Repository: mishrachemist/mishrachemist.github.io

File: data/sop_list.json (part 1 of 26)
[{"id":"WI-01","no":"DM/QA/WI/01","type":"WI","cat":"Steel","std":["is228_1"],"keywords":"carbon c% volumetric combustion steel carbon in steel (volumetric)","en":{"short_title":"Carbon in Steel (Volumetric)","title":"Determination of Carbon in Steel by Volumetric Method (Carbon 0.05 to 2.50 Percent)","purpose":"To find the carbon content of steel. The sample is burnt in oxygen and the carbon dioxide formed is measured by volume.","scope":"This method is for carbon from 0.05 percent to 2.50 percent in plain carbon, low alloy and high alloy steels (cl. 1).","reference":"IS 228 (Part 1) : 2025 (Fourth Revision), Clauses 1, 3, 4, 5.1 to 5.5 and Table 1; IS 6226 (Part 1) : 1994","range":"0.05 percent to 2.50 percent carbon","principle":"The sample is burnt in a stream of pure oxygen with a suitable flux. All carbon in the sample changes to carbon dioxide. Suitable absorbents remove the sulphur gases. The carbon dioxide and the extra oxygen are collected in a special jacketed burette. The carbon dioxide is then absorbed in alkali. The extra oxygen is passed back to the burette. The fall in volume is read on a scale that is marked directly in percent carbon (cl. 5.1).","apparatus":["Apparatus for carbon by direct combustion, as recommended in IS 6226 (Part 1) (cl. 4)","Combustion furnace with combustion tube. It must reach 1 000 °C to 1 100 °C (plain carbon steel) and 1 150 °C to 1 250 °C (low alloy and high alloy steels). Close the furnace inlet with a rubber stopper.","Porcelain combustion boats. They must not break or crack at 1 150 °C (plain carbon steel) / 1 250 °C (low alloy and high alloy steels).","Special jacketed gas burette with bulb portion. It is marked to read percent carbon directly for 1 g sample. It has a bend way stopcock and a connected levelling bottle.","Absorbing bulb with caustic potash, to absorb carbon dioxide","Suitable absorbents to remove sulphur gases","Oxygen flow control for 300 ml to 400 ml per minute","Air oven, 100 °C ± 5 °C","Analytical balance","Standard steel with suitable carbon values, to test the apparatus (cl. 5.2.1)"],"reagents":[{"name":"Oxygen, pure","prep":"Use as combustion gas."},{"name":"Tin granules, pure","prep":"Spread 0.5 g over the sample for low alloy and high alloy steels (cl. 5.2.3)."},{"name":"Iron filings, pure (99.99 percent)","prep":"Mix 0.5 g with the sample for high alloy steel (cl. 5.2.3)."},{"name":"Acidulated water / brine water coloured with methyl red","prep":"Use to fill the burette (cl. 5.2.4)."},{"name":"Caustic potash (absorbs carbon dioxide)"},{"name":"Organic solvent like ether or acetone","prep":"Use to clean the sample (cl. 3)."}],"sampling":"Take the sample as given in the relevant standard. Clean it with ether or acetone. Dry it in an air oven at 100 °C ± 5 °C before use (cl. 3). Use small drillings or shavings, free from outside carbon. Weigh 1 g sample accurately (cl. 5.2.2, 5.2.3).","procedure":["Before use, test the apparatus with a standard steel of suitable carbon value. Check that it works well (cl. 5.2.1).","<b>Plain carbon steel (cl. 5.2.2):</b> Weigh 1 g clean sample accurately (small drillings or shavings, free from outside carbon). Put it in a porcelain boat that does not break or crack at 1 150 °C.","Push the boat into the hot combustion tube. Keep the furnace at 1 000 °C to 1 100 °C (cl. 5.2.2.1).","<b>Low alloy and high alloy steels (cl. 5.2.3):</b> Weigh 1 g clean sample accurately (small drillings or shavings, free from outside carbon). Put it in a porcelain boat that does not break or crack at 1 250 °C.","Spread 0.5 g pure tin granules over the sample. For high alloy steel, also mix the sample with 0.5 g pure iron filings (99.99 percent).","Push the boat into the hot combustion tube. Keep the furnace at 1 150 °C to 1 250 °C.","Close the furnace inlet with a rubber stopper. Let the sample heat for one to one and a half minutes (cl. 5.2.4).","Set the oxygen flow into the furnace at 300 ml to 400 ml per minute. Connect the furnace to the burette (already filled with acidulated water / brine water coloured with methyl red). The liquid level in the bulb portion of the burette must not fall fast (cl. 5.2.4).","After about a minute the water level in the burette starts to fall faster, at the same oxygen flow. This shows that combustion is complete (cl. 5.2.4).","When the level comes near the zero mark, close the bend way stopcock. Bring the burette level and the levelling bottle level to the same height. Take the reading (cl. 5.2.5).","Pass the measured gas two times into the absorbing bulb, until the reading is constant. Note the burette reading. For 1 g sample the burette reads percent carbon directly (cl. 5.2.5).","Check the boat. The sample must be fully fused. If not, repeat the test with a fresh sample (cl. 5.2.5.1).","<b>Blank (cl. 5.3):</b> Run a blank with the same amount of accelerators and no sample. Make the needed correction.","Read the correction factor F for temperature (°C) and pressure (mm Hg) from Table 1 (cl. 5.4)."],"tables":[{"title":"Table 1 Correction Factors F (IS 228 (Part 1), Clause 5.4) — temperature (°C) down, pressure (mm Hg) across","landscape":true,"font":6.0,"rows":[["°C \\ mm Hg","700","702","704","706","708","710","712","714","716","718","720","722","724","726","728","730","732","734","736","738","740","742","744","746","748","750","752","754","756","758","760","762","764","766","768","770"],["15","0.924","0.927","0.929","0.932","0.935","0.937","0.940","0.943","0.945","0.948","0.951","0.954","0.956","0.959","0.962","0.964","0.967","0.970","0.972","0.975","0.978","0.980","0.983","0.986","0.988","0.991","0.994","0.996","0.999","1.002","1.005","1.007","1.010","1.013","1.015","1.018"],["16","0.920","0.922","0.925","0.928","0.930","0.930","0.936","0.938","0.941","0.944","0.946","0.949","0.952","0.954","0.957","0.960","0.962","0.965","0.968","0.970","0.973","0.976","0.978","0.981","0.984","0.987","0.989","0.992","0.995","0.997","1.000","1.003","1.005","1.008","1.011","1.013"],["17","0.915","0.918","0.921","0.923","0.926","0.929","0.931","0.934","0.937","0.939","0.942","0.945","0.947","0.950","0.953","0.955","0.958","0.961","0.963","0.966","0.969","0.971","0.974","0.977","0.979","0.982","0.985","0.987","0.990","0.993","0.995","0.998","1.001","1.003","1.006","1.009"],["18","0.911","0.914","0.916","0.919","0.922","0.924","0.927","0.929","0.932","0.935","0.937","0.940","0.943","0.945","0.948","0.951","0.953","0.956","0.959","0.961","0.964","0.967","0.969","0.972","0.975","0.977","0.980","0.983","0.985","0.988","0.991","0.993","0.996","0.999","1.001","1.004"],["19","0.906","0.909","0.912","0.914","0.917","0.920","0.922","0.925","0.928","0.930","0.933","0.936","0.938","0.941","0.944","0.946","0.949","0.952","0.954","0.957","0.959","0.962","0.965","0.967","0.970","0.973","0.975","0.978","0.981","0.983","0.986","0.989","0.991","0.994","0.996","0.999"],["20","0.902","0.904","0.907","0.910","0.912","0.915","0.918","0.920","0.923","0.926","0.928","0.931","0.934","0.936","0.939","0.942","0.944","0.947","0.950","0.952","0.955","0.957","0.960","0.963","0.965","0.968","0.971","0.973","0.976","0.978","0.981","0.984","0.986","0.989","0.992","0.994"],["21","0.897","0.900","0.903","0.905","0.908","0.910","0.913","0.916","0.918","0.921","0.924","0.926","0.929","0.932","0.934","0.937","0.940","0.942","0.945","0.947","0.950","0.953","0.955","0.958","0.961","0.963","0.966","0.968","0.971","0.974","0.976","0.979","0.982","0.984","0.987","0.990"],["22","0.893","0.895","0.898","0.901","0.903","0.906","0.908","0.911","0.914","0.916","0.919","0.922","0.924","0.927","0.930","0.932","0.935","0.937","0.940","0.943","0.945","0.948","0.950","0.953","0.956","0.958","0.961","0.964","0.966","0.969","0.972","0.974","0.977","0.979","0.982","0.985"],["23","0.888","0.891","0.893","0.896","0.899","0.901","0.904","0.906","0.909","0.912","0.914","0.917","0.912","0.922","0.925","0.927","0.930","0.933","0.935","0.938","0.940","0.943","0.946","0.948","0.951","0.954","0.956","0.959","0.961","0.964","0.967","0.969","0.972","0.974","0.977","0.980"],["24","0.883","0.886","0.889","0.891","0.894","0.896","0.899","0.902","0.904","0.907","0.910","0.912","0.915","0.917","0.920","0.922","0.925","0.928","0.930","0.933","0.936","0.938","0.941","0.943","0.946","0.949","0.951","0.954","0.956","0.959","0.962","0.964","0.967","0.967","0.972","0.975"],["25","0.879","0.881","0.884","0.886","0.889","0.892","0.894","0.897","0.900","0.902","0.905","0.907","0.910","0.912","0.915","0.918","0.920","0.923","0.925","0.928","0.931","0.933","0.936","0.938","0.941","0.944","0.946","0.949","0.951","0.954","0.957","0.959","0.962","0.964","0.967","0.970"],["26","0.874","0.876","0.879","0.882","0.884","0.887","0.889","0.892","0.894","0.897","0.900","0.902","0.905","0.908","0.910","0.913","0.915","0.918","0.920","0.923","0.926","0.928","0.931","0.933","0.936","0.939","0.941","0.944","0.946","0.949","0.952","0.954","0.957","0.959","0.962","0.964"],["27","0.869","0.872","0.874","0.877","0.879","0.882","0.884","0.887","0.890","0.892","0.895","0.897","0.900","0.902","0.905","0.908","0.910","0.913","0.915","0.918","0.921","0.923","0.926","0.928","0.931","0.934","0.936","0.939","0.941","0.944","0.946","0.949","0.952","0.954","0.957","0.959"],["28","0.864","0.867","0.869","0.872","0.874","0.877","0.879","0.882","0.885","0.887","0.890","0.892","0.895","0.898","0.900","0.903","0.905","0.908","0.910","0.913","0.916","0.918","0.921","0.923","0.926","0.928","0.931","0.934","0.936","0.939","0.941","0.944","0.946","0.949","0.952","0.954"],["29","0.859","0.862","0.864","0.867","0.869","0.872","0.874","0.877","0.880","0.882","0.885","0.887","0.890","0.892","0.895","0.897","0.900","0.903","0.905","0.908","0.910","0.913","0.915","0.918","0.920","0.923","0.926","0.928","0.931","0.933","0.936","0.938","0.941","0.944","0.946","0.949"],["30","0.854","0.856","0.859","0.862","0.864","0.867","0.869","0.872","0.874","0.877","0.879","0.882","0.884","0.887","0.890","0.892","0.895","0.897","0.900","0.902","0.905","0.908","0.910","0.913","0.915","0.918","0.920","0.923","0.925","0.928","0.930","0.933","0.936","0.938","0.941","0.943"],["31","0.849","0.851","0.854","0.856","0.859","0.861","0.864","0.866","0.869","0.872","0.874","0.877","0.879","0.882","0.884","0.887","0.889","0.892","0.894","0.897","0.900","0.902","0.905","0.907","0.910","0.912","0.915","0.917","0.920","0.922","0.925","0.928","0.930","0.933","0.935","0.938"],["32","0.843","0.846","0.848","0.851","0.854","0.856","0.859","0.861","0.864","0.866","0.869","0.871","0.874","0.876","0.879","0.882","0.884","0.886","0.889","0.892","0.894","0.897","0.899","0.902","0.904","0.907","0.909","0.912","0.914","0.917","0.920","0.922","0.925","0.927","0.930","0.932"],["33","0.838","0.840","0.843","0.846","0.848","0.851","0.853","0.856","0.858","0.861","0.863","0.866","0.868","0.871","0.873","0.876","0.878","0.881","0.884","0.886","0.889","0.891","0.894","0.896","0.899","0.901","0.904","0.906","0.909","0.911","0.914","0.916","0.919","0.922","0.924","0.927"],["34","0.833","0.835","0.838","0.840","0.843","0.845","0.848","0.850","0.853","0.855","0.858","0.860","0.863","0.865","0.868","0.870","0.873","0.875","0.878","0.880","0.883","0.886","0.888","0.891","0.893","0.896","0.898","0.901","0.903","0.906","0.908","0.911","0.913","0.916","0.918","0.921"],["35","0.827","0.830","0.832","0.834","0.837","0.840","0.842","0.845","0.847","0.850","0.852","0.855","0.857","0.860","0.862","0.865","0.867","0.870","0.872","0.875","0.877","0.880","0.882","0.885","0.887","0.890","0.892","0.895","0.897","0.900","0.902","0.905","0.907","0.910","0.912","0.915"],["36","0.821","0.824","0.826","0.829","0.831","0.834","0.836","0.839","0.841","0.844","0.846","0.849","0.851","0.854","0.856","0.859","0.861","0.864","0.866","0.869","0.871","0.874","0.876","0.879","0.882","0.884","0.886","0.889","0.892","0.894","0.896","0.899","0.902","0.904","0.906","0.909"],["37","0.816","0.818","0.820","0.823","0.826","0.828","0.830","0.833","0.836","0.838","0.840","0.843","0.846","0.848","0.850","0.853","0.856","0.858","0.860","0.863","0.866","0.868","0.870","0.873","0.876","0.878","0.880","0.883","0.886","0.888","0.890","0.893","0.896","0.898","0.900","0.903"],["38","0.810","0.812","0.815","0.817","0.820","0.822","0.825","0.827","0.830","0.832","0.834","0.837","0.840","0.842","0.844","0.847","0.850","0.852","0.854","0.857","0.859","0.862","0.864","0.867","0.869","0.872","0.874","0.877","0.879","0.882","0.884","0.887","0.889","0.892","0.894","0.897"],["39","0.804","0.806","0.809","0.811","0.814","0.816","0.818","0.821","0.824","0.826","0.828","0.831","0.833","0.836","0.838","0.841","0.843","0.846","0.848","0.851","0.853","0.856","0.858","0.861","0.863","0.866","0.868","0.871","0.873","0.876","0.878","0.881","0.883","0.886","0.888","0.890"],["40","0.798","0.800","0.802","0.805","0.807","0.810","0.812","0.815","0.817","0.820","0.822","0.825","0.827","0.830","0.832","0.835","0.837","0.840","0.842","0.844","0.847","0.850","0.852","0.854","0.857","0.859","0.862","0.864","0.867","0.869","0.872","0.874","0.877","0.879","0.882","0.884"],["41","0.791","0.794","0.796","0.799","0.801","0.804","0.806","0.808","0.811","0.813","0.816","0.818","0.821","0.823","0.826","0.828","0.831","0.833","0.836","0.838","0.841","0.843","0.846","0.848","0.850","0.853","0.855","0.858","0.860","0.863","0.865","0.868","0.870","0.873","0.875","0.878"],["42","0.785","0.787","0.790","0.792","0.795","0.797","0.800","0.802","0.804","0.807","0.809","0.812","0.814","0.817","0.819","0.822","0.824","0.827","0.829","0.832","0.834","0.836","0.839","0.841","0.844","0.846","0.849","0.851","0.854","0.856","0.859","0.861","0.864","0.866","0.868","0.870"],["43","0.778","0.781","0.783","0.786","0.788","0.791","0.793","0.796","0.798","0.800","0.803","0.805","0.808","0.810","0.813","0.815","0.818","0.820","0.822","0.825","0.827","0.830","0.832","0.835","0.837","0.840","0.842","0.844","0.847","0.849","0.852","0.854","0.857","0.859","0.862","0.864"],["44","0.772","0.774","0.776","0.779","0.781","0.784","0.786","0.789","0.791","0.794","0.796","0.798","0.801","0.803","0.806","0.808","0.811","0.813","0.816","0.818","0.820","0.823","0.825","0.828","0.830","0.833","0.835","0.838","0.840","0.842","0.845","0.847","0.850","0.852","0.855","0.857"],["45","0.765","0.761","0.770","0.772","0.775","0.777","0.779","0.782","0.784","0.787","0.789","0.792","0.794","0.796","0.799","0.801","0.804","0.806","0.809","0.811","0.814","0.816","0.818","0.821","0.823","0.826","0.828","0.830","0.833","0.835","0.838","0.840","0.843","0.845","0.848","0.850"]]}],"calculation":["Carbon, percent = (A − B) × F   (cl. 5.4)","where","A = burette reading after absorption of carbon dioxide in caustic potash, for 1 g sample;","B = burette reading for the blank; and","F = correction factor for temperature and pressure (see Table 1)."],"precision":"Reproducibility (cl. 5.5): a) ± 0.01 percent up to 1.50 percent carbon; b) ± 0.02 percent above 1.50 percent carbon.","reporting":"If the result is to be rounded off, round it off as per IS 2 : 2022 'Rules for rounding off numerical values (second revision)'.","notes":["Table 1 values are copied exactly as printed in IS 228 (Part 1) : 2025. Some printed values do not follow the regular trend and may be misprints in the IS: 16 °C/710 mm Hg = 0.930; 23 °C/724 mm Hg = 0.912; 45 °C/702 mm Hg = 0.761; 24 °C/766 mm Hg = 0.967. Check against the IS / apparatus supplier before use.","In the IS, 22 °C/766 mm Hg is printed '0 979' and 44 °C/746 mm Hg is printed '0 828' (decimal point missing). They are shown here as 0.979 and 0.828.","Clause 5.4 of the IS reads 'correction teeter'. It is taken as correction factor (see Table 1)."]},"rev":"00","dept":"Quality","hi":{"short_title":"स्टील में Carbon (आयतनमितीय विधि)","title":"स्टील में Carbon का निर्धारण – आयतनमितीय (Volumetric) विधि (Carbon 0.05 से 2.50 प्रतिशत)","purpose":"स्टील में carbon की मात्रा ज्ञात करना। नमूने को oxygen में जलाया जाता है और बनी carbon dioxide को आयतन से मापा जाता है।","scope":"यह विधि plain carbon, low alloy और high alloy steels में 0.05 प्रतिशत से 2.50 प्रतिशत carbon के लिए है (cl. 1)।","reference":"IS 228 (Part 1) : 2025 (Fourth Revision), Clauses 1, 3, 4, 5.1 to 5.5 और Table 1; IS 6226 (Part 1) : 1994","range":"0.05 प्रतिशत से 2.50 प्रतिशत carbon","principle":"नमूने को उपयुक्त flux के साथ शुद्ध oxygen की धारा में जलाया जाता है। नमूने का सारा carbon, carbon dioxide में बदल जाता है। उपयुक्त absorbents sulphur गैसों को हटा देते हैं। Carbon dioxide और बची हुई oxygen एक विशेष jacketed burette में जमा की जाती है। फिर carbon dioxide को alkali में सोख लिया जाता है। बची हुई oxygen को वापस burette में भेजा जाता है। आयतन में आई कमी को scale पर पढ़ा जाता है, जो सीधे प्रतिशत carbon में अंकित होता है (cl. 5.1)।","apparatus":["Direct combustion द्वारा carbon के लिए उपकरण, IS 6226 (Part 1) के अनुसार (cl. 4)","Combustion tube सहित combustion furnace। यह 1 000 °C से 1 100 °C (plain carbon steel) और 1 150 °C से 1 250 °C (low alloy और high alloy steels) तक पहुँचना चाहिए। Furnace के inlet को rubber stopper से बंद करें।","Porcelain combustion boats। ये 1 150 °C (plain carbon steel) / 1 250 °C (low alloy और high alloy steels) पर टूटनी या चटकनी नहीं चाहिए।","Bulb वाला विशेष jacketed gas burette। इस पर 1 g नमूने के लिए सीधे प्रतिशत carbon पढ़ने के निशान होते हैं। इसमें bend way stopcock और जुड़ी हुई levelling bottle होती है।","Carbon dioxide सोखने के लिए caustic potash वाला absorbing bulb","Sulphur गैसें हटाने के लिए उपयुक्त absorbents","300 ml से 400 ml प्रति मिनट oxygen flow नियंत्रण","Air oven, 100 °C ± 5 °C","Analytical balance","उपकरण की जाँच के लिए उपयुक्त carbon मान वाला standard steel (cl. 5.2.1)"],"reagents":[{"name":"Oxygen, शुद्ध","prep":"Combustion गैस के रूप में उपयोग करें।"},{"name":"Tin granules, शुद्ध","prep":"Low alloy और high alloy steels के लिए नमूने पर 0.5 g फैलाएँ (cl. 5.2.3)।"},{"name":"Iron filings, शुद्ध (99.99 प्रतिशत)","prep":"High alloy steel के लिए नमूने में 0.5 g मिलाएँ (cl. 5.2.3)।"},{"name":"Methyl red से रंगा acidulated water / brine water","prep":"Burette भरने के लिए (cl. 5.2.4)।"},{"name":"Caustic potash (carbon dioxide सोखता है)"},{"name":"Ether या acetone जैसा organic solvent","prep":"नमूना साफ करने के लिए (cl. 3)।"}],"sampling":"नमूना संबंधित standard के अनुसार लें। इसे ether या acetone से साफ करें। उपयोग से पहले air oven में 100 °C ± 5 °C पर सुखाएँ (cl. 3)। बाहरी carbon से मुक्त छोटी drillings या shavings लें। 1 g नमूना सही-सही तौलें (cl. 5.2.2, 5.2.3)।","procedure":["उपयोग से पहले उपकरण को उपयुक्त carbon मान वाले standard steel से जाँचें। देखें कि यह ठीक काम कर रहा है (cl. 5.2.1)।","<b>Plain carbon steel (cl. 5.2.2):</b> 1 g साफ नमूना सही-सही तौलें (छोटी drillings या shavings, बाहरी carbon से मुक्त)। इसे ऐसी porcelain boat में रखें जो 1 150 °C पर न टूटे, न चटके।","Boat को गर्म combustion tube में अंदर करें। Furnace को 1 000 °C से 1 100 °C पर रखें (cl. 5.2.2.1)।","<b>Low alloy और high alloy steels (cl. 5.2.3):</b> 1 g साफ नमूना सही-सही तौलें (छोटी drillings या shavings, बाहरी carbon से मुक्त)। इसे ऐसी porcelain boat में रखें जो 1 250 °C पर न टूटे, न चटके।","नमूने पर 0.5 g शुद्ध tin granules फैलाएँ। High alloy steel के लिए नमूने में 0.5 g शुद्ध iron filings (99.99 प्रतिशत) भी मिलाएँ।","Boat को गर्म combustion tube में अंदर करें। Furnace को 1 150 °C से 1 250 °C पर रखें।","Furnace inlet को rubber stopper से बंद करें। नमूने को एक से डेढ़ मिनट तक गर्म होने दें (cl. 5.2.4)।","Furnace में oxygen flow 300 ml से 400 ml प्रति मिनट रखें। Furnace को burette से जोड़ें (burette पहले से methyl red से रंगे acidulated water / brine water से भरा हो)। Burette के bulb भाग में द्रव का स्तर तेज़ी से नहीं गिरना चाहिए (cl. 5.2.4)।","लगभग एक मिनट बाद, oxygen flow समान रहते हुए भी, burette में पानी का स्तर तेज़ी से गिरने लगता है। इसका अर्थ है कि combustion पूरा हो गया (cl. 5.2.4)।","जब स्तर शून्य निशान के पास आ जाए, bend way stopcock बंद करें। Burette और levelling bottle के स्तर बराबर करें। Reading लें (cl. 5.2.5)।","मापी गई गैस को दो बार absorbing bulb में भेजें, जब तक reading स्थिर न हो जाए। Burette reading नोट करें। 1 g नमूने के लिए burette सीधे प्रतिशत carbon बताता है (cl. 5.2.5)।","Boat की जाँच करें। नमूना पूरी तरह पिघला (fused) होना चाहिए। यदि नहीं, तो नए नमूने से test दोहराएँ (cl. 5.2.5.1)।","<b>Blank (cl. 5.3):</b> उतनी ही मात्रा के accelerators के साथ, बिना नमूने के blank चलाएँ। आवश्यक correction करें।","तापमान (°C) और दाब (mm Hg) के लिए correction factor F, Table 1 से पढ़ें (cl. 5.4)।"],"tables":[{"title":"Table 1 Correction Factors F (IS 228 (Part 1), Clause 5.4) — तापमान (°C) नीचे की ओर, दाब (mm Hg) आड़ा","landscape":true,"font":6.0,"rows":[["°C \\ mm Hg (तापमान \\ दाब)","700","702","704","706","708","710","712","714","716","718","720","722","724","726","728","730","732","734","736","738","740","742","744","746","748","750","752","754","756","758","760","762","764","766","768","770"],["15","0.924","0.927","0.929","0.932","0.935","0.937","0.940","0.943","0.945","0.948","0.951","0.954","0.956","0.959","0.962","0.964","0.967","0.970","0.972","0.975","0.978","0.980","0.983","0.986","0.988","0.991","0.994","0.996","0.999","1.002","1.005","1.007","1.010","1.013","1.015","1.018"],["16","0.920","0.922","0.925","0.928","0.930","0.930","0.936","0.938","0.941","0.944","0.946","0.949","0.952","0.954","0.957","0.960","0.962","0.965","0.968","0.970","0.973","0.976","0.978","0.981","0.984","0.987","0.989","0.992","0.995","0.997","1.000","1.003","1.005","1.008","1.011","1.013"],["17","0.915","0.918","0.921","0.923","0.926","0.929","0.931","0.934","0.937","0.939","0.942","0.945","0.947","0.950","0.953","0.955","0.958","0.961","0.963","0.966","0.969","0.971","0.974","0.977","0.979","0.982","0.985","0.987","0.990","0.993","0.995","0.998","1.001","1.003","1.006","1.009"],["18","0.911","0.914","0.916","0.919","0.922","0.924","0.927","0.929","0.932","0.935","0.937","0.940","0.943","0.945","0.948","0.951","0.953","0.956","0.959","0.961","0.964","0.967","0.969","0.972","0.975","0.977","0.980","0.983","0.985","0.988","0.991","0.993","0.996","0.999","1.001","1.004"],["19","0.906","0.909","0.912","0.914","0.917","0.920","0.922","0.925","0.928","0.930","0.933","0.936","0.938","0.941","0.944","0.946","0.949","0.952","0.954","0.957","0.959","0.962","0.965","0.967","0.970","0.973","0.975","0.978","0.981","0.983","0.986","0.989","0.991","0.994","0.996","0.999"],["20","0.902","0.904","0.907","0.910","0.912","0.915","0.918","0.920","0.923","0.926","0.928","0.931","0.934","0.936","0.939","0.942","0.944","0.947","0.950","0.952","0.955","0.957","0.960","0.963","0.965","0.968","0.971","0.973","0.976","0.978","0.981","0.984","0.986","0.989","0.992","0.994"],["21","0.897","0.900","0.903","0.905","0.908","0.910","0.913","0.916","0.918","0.921","0.924","0.926","0.929","0.932","0.934","0.937","0.940","0.942","0.945","0.947","0.950","0.953","0.955","0.958","0.961","0.963","0.966","0.968","0.971","0.974","0.976","0.979","0.982","0.984","0.987","0.990"],["22","0.893","0.895","0.898","0.901","0.903","0.906","0.908","0.911","0.914","0.916","0.919","0.922","0.924","0.927","0.930","0.932","0.935","0.937","0.940","0.943","0.945","0.948","0.950","0.953","0.956","0.958","0.961","0.964","0.966","0.969","0.972","0.974","0.977","0.979","0.982","0.985"],["23","0.888","0.891","0.893","0.896","0.899","0.901","0.904","0.906","0.909","0.912","0.914","0.917","0.912","0.922","0.925","0.927","0.930","0.933","0.935","0.938","0.940","0.943","0.946","0.948","0.951","0.954","0.956","0.959","0.961","0.964","0.967","0.969","0.972","0.974","0.977","0.980"],["24","0.883","0.886","0.889","0.891","0.894","0.896","0.899","0.902","0.904","0.907","0.910","0.912","0.915","0.917","0.920","0.922","0.925","0.928","0.930","0.933","0.936","0.938","0.941","0.943","0.946","0.949","0.951","0.954","0.956","0.959","0.962","0.964","0.967","0.967","0.972","0.975"],["25","0.879","0.881","0.884","0.886","0.889","0.892","0.894","0.897","0.900","0.902","0.905","0.907","0.910","0.912","0.915","0.918","0.920","0.923","0.925","0.928","0.931","0.933","0.936","0.938","0.941","0.944","0.946","0.949","0.951","0.954","0.957","0.959","0.962","0.964","0.967","0.970"],["26","0.874","0.876","0.879","0.882","0.884","0.887","0.889","0.892","0.894","0.897","0.900","0.902","0.905","0.908","0.910","0.913","0.915","0.918","0.920","0.923","0.926","0.928","0.931","0.933","0.936","0.939","0.941","0.944","0.946","0.949","0.952","0.954","0.957","0.959","0.962","0.964"],["27","0.869","0.872","0.874","0.877","0.879","0.882","0.884","0.887","0.890","0.892","0.895","0.897","0.900","0.902","0.905","0.908","0.910","0.913","0.915","0.918","0.921","0.923","0.926","0.928","0.931","0.934","0.936","0.939","0.941","0.944","0.946","0.949","0.952","0.954","0.957","0.959"],["28","0.864","0.867","0.869","0.872","0.874","0.877","0.879","0.882","0.885","0.887","0.890","0.892","0.895","0.898","0.900","0.903","0.905","0.908","0.910","0.913","0.916","0.918","0.921","0.923","0.926","0.928","0.931","0.934","0.936","0.939","0.941","0.944","0.946","0.949","0.952","0.954"],["29","0.859","0.862","0.864","0.867","0.869","0.872","0.874","0.877","0.880","0.882","0.885","0.887","0.890","0.892","0.895","0.897","0.900","0.903","0.905","0.908","0.910","0.913","0.915","0.918","0.920","0.923","0.926","0.928","0.931","0.933","0.936","0.938","0.941","0.944","0.946","0.949"],["30","0.854","0.856","0.859","0.862","0.864","0.867","0.869","0.872","0.874","0.877","0.879","0.882","0.884","0.887","0.890","0.892","0.895","0.897","0.900","0.902","0.905","0.908","0.910","0.913","0.915","0.918","0.920","0.923","0.925","0.928","0.930","0.933","0.936","0.938","0.941","0.943"],["31","0.849","0.851","0.854","0.856","0.859","0.861","0.864","0.866","0.869","0.872","0.874","0.877","0.879","0.882","0.884","0.887","0.889","0.892","0.894","0.897","0.900","0.902","0.905","0.907","0.910","0.912","0.915","0.917","0.920","0.922","0.925","0.928","0.930","0.933","0.935","0.938"],["32","0.843","0.846","0.848","0.851","0.854","0.856","0.859","0.861","0.864","0.866","0.869","0.871","0.874","0.876","0.879","0.882","0.884","0.886","0.889","0.892","0.894","0.897","0.899","0.902","0.904","0.907","0.909","0.912","0.914","0.917","0.920","0.922","0.925","0.927","0.930","0.932"],["33","0.838","0.840","0.843","0.846","0.848","0.851","0.853","0.856","0.858","0.861","0.863","0.866","0.868","0.871","0.873","0.876","0.878","0.881","0.884","0.886","0.889","0.891","0.894","0.896","0.899","0.901","0.904","0.906","0.909","0.911","0.914","0.916","0.919","0.922","0.924","0.927"],["34","0.833","0.835","0.838","0.840","0.843","0.845","0.848","0.850","0.853","0.855","0.858","0.860","0.863","0.865","0.868","0.870","0.873","0.875","0.878","0.880","0.883","0.886","0.888","0.891","0.893","0.896","0.898","0.901","0.903","0.906","0.908","0.911","0.913","0.916","0.918","0.921"],["35","0.827","0.830","0.832","0.834","0.837","0.840","0.842","0.845","0.847","0.850","0.852","0.855","0.857","0.860","0.862","0.865","0.867","0.870","0.872","0.875","0.877","0.880","0.882","0.885","0.887","0.890","0.892","0.895","0.897","0.900","0.902","0.905","0.907","0.910","0.912","0.915"],["36","0.821","0.824","0.826","0.829","0.831","0.834","0.836","0.839","0.841","0.844","0.846","0.849","0.851","0.854","0.856","0.859","0.861","0.864","0.866","0.869","0.871","0.874","0.876","0.879","0.882","0.884","0.886","0.889","0.892","0.894","0.896","0.899","0.902","0.904","0.906","0.909"],["37","0.816","0.818","0.820","0.823","0.826","0.828","0.830","0.833","0.836","0.838","0.840","0.843","0.846","0.848","0.850","0.853","0.856","0.858","0.860","0.863","0.866","0.868","0.870","0.873","0.876","0.878","0.880","0.883","0.886","0.888","0.890","0.893","0.896","0.898","0.900","0.903"],["38","0.810","0.812","0.815","0.817","0.820","0.822","0.825","0.827","0.830","0.832","0.834","0.837","0.840","0.842","0.844","0.847","0.850","0.852","0.854","0.857","0.859","0.862","0.864","0.867","0.869","0.872","0.874","0.877","0.879","0.882","0.884","0.887","0.889","0.892","0.894","0.897"],["39","0.804","0.806","0.809","0.811","0.814","0.816","0.818","0.821","0.824","0.826","0.828","0.831","0.833","0.836","0.838","0.841","0.843","0.846","0.848","0.851","0.853","0.856","0.858","0.861","0.863","0.866","0.868","0.871","0.873","0.876","0.878","0.881","0.883","0.886","0.888","0.890"],["40","0.798","0.800","0.802","0.805","0.807","0.810","0.812","0.815","0.817","0.820","0.822","0.825","0.827","0.830","0.832","0.835","0.837","0.840","0.842","0.844","0.847","0.850","0.852","0.854","0.857","0.859","0.862","0.864","0.867","0.869","0.872","0.874","0.877","0.879","0.882","0.884"],["41","0.791","0.794","0.796","0.799","0.801","0.804","0.806","0.808","0.811","0.813","0.816","0.818","0.821","0.823","0.826","0.828","0.831","0.833","0.836","0.838","0.841","0.843","0.846","0.848","0.850","0.853","0.855","0.858","0.860","0.863","0.865","0.868","0.870","0.873","0.875","0.878"],["42","0.785","0.787","0.790","0.792","0.795","0.797","0.800","0.802","0.804","0.807","0.809","0.812","0.814","0.817","0.819","0.822","0.824","0.827","0.829","0.832","0.834","0.836","0.839","0.841","0.844","0.846","0.849","0.851","0.854","0.856","0.859","0.861","0.864","0.866","0.868","0.870"],["43","0.778","0.781","0.783","0.786","0.788","0.791","0.793","0.796","0.798","0.800","0.803","0.805","0.808","0.810","0.813","0.815","0.818","0.820","0.822","0.825","0.827","0.830","0.832","0.835","0.837","0.840","0.842","0.844","0.847","0.849","0.852","0.854","0.857","0.859","0.862","0.864"],["44","0.772","0.774","0.776","0.779","0.781","0.784","0.786","0.789","0.791","0.794","0.796","0.798","0.801","0.803","0.806","0.808","0.811","0.813","0.816","0.818","0.820","0.823","0.825","0.828","0.830","0.833","0.835","0.838","0.840","0.842","0.845","0.847","0.850","0.852","0.855","0.857"],["45","0.765","0.761","0.770","0.772","0.775","0.777","0.779","0.782","0.784","0.787","0.789","0.792","0.794","0.796","0.799","0.801","0.804","0.806","0.809","0.811","0.814","0.816","0.818","0.821","0.823","0.826","0.828","0.830","0.833","0.835","0.838","0.840","0.843","0.845","0.848","0.850"]]}],"calculation":["Carbon, प्रतिशत = (A − B) × F   (cl. 5.4)","जहाँ","A = 1 g नमूने के लिए, caustic potash में carbon dioxide सोखने के बाद burette reading;","B = blank की burette reading; और","F = तापमान और दाब के लिए correction factor (Table 1 देखें)।"],"precision":"Reproducibility (cl. 5.5): a) 1.50 प्रतिशत carbon तक ± 0.01 प्रतिशत; b) 1.50 प्रतिशत carbon से ऊपर ± 0.02 प्रतिशत।","reporting":"यदि परिणाम को round off करना हो, तो IS 2 : 2022 'Rules for rounding off numerical values (second revision)' के अनुसार करें।","notes":["Table 1 के मान IS 228 (Part 1) : 2025 में छपे अनुसार ही लिए गए हैं। कुछ छपे मान सामान्य क्रम से मेल नहीं खाते और IS में छपाई की गलती हो सकते हैं: 16 °C/710 mm Hg = 0.930; 23 °C/724 mm Hg = 0.912; 45 °C/702 mm Hg = 0.761; 24 °C/766 mm Hg = 0.967। उपयोग से पहले IS / उपकरण supplier से जाँच लें।","IS में 22 °C/766 mm Hg को '0 979' और 44 °C/746 mm Hg को '0 828' छापा गया है (दशमलव बिंदु छूटा है)। यहाँ इन्हें 0.979 और 0.828 दिखाया गया है।","IS के Clause 5.4 में 'correction teeter' लिखा है। इसे correction factor माना गया है (Table 1 देखें)।"]}},{"id":"WI-02","no":"DM/QA/WI/02","type":"WI","cat":"Steel","std":["is228_2"],"keywords":"manganese mn% arsenite steel manganese in steel (arsenite)","en":{"short_title":"Manganese in Steel (Arsenite)","title":"Determination of Manganese in Plain Carbon and Low Alloy Steels by Arsenite Method","purpose":"To find manganese (0.1 to 1.5 percent) in plain carbon and low alloy steels by persulphate oxidation and arsenite titration.","scope":"Manganese in plain carbon and low alloy steels by arsenite method (cl. 1). Use for manganese 0.1 percent to 1.5 percent, when tungsten is absent (cl. 5).","reference":"IS 228 (Part 2) : 2024 (Fourth Revision), Clauses 1, 3, 4, 5.1 to 5.3, 6.1 and 6.2; IS 264 : 2005 and IS 1070 : 2023","range":"0.1 percent to 1.5 percent manganese (tungsten absent)","principle":"Ammonium persulphate oxidizes manganese to permanganic acid in the presence of silver nitrate. The permanganic acid is titrated with sodium arsenite solution (cl. 5.1).","apparatus":["Conical flask, 250 ml","Beaker, 800 ml","Bottle for 2 litres of sodium arsenite solution; filter pad","Burette for titration","Analytical balance","Heating arrangement"],"reagents":[{"name":"Quality of reagents","prep":"Use analytical grade reagents and distilled water (see IS 1070), unless stated otherwise (cl. 4)."},{"name":"Dilute nitric acid — 1 : 2 (v/v)","prep":"cl. 5.2.1"},{"name":"Phosphoric acid — 85 percent","prep":"cl. 5.2.2"},{"name":"Dilute sulphuric acid — 1 : 4 (v/v)","prep":"cl. 5.2.3"},{"name":"Concentrated nitric acid — relative density 1.42","prep":"As per IS 264 (cl. 5.2.4)."},{"name":"Ammonium persulphate solution — 10 percent (m/v)","prep":"Prepare fresh (cl. 5.2.5)."},{"name":"Silver nitrate solution — 1 percent (m/v)","prep":"cl. 5.2.6"},{"name":"Sodium chloride solution — 1 percent (m/v)","prep":"cl. 5.2.7"},{"name":"Standard sodium arsenite solution","prep":"Take 1.6 g arsenious oxide in an 800 ml beaker. Add 10 g sodium carbonate and 500 ml water. Heat at low temperature until fully dissolved. Filter through a filter pad into a bottle. Make up to 2 litres with water. Shake the bottle well. Standardize as given in the procedure (cl. 5.3) with 0.2 g of a steel sample of known manganese content (of nearly the same composition as the test sample). Adjust the strength so that 1 ml of solution = 0.1 percent manganese when 0.2 g sample is taken (cl. 5.2.8)."}],"sampling":"Take and prepare the sample as given in the relevant Indian Standard (cl. 3). Sample mass: 0.2 g, weighed accurately (cl. 5.3.1).","procedure":["<b>Dissolution — plain carbon steel (cl. 5.3.1.1):</b> Weigh 0.2 g sample accurately into a 250 ml conical flask.","Add 10 ml dilute nitric acid (1 : 2) and 3 ml to 4 ml phosphoric acid. Heat to dissolve the sample.","Boil to remove oxides of nitrogen. Dilute to 100 ml.","<b>Dissolution — low alloy steel (cl. 5.3.1.2):</b> Weigh 0.2 g sample accurately into a 250 ml conical flask.","Add 20 ml sulphuric acid and 2 ml to 3 ml phosphoric acid. Heat until the reaction stops.","Add concentrated nitric acid drop by drop until the sample fully dissolves. Boil off the nitrous fumes. Dilute to 100 ml with water.","<b>Oxidation (cl. 5.3.2):</b> Add 20 ml ammonium persulphate solution and boil.","After a few minutes of boiling, when the solution becomes clear, add 10 ml silver nitrate solution. Let the colour of permanganic acid develop.","Boil to destroy the extra persulphate. Cool quickly to room temperature (cl. 5.3.2).","<b>Titration (cl. 5.3.3):</b> Add 10 ml sodium chloride solution to precipitate silver chloride.","Titrate the permanganic acid quickly with standard sodium arsenite solution until the pink colour disappears.","<b>Standardization of sodium arsenite (cl. 5.2.8):</b> Do the same dissolution, oxidation and titration steps on 0.2 g of a steel sample of known manganese content, of nearly the same composition as the test sample."],"end_point":"Pink colour of permanganic acid disappears (cl. 5.3.3).","calculation":["Manganese, percent = (A × B / C) × 100   (cl. 6.1)","where","A = volume of standard sodium arsenite solution used in titration, in ml;","B = manganese equivalent of standard sodium arsenite solution, in g/ml; and","C = mass of sample, in g."],"precision":"Reproducibility (cl. 6.2): a) ± 0.01 percent for manganese below 0.06 percent; b) ± 0.02 percent for manganese from 0.06 percent to 1 percent; and c) ± 0.03 percent for manganese above 1 percent.","reporting":"If the result is to be rounded off, round it off as per IS 2 : 2022 'Rules for rounding off numerical values (second revision)'. Keep the same number of significant places as in the specified value.","notes":["This method is for steels without tungsten (cl. 5).","Clause 5.3.1.2 says '20 ml sulphuric acid' but does not give its strength. The only sulphuric acid listed in cl. 5.2 is dilute sulphuric acid 1 : 4 (v/v) (cl. 5.2.3).","The photometric method for manganese up to 5 percent is given in IS 228 (Part 12) (Foreword)."]},"rev":"00","dept":"Quality","hi":{"short_title":"स्टील में Manganese (Arsenite विधि)","title":"Plain Carbon और Low Alloy Steels में Manganese का निर्धारण – Arsenite विधि","purpose":"Plain carbon और low alloy steels में manganese (0.1 से 1.5 प्रतिशत) को persulphate oxidation और arsenite titration से ज्ञात करना।","scope":"Arsenite विधि द्वारा plain carbon और low alloy steels में manganese (cl. 1)। Tungsten न होने पर, 0.1 प्रतिशत से 1.5 प्रतिशत manganese के लिए उपयोग करें (cl. 5)।","reference":"IS 228 (Part 2) : 2024 (Fourth Revision), Clauses 1, 3, 4, 5.1 to 5.3, 6.1 और 6.2; IS 264 : 2005 और IS 1070 : 2023","range":"0.1 प्रतिशत से 1.5 प्रतिशत manganese (tungsten अनुपस्थित)","principle":"Silver nitrate की उपस्थिति में ammonium persulphate, manganese को permanganic acid में ऑक्सीकृत करता है। Permanganic acid को sodium arsenite solution से titrate किया जाता है (cl. 5.1)।","apparatus":["Conical flask, 250 ml","Beaker, 800 ml","2 litres sodium arsenite solution के लिए bottle; filter pad","Titration के लिए burette","Analytical balance","गर्म करने की व्यवस्था"],"reagents":[{"name":"रसायनों की गुणवत्ता","prep":"जब तक अलग न कहा जाए, analytical grade reagents और distilled water (IS 1070 देखें) उपयोग करें (cl. 4)।"},{"name":"Dilute nitric acid — 1 : 2 (v/v)","prep":"cl. 5.2.1"},{"name":"Phosphoric acid — 85 प्रतिशत","prep":"cl. 5.2.2"},{"name":"Dilute sulphuric acid — 1 : 4 (v/v)","prep":"cl. 5.2.3"},{"name":"Concentrated nitric acid — relative density 1.42","prep":"IS 264 के अनुसार (cl. 5.2.4)।"},{"name":"Ammonium persulphate solution — 10 प्रतिशत (m/v)","prep":"ताज़ा बनाएँ (cl. 5.2.5)।"},{"name":"Silver nitrate solution — 1 प्रतिशत (m/v)","prep":"cl. 5.2.6"},{"name":"Sodium chloride solution — 1 प्रतिशत (m/v)","prep":"cl. 5.2.7"},{"name":"Standard sodium arsenite solution","prep":"800 ml beaker में 1.6 g arsenious oxide लें। 10 g sodium carbonate और 500 ml पानी डालें। पूरा घुलने तक धीमी आँच पर गर्म करें। Filter pad से छानकर bottle में लें। पानी से 2 litres तक भरें। Bottle को अच्छी तरह हिलाएँ। विधि (cl. 5.3) के अनुसार ज्ञात manganese वाले steel नमूने (परीक्षण नमूने जैसी संरचना) के 0.2 g से standardize करें। Strength ऐसी रखें कि 0.2 g नमूना लेने पर 1 ml solution = 0.1 प्रतिशत manganese हो (cl. 5.2.8)।"}],"sampling":"नमूना संबंधित Indian Standard के अनुसार लें और तैयार करें (cl. 3)। नमूने का द्रव्यमान: 0.2 g, सही-सही तौला हुआ (cl. 5.3.1)।","procedure":["<b>घोलना — plain carbon steel (cl. 5.3.1.1):</b> 0.2 g नमूना सही-सही तौलकर 250 ml conical flask में लें।","10 ml dilute nitric acid (1 : 2) और 3 ml से 4 ml phosphoric acid डालें। नमूना घोलने के लिए गर्म करें।","Oxides of nitrogen निकालने के लिए उबालें। 100 ml तक dilute करें।","<b>घोलना — low alloy steel (cl. 5.3.1.2):</b> 0.2 g नमूना सही-सही तौलकर 250 ml conical flask में लें।","20 ml sulphuric acid और 2 ml से 3 ml phosphoric acid डालें। Reaction रुकने तक गर्म करें।","नमूना पूरा घुलने तक concentrated nitric acid बूँद-बूँद डालें। Nitrous fumes उबालकर निकालें। पानी से 100 ml तक dilute करें।","<b>Oxidation (cl. 5.3.2):</b> 20 ml ammonium persulphate solution डालें और उबालें।","कुछ मिनट उबालने के बाद, जब solution साफ हो जाए, 10 ml silver nitrate solution डालें। Permanganic acid का रंग विकसित होने दें।","अतिरिक्त persulphate नष्ट करने के लिए उबालें। जल्दी से कमरे के तापमान तक ठंडा करें (cl. 5.3.2)।","<b>Titration (cl. 5.3.3):</b> Silver chloride अवक्षेपित करने के लिए 10 ml sodium chloride solution डालें।","Permanganic acid को standard sodium arsenite solution से जल्दी titrate करें, जब तक गुलाबी रंग गायब न हो जाए।","<b>Sodium arsenite का standardization (cl. 5.2.8):</b> ज्ञात manganese वाले, परीक्षण नमूने जैसी संरचना के steel नमूने के 0.2 g पर यही घोलना, oxidation और titration के चरण करें।"],"end_point":"Permanganic acid का गुलाबी रंग गायब हो जाता है (cl. 5.3.3)।","calculation":["Manganese, प्रतिशत = (A × B / C) × 100   (cl. 6.1)","जहाँ","A = titration में लगे standard sodium arsenite solution का आयतन, ml में;","B = standard sodium arsenite solution का manganese equivalent, g/ml में; और","C
