Repository: mishrachemist/mishrachemist.github.io

File: data/sop_list.json (part 2 of 26)
= नमूने का द्रव्यमान, g में।"],"precision":"Reproducibility (cl. 6.2): a) 0.06 प्रतिशत से कम manganese के लिए ± 0.01 प्रतिशत; b) 0.06 प्रतिशत से 1 प्रतिशत manganese के लिए ± 0.02 प्रतिशत; और c) 1 प्रतिशत से अधिक manganese के लिए ± 0.03 प्रतिशत।","reporting":"यदि परिणाम को round off करना हो, तो IS 2 : 2022 'Rules for rounding off numerical values (second revision)' के अनुसार करें। Significant places उतने ही रखें जितने निर्दिष्ट मान में हैं।","notes":["यह विधि tungsten रहित steels के लिए है (cl. 5)।","Clause 5.3.1.2 में '20 ml sulphuric acid' लिखा है, पर उसकी strength नहीं दी गई। cl. 5.2 में केवल dilute sulphuric acid 1 : 4 (v/v) दिया गया है (cl. 5.2.3)।","5 प्रतिशत तक manganese की photometric विधि IS 228 (Part 12) में दी गई है (Foreword)।"]}},{"id":"WI-03","no":"DM/QA/WI/03","type":"WI","cat":"Steel","std":["is228_3"],"keywords":"phosphorus p% alkalimetric steel phosphorus in steel (alkalimetric)","en":{"short_title":"Phosphorus in Steel (Alkalimetric)","title":"Determination of Phosphorus in Steel by Alkalimetric Method","purpose":"To find the phosphorus content of plain carbon steel and alloy steels by the alkalimetric method as per IS 228 (Part 3) : 2024.","scope":"Phosphorus in plain carbon steel and alloy steels by alkalimetric method (cl. 1).","reference":"IS 228 (Part 3) : 2024 (Fourth Revision), Methods for Chemical Analysis of Steels - Part 3 Determination of Phosphorus by Alkalimetric Method; Clauses 1 to 9 and Foreword. Referred: IS 264 : 2005 (Nitric acid), IS 265 : 2021 (Hydrochloric acid), IS 1070 : 2023 (Reagent grade water), IS 2 : 2022 (Rounding off).","principle":"Phosphorus is changed to orthophosphoric acid and precipitated as ammonium phosphomolybdate. The precipitate is dissolved in a known excess of standard sodium hydroxide solution. The excess is titrated with standard nitric acid solution (cl. 5).","apparatus":["Conical flask, 250 ml (6.1)","Conical flask, 500 ml (7.1, 7.2.2, 7.4.1)","Beaker, 400 ml (7.1, 7.4.1, 7.5, 7.6)","Platinum crucible (7.2.2)","Filter paper pulp pad with suction filtration (6.5)","Whatman filter paper No. 40 (5.1.6) and No. 42 (7.4.2)","Cold water bath (5.1.6)","Hot plate / heating arrangement (IS says 'low heat', 'boil', 'warm')"],"reagents":[{"name":"Quality of reagents","prep":"Use analytical grade reagents and distilled water (see IS 1070), unless stated otherwise (cl. 4)."},{"name":"Dilute nitric acid, 1 : 1, 1 : 3, 1 : 5 and 2 : 98 (v/v)","prep":"(5.1.1)"},{"name":"Potassium permanganate solution","prep":"Dissolve 2 g potassium permanganate in 100 ml water (5.1.2)."},{"name":"Sodium nitrite solution, 5 percent (m/v)","prep":"(5.1.3)"},{"name":"Concentrated ammonium hydroxide, rd 0.90","prep":"(5.1.4)"},{"name":"Concentrated nitric acid, rd 1.42","prep":"As per IS 264 (5.1.5)."},{"name":"Ammonium molybdate solution","prep":"Solution A (5.1.6.1): Dissolve 100 g molybdic acid (MoO<sub>3</sub>, 85 percent), or 118 g ammonium molybdate, in a mixture of 145 ml ammonium hydroxide (rd = 0.90) and 270 ml water. Cool.<br/>Solution B (5.1.6.2): Add 490 ml concentrated nitric acid to 1 150 ml water. Cool.<br/>Keep Solution B cool in a cold water bath. Add Solution A to it slowly, with constant stirring. Add 10 ml ammonium phosphate solution (1 g/l). Keep the solution for at least 24 h. Filter through Whatman filter paper No. 40 before use (5.1.6)."},{"name":"Potassium nitrate solution, 1 percent (m/v)","prep":"(5.1.7)"},{"name":"Phenolphthalein solution, 1 percent","prep":"Dissolve 1 g phenolphthalein powder in 100 ml rectified spirit or methyl alcohol (5.1.8)."},{"name":"Sodium hydroxide solution, 0.1 N","prep":"Dissolve 4.5 g sodium hydroxide in one litre of freshly boiled and cooled distilled water. Standardize against standard nitric acid (5.1.10) (5.1.9)."},{"name":"Standard nitric acid solution, 0.1 N","prep":"Dilute 7 ml concentrated nitric acid to one litre with freshly boiled distilled water. Standardize against sodium carbonate, ignited before at 350 °C and cooled (5.1.10)."},{"name":"Dilute hydrochloric acid, 1 : 1 (v/v) and 2 percent (v/v)","prep":"(5.1.11)"},{"name":"Hydrofluoric acid, 40 percent","prep":"(5.1.12)"},{"name":"Perchloric acid, 70 percent","prep":"(5.1.13)"},{"name":"Sodium carbonate, 5 percent (m/v)","prep":"(5.1.14)"},{"name":"Ferrous sulphate solution","prep":"Dissolve 100 g ferrous sulphate crystals (FeSO<sub>4</sub>.7H<sub>2</sub>O) in one litre of dilute sulphuric acid (5 : 95) (5.1.15)."},{"name":"Dilute ammonium hydroxide, 1 : 1 and 1 : 20 (v/v)","prep":"(5.1.16)"},{"name":"Sulphurous acid","prep":"Saturate water with sulphur dioxide gas (5.1.17)."},{"name":"Concentrated hydrochloric acid, rd 1.16","prep":"As per IS 265 (5.1.18)."},{"name":"Dilute hydrobromic acid, 1 : 4 (v/v)","prep":"(5.1.19)"}],"sampling":"Take and prepare the sample as given in the relevant Indian Standard (cl. 3). Sample mass: 2 g (cl. 6.1, 7.1, 7.4.1, 7.5, 7.6).","procedure":["<b>A. Plain carbon steel and low alloy steel without vanadium (cl. 6)</b>","Put 2 g sample in a 250 ml conical flask. Add 30 ml dilute nitric acid (1 : 1) until the strong reaction stops. Keep the flask on low heat until the sample dissolves (6.1).","Add 5 ml to 10 ml potassium permanganate solution. Boil for a few minutes. If manganese dioxide does not precipitate, add more permanganate solution until a manganese dioxide precipitate appears, and boil for a few minutes (6.2).","Add sodium nitrite solution drop by drop until the brown precipitate dissolves. Boil to remove oxides of nitrogen (6.2).","Add ammonium hydroxide until a brown precipitate of ferric hydroxide appears. Dissolve the precipitate with dilute nitric acid (1 : 1), added drop by drop. Add 2 ml to 3 ml concentrated nitric acid (6.3). Keep the acidity of the solution at 5 percent to 10 percent before precipitating the phosphomolybdate complex (6.3 Note).","Warm the solution to about 60 °C to 80 °C. Add 50 ml ammonium molybdate solution. Stopper the flask and shake hard for a few minutes. Let it stand for half an hour (6.4).","Filter the precipitate through a filter paper pulp pad by suction. Wash the flask, precipitate and pad two times with 5 ml portions of dilute nitric acid (2 : 98). Then wash five times with 5 ml portions of potassium nitrate (6.5).","Keep washing with potassium nitrate solution until the washings are acid free. (Check: a 10 ml portion of washings with phenolphthalein must turn pink with one drop of 0.1 N sodium hydroxide solution.) (6.5)","Put the pulp with the precipitate back into the flask. Add about 25 ml water, a few drops of phenolphthalein and a known volume of sodium hydroxide solution (1 ml to 2 ml in excess). Shake to dissolve the precipitate (6.6).","Dilute to about 100 ml. Titrate with standard nitric acid solution until the pink colour disappears (6.6).","<b>B. Stainless steel, high chromium, nickel chromium and similar alloy steel without tungsten or vanadium (cl. 7.1)</b>","Put 2 g sample in a 400 ml beaker. Add 50 ml of a 1 : 1 mixture of concentrated hydrochloric acid and nitric acid, and a few drops of hydrofluoric acid. Keep on low heat until the reaction stops.","Add 15 ml perchloric acid. Evaporate to heavy fumes and fume for a few minutes.","Cool. Add 40 ml water and 10 ml concentrated nitric acid. Boil for a few minutes. Filter through paper pulp. Wash with hot dilute nitric acid (1 : 5).","Collect the filtrate in a 500 ml conical flask. Continue as in steps 6.2 to 6.6 above.","<b>C. Steel with high silicon, titanium or zirconium (cl. 7.2)</b>","Follow 7.1 up to filtration. Collect the filtrate in a 500 ml conical flask and keep it (7.2.1).","Put the precipitate and pulp in a platinum crucible and ignite. Fume with 1 ml hydrofluoric acid and a few drops of concentrated nitric acid at low temperature (7.2.2).","Fuse the residue with sodium carbonate. Dissolve the melt in water. Filter through paper pulp and wash with sodium carbonate solution (7.2.2).","Make the filtrate acidic with concentrated nitric acid. Add it to the main filtrate. Continue as in 6.2 to 6.6 (7.2.2).","<b>D. Chromium vanadium steels or other steels with vanadium but no tungsten (cl. 7.3)</b>","Follow 7.1 until the solution is ready for precipitation of the phosphomolybdate complex (7.3.1).","Cool the solution to 10 °C to 20 °C. Add 5 ml ferrous sulphate solution and 2 to 3 drops sulphurous acid. Shake to mix well (7.3.2).","Add 50 ml ammonium molybdate solution. Stopper the flask, shake hard for a few minutes and let it stand overnight. Continue as in 6.5 to 6.6 (7.3.2).","<b>E. High speed steels or other steels with tungsten, with or without vanadium (cl. 7.4)</b>","Put 2 g sample in a 400 ml beaker. Dissolve in 60 ml dilute nitric acid (1 : 3), with a few drops of hydrofluoric acid if needed (7.4.1).","Add 20 ml concentrated hydrochloric acid, 60 ml concentrated nitric acid and a few drops of hydrofluoric acid. Evaporate to dryness (7.4.1).","Digest with 20 ml concentrated hydrochloric acid. Dilute to 50 ml with water and boil (7.4.1).","Filter through paper pulp, as far as possible by decantation. Keep the tungstic acid precipitate in the beaker. Wash two times with hot dilute hydrochloric acid (2 percent) (7.4.1).","Collect the filtrate in a 500 ml conical flask. Evaporate to a small volume. Add 30 ml concentrated nitric acid and evaporate to a syrupy liquid. Add 5 ml concentrated nitric acid, dilute to about 25 ml and boil for a few minutes (7.4.1).","Recover phosphorus from the tungstic acid precipitate: Dissolve the precipitate in the beaker with the least amount of dilute ammonium hydroxide (1 : 1). Pour it through the filter pad and collect the solution in a beaker. Wash the beaker and pad with dilute ammonium hydroxide (1 : 1) until all tungstic acid is dissolved and collected (7.4.2).","Add a few ml of the main filtrate (from 7.4.1). Make slightly acidic with dilute nitric acid (1 : 1). Add dilute ammonium hydroxide (1 : 1) in slight excess and heat until the precipitate flocculates (7.4.2).","Filter through Whatman filter paper No. 42. Wash with dilute ammonium hydroxide (1 : 20). Dissolve the precipitate in the least amount of hot dilute nitric acid (1 : 5). Add it to the main filtrate (7.4.2).","Treat the filtrate as in 6.2 and 6.3. If the sample has vanadium, continue as in 7.3.2. If there is no vanadium, complete the test as in 6.4 to 6.6 (7.4.3).","<b>F. Austenitic manganese steels (cl. 7.5)</b>","Dissolve 2 g sample in a 400 ml beaker in 40 ml dilute nitric acid (1 : 3). Add 15 ml perchloric acid and evaporate just to white fumes.","Add hydrofluoric acid drop by drop until all hydrated silica dissolves, then a few drops more. Heat so that perchloric acid refluxes on the sides of the beaker for about 25 min.","Cool. Add about 40 ml water and 10 ml concentrated nitric acid. Boil for a few minutes. Continue as in 6.2 to 6.6.","<b>G. Steels with high arsenic, up to 0.1 percent (cl. 7.6)</b>","Dissolve 2 g sample in a 400 ml beaker in 40 ml dilute nitric acid (1 : 3). Add 20 ml perchloric acid and fume to remove nitric acid.","Cool. Add about 80 ml dilute hydrobromic acid and evaporate to heavy fumes.","Cool. Add about 40 ml water and 10 ml nitric acid. Continue as in 6.2 to 6.6.","<b>H. Blank (cl. 8)</b>","Run a blank by the same procedure, using the same amount of all reagents."],"end_point":"Pink colour (phenolphthalein) disappears when the excess sodium hydroxide is titrated with standard nitric acid solution (6.6).","calculation":["Phosphorus, percent = [(B - A) × C / D] × 100   (cl. 9.1)","where B = ml of standard nitric acid solution used in the blank (see 8);","A = ml of standard nitric acid solution used for the sample, in titration of the excess sodium hydroxide (see 6.6);","C = phosphorus equivalent of 1 ml standard nitric acid solution; and","D = mass of sample, in g."],"precision":"Reproducibility: ± 0.001 5 percent (cl. 9.2).","reporting":"If the result is to be rounded off, round it off as per IS 2 : 2022 'Rules for rounding off numerical values (second revision)'. Keep the same number of significant places as in the specified value (Foreword).","notes":["The amount of nitric acid added at step 6.3 depends on the actual volume of the solution. The analyst must keep the acidity of the solution at 5 percent to 10 percent before precipitation of the phosphomolybdate complex (6.3 Note)."]},"rev":"00","dept":"Quality","hi":{"short_title":"स्टील में Phosphorus (Alkalimetric विधि)","title":"स्टील में Phosphorus का निर्धारण – Alkalimetric विधि","purpose":"IS 228 (Part 3) : 2024 के अनुसार alkalimetric विधि से plain carbon steel और alloy steels में phosphorus की मात्रा ज्ञात करना।","scope":"Alkalimetric विधि द्वारा plain carbon steel और alloy steels में phosphorus (cl. 1)।","reference":"IS 228 (Part 3) : 2024 (Fourth Revision), Methods for Chemical Analysis of Steels - Part 3 Determination of Phosphorus by Alkalimetric Method; Clauses 1 to 9 और Foreword। संदर्भित: IS 264 : 2005 (Nitric acid), IS 265 : 2021 (Hydrochloric acid), IS 1070 : 2023 (Reagent grade water), IS 2 : 2022 (Rounding off)।","principle":"Phosphorus को orthophosphoric acid में बदला जाता है और ammonium phosphomolybdate के रूप में अवक्षेपित किया जाता है। अवक्षेप को standard sodium hydroxide solution की ज्ञात अधिक मात्रा में घोला जाता है। बचे हुए (excess) sodium hydroxide को standard nitric acid solution से titrate किया जाता है (cl. 5)।","apparatus":["Conical flask, 250 ml (6.1)","Conical flask, 500 ml (7.1, 7.2.2, 7.4.1)","Beaker, 400 ml (7.1, 7.4.1, 7.5, 7.6)","Platinum crucible (7.2.2)","Suction filtration के साथ filter paper pulp pad (6.5)","Whatman filter paper No. 40 (5.1.6) और No. 42 (7.4.2)","ठंडे पानी का bath (5.1.6)","Hot plate / गर्म करने की व्यवस्था (IS में 'low heat', 'boil', 'warm' लिखा है)"],"reagents":[{"name":"रसायनों की गुणवत्ता","prep":"जब तक अलग न कहा जाए, analytical grade reagents और distilled water (IS 1070 देखें) उपयोग करें (cl. 4)।"},{"name":"Dilute nitric acid, 1 : 1, 1 : 3, 1 : 5 और 2 : 98 (v/v)","prep":"(5.1.1)"},{"name":"Potassium permanganate solution","prep":"2 g potassium permanganate को 100 ml पानी में घोलें (5.1.2)।"},{"name":"Sodium nitrite solution, 5 प्रतिशत (m/v)","prep":"(5.1.3)"},{"name":"Concentrated ammonium hydroxide, rd 0.90","prep":"(5.1.4)"},{"name":"Concentrated nitric acid, rd 1.42","prep":"IS 264 के अनुसार (5.1.5)।"},{"name":"Ammonium molybdate solution","prep":"Solution A (5.1.6.1): 100 g molybdic acid (MoO<sub>3</sub>, 85 प्रतिशत), या 118 g ammonium molybdate को 145 ml ammonium hydroxide (rd = 0.90) और 270 ml पानी के मिश्रण में घोलें। ठंडा करें।<br/>Solution B (5.1.6.2): 1 150 ml पानी में 490 ml concentrated nitric acid डालें। ठंडा करें।<br/>Solution B को ठंडे पानी के bath में ठंडा रखें। उसमें Solution A धीरे-धीरे, लगातार हिलाते हुए डालें। 10 ml ammonium phosphate solution (1 g/l) डालें। Solution को कम से कम 24 h रखें। उपयोग से पहले Whatman filter paper No. 40 से छानें (5.1.6)।"},{"name":"Potassium nitrate solution, 1 प्रतिशत (m/v)","prep":"(5.1.7)"},{"name":"Phenolphthalein solution, 1 प्रतिशत","prep":"1 g phenolphthalein powder को 100 ml rectified spirit या methyl alcohol में घोलें (5.1.8)।"},{"name":"Sodium hydroxide solution, 0.1 N","prep":"4.5 g sodium hydroxide को एक litre ताज़ा उबले और ठंडे distilled water में घोलें। Standard nitric acid (5.1.10) से standardize करें (5.1.9)।"},{"name":"Standard nitric acid solution, 0.1 N","prep":"7 ml concentrated nitric acid को ताज़ा उबले distilled water से एक litre तक dilute करें। पहले से 350 °C पर ignite करके ठंडा किए गए sodium carbonate से standardize करें (5.1.10)।"},{"name":"Dilute hydrochloric acid, 1 : 1 (v/v) और 2 प्रतिशत (v/v)","prep":"(5.1.11)"},{"name":"Hydrofluoric acid, 40 प्रतिशत","prep":"(5.1.12)"},{"name":"Perchloric acid, 70 प्रतिशत","prep":"(5.1.13)"},{"name":"Sodium carbonate, 5 प्रतिशत (m/v)","prep":"(5.1.14)"},{"name":"Ferrous sulphate solution","prep":"100 g ferrous sulphate crystals (FeSO<sub>4</sub>.7H<sub>2</sub>O) को एक litre dilute sulphuric acid (5 : 95) में घोलें (5.1.15)।"},{"name":"Dilute ammonium hydroxide, 1 : 1 और 1 : 20 (v/v)","prep":"(5.1.16)"},{"name":"Sulphurous acid","prep":"पानी को sulphur dioxide गैस से संतृप्त करें (5.1.17)।"},{"name":"Concentrated hydrochloric acid, rd 1.16","prep":"IS 265 के अनुसार (5.1.18)।"},{"name":"Dilute hydrobromic acid, 1 : 4 (v/v)","prep":"(5.1.19)"}],"sampling":"नमूना संबंधित Indian Standard के अनुसार लें और तैयार करें (cl. 3)। नमूने का द्रव्यमान: 2 g (cl. 6.1, 7.1, 7.4.1, 7.5, 7.6)।","procedure":["<b>A. Vanadium रहित plain carbon steel और low alloy steel (cl. 6)</b>","2 g नमूना 250 ml conical flask में लें। तेज़ reaction रुकने तक 30 ml dilute nitric acid (1 : 1) डालें। नमूना घुलने तक flask को धीमी आँच पर रखें (6.1)।","5 ml से 10 ml potassium permanganate solution डालें। कुछ मिनट उबालें। यदि manganese dioxide अवक्षेपित न हो, तो manganese dioxide का अवक्षेप आने तक और permanganate solution डालें और कुछ मिनट उबालें (6.2)।","भूरा अवक्षेप घुलने तक sodium nitrite solution बूँद-बूँद डालें। Oxides of nitrogen निकालने के लिए उबालें (6.2)।","Ferric hydroxide का भूरा अवक्षेप आने तक ammonium hydroxide डालें। Dilute nitric acid (1 : 1) बूँद-बूँद डालकर अवक्षेप घोलें। 2 ml से 3 ml concentrated nitric acid डालें (6.3)। Phosphomolybdate complex अवक्षेपित करने से पहले solution की acidity 5 प्रतिशत से 10 प्रतिशत रखें (6.3 Note)।","Solution को लगभग 60 °C से 80 °C तक गर्म करें। 50 ml ammonium molybdate solution डालें। Flask पर stopper लगाएँ और कुछ मिनट ज़ोर से हिलाएँ। आधे घंटे रखा रहने दें (6.4)।","अवक्षेप को suction द्वारा filter paper pulp pad से छानें। Flask, अवक्षेप और pad को dilute nitric acid (2 : 98) के 5 ml भागों से दो बार धोएँ। फिर potassium nitrate के 5 ml भागों से पाँच बार धोएँ (6.5)।","जब तक धोवन (washings) acid मुक्त न हो जाए, potassium nitrate solution से धोते रहें। (जाँच: धोवन का 10 ml भाग phenolphthalein के साथ, 0.1 N sodium hydroxide solution की एक बूँद डालने पर गुलाबी हो जाना चाहिए।) (6.5)","अवक्षेप सहित pulp को वापस flask में डालें। लगभग 25 ml पानी, phenolphthalein की कुछ बूँदें और sodium hydroxide solution का ज्ञात आयतन (1 ml से 2 ml अधिक) डालें। अवक्षेप घोलने के लिए हिलाएँ (6.6)।","लगभग 100 ml तक dilute करें। गुलाबी रंग गायब होने तक standard nitric acid solution से titrate करें (6.6)।","<b>B. Stainless steel, high chromium, nickel chromium और ऐसे ही alloy steel, tungsten या vanadium रहित (cl. 7.1)</b>","2 g नमूना 400 ml beaker में लें। Concentrated hydrochloric acid और nitric acid का 1 : 1 मिश्रण 50 ml, और hydrofluoric acid की कुछ बूँदें डालें। Reaction रुकने तक धीमी आँच पर रखें।","15 ml perchloric acid डालें। घने fumes आने तक evaporate करें और कुछ मिनट fume करें।","ठंडा करें। 40 ml पानी और 10 ml concentrated nitric acid डालें। कुछ मिनट उबालें। Paper pulp से छानें। गर्म dilute nitric acid (1 : 5) से धोएँ।","Filtrate को 500 ml conical flask में लें। ऊपर दिए 6.2 से 6.6 के अनुसार आगे करें।","<b>C. High silicon, titanium या zirconium वाला steel (cl. 7.2)</b>","Filtration तक 7.1 का पालन करें। Filtrate को 500 ml conical flask में लेकर सुरक्षित रखें (7.2.1)।","अवक्षेप और pulp को platinum crucible में लेकर ignite करें। कम तापमान पर 1 ml hydrofluoric acid और concentrated nitric acid की कुछ बूँदों के साथ fume करें (7.2.2)।","Residue को sodium carbonate के साथ fuse करें। Melt को पानी में घोलें। Paper pulp से छानें और sodium carbonate solution से धोएँ (7.2.2)।","Filtrate को concentrated nitric acid से अम्लीय करें। इसे मुख्य filtrate में मिलाएँ। 6.2 से 6.6 के अनुसार आगे करें (7.2.2)।","<b>D. Chromium vanadium steels या vanadium वाले, tungsten रहित अन्य steels (cl. 7.3)</b>","Phosphomolybdate complex के अवक्षेपण के लिए solution तैयार होने तक 7.1 का पालन करें (7.3.1)।","Solution को 10 °C से 20 °C तक ठंडा करें। 5 ml ferrous sulphate solution और 2 से 3 बूँद sulphurous acid डालें। अच्छी तरह मिलाने के लिए हिलाएँ (7.3.2)।","50 ml ammonium molybdate solution डालें। Flask पर stopper लगाएँ, कुछ मिनट ज़ोर से हिलाएँ और रात भर रखा रहने दें। 6.5 से 6.6 के अनुसार आगे करें (7.3.2)।","<b>E. High speed steels या tungsten वाले अन्य steels, vanadium सहित या रहित (cl. 7.4)</b>","2 g नमूना 400 ml beaker में लें। 60 ml dilute nitric acid (1 : 3) में घोलें; आवश्यकता हो तो hydrofluoric acid की कुछ बूँदें डालें (7.4.1)।","20 ml concentrated hydrochloric acid, 60 ml concentrated nitric acid और hydrofluoric acid की कुछ बूँदें डालें। सूखने तक evaporate करें (7.4.1)।","20 ml concentrated hydrochloric acid के साथ digest करें। पानी से 50 ml तक dilute करें और उबालें (7.4.1)।","जहाँ तक हो सके decantation द्वारा paper pulp से छानें। Tungstic acid का अवक्षेप beaker में ही रखें। गर्म dilute hydrochloric acid (2 प्रतिशत) से दो बार धोएँ (7.4.1)।","Filtrate को 500 ml conical flask में लें। थोड़े आयतन तक evaporate करें। 30 ml concentrated nitric acid डालें और गाढ़े (syrupy) द्रव तक evaporate करें। 5 ml concentrated nitric acid डालें, लगभग 25 ml तक dilute करें और कुछ मिनट उबालें (7.4.1)।","Tungstic acid अवक्षेप से phosphorus वापस लेना: beaker में अवक्षेप को कम से कम dilute ammonium hydroxide (1 : 1) में घोलें। इसे filter pad से डालें और solution को beaker में लें। जब तक सारा tungstic acid घुलकर जमा न हो जाए, beaker और pad को dilute ammonium hydroxide (1 : 1) से धोएँ (7.4.2)।","मुख्य filtrate (7.4.1 से) के कुछ ml डालें। Dilute nitric acid (1 : 1) से हल्का अम्लीय करें। Dilute ammonium hydroxide (1 : 1) थोड़ा अधिक डालें और अवक्षेप के गुच्छे (flocculation) बनने तक गर्म करें (7.4.2)।","Whatman filter paper No. 42 से छानें। Dilute ammonium hydroxide (1 : 20) से धोएँ। अवक्षेप को कम से कम गर्म dilute nitric acid (1 : 5) में घोलें। इसे मुख्य filtrate में मिलाएँ (7.4.2)।","Filtrate को 6.2 और 6.3 के अनुसार treat करें। यदि नमूने में vanadium है, तो 7.3.2 के अनुसार आगे करें। Vanadium न होने पर 6.4 से 6.6 के अनुसार test पूरा करें (7.4.3)।","<b>F. Austenitic manganese steels (cl. 7.5)</b>","2 g नमूना 400 ml beaker में 40 ml dilute nitric acid (1 : 3) में घोलें। 15 ml perchloric acid डालें और सफ़ेद fumes आने तक evaporate करें।","जब तक सारी hydrated silica न घुल जाए, hydrofluoric acid बूँद-बूँद डालें, फिर कुछ बूँदें और डालें। इतना गर्म करें कि perchloric acid लगभग 25 min तक beaker की दीवारों पर reflux करे।","ठंडा करें। लगभग 40 ml पानी और 10 ml concentrated nitric acid डालें। कुछ मिनट उबालें। 6.2 से 6.6 के अनुसार आगे करें।","<b>G. High arsenic (0.1 प्रतिशत तक) वाले steels (cl. 7.6)</b>","2 g नमूना 400 ml beaker में 40 ml dilute nitric acid (1 : 3) में घोलें। 20 ml perchloric acid डालें और nitric acid निकालने के लिए fume करें।","ठंडा करें। लगभग 80 ml dilute hydrobromic acid डालें और घने fumes आने तक evaporate करें।","ठंडा करें। लगभग 40 ml पानी और 10 ml nitric acid डालें। 6.2 से 6.6 के अनुसार आगे करें।","<b>H. Blank (cl. 8)</b>","सभी reagents की समान मात्रा लेकर, इसी विधि से blank चलाएँ।"],"end_point":"Excess sodium hydroxide को standard nitric acid solution से titrate करने पर गुलाबी रंग (phenolphthalein) गायब हो जाता है (6.6)।","calculation":["Phosphorus, प्रतिशत = [(B - A) × C / D] × 100   (cl. 9.1)","जहाँ B = blank में लगा standard nitric acid solution, ml (8 देखें);","A = नमूने के लिए, excess sodium hydroxide के titration में लगा standard nitric acid solution, ml (6.6 देखें);","C = 1 ml standard nitric acid solution का phosphorus equivalent; और","D = नमूने का द्रव्यमान, g में।"],"precision":"Reproducibility: ± 0.001 5 प्रतिशत (cl. 9.2)।","reporting":"यदि परिणाम को round off करना हो, तो IS 2 : 2022 'Rules for rounding off numerical values (second revision)' के अनुसार करें। Significant places उतने ही रखें जितने निर्दिष्ट मान में हैं (Foreword)।","notes":["चरण 6.3 पर डाले जाने वाले nitric acid की मात्रा solution के वास्तविक आयतन पर निर्भर करती है। Phosphomolybdate complex के अवक्षेपण से पहले analyst को solution की acidity 5 प्रतिशत से 10 प्रतिशत रखनी है (6.3 Note)।"]}},{"id":"WI-04","no":"DM/QA/WI/04","type":"WI","cat":"Steel","std":["is228_8"],"keywords":"silicon si% gravimetric steel silicon in steel (gravimetric)","en":{"short_title":"Silicon in Steel (Gravimetric)","title":"Determination of Silicon in Steel by Gravimetric Method","purpose":"To find the silicon content of plain carbon and alloy steels by the gravimetric method as per IS 228 (Part 8) : 1989.","scope":"Gravimetric method for silicon (0.05 to 5.00 percent) in plain carbon and alloy steels, including high speed steels with tungsten (cl. 1.1).","reference":"IS 228 (Part 8) : 1989 (Third Revision, Reaffirmed 2004, 2014, 2019, 2023), Methods for Chemical Analysis of Steels - Part 8 Determination of Silicon by the Gravimetric Method; Clauses 1 to 4.5 and Foreword. Referred: IS 264 : 1976, IS 266 : 1977, IS 2 : 1960.","range":"Silicon 0.05 to 5.00 percent.","principle":"The sample is dissolved. Silicic acid is dehydrated by fuming with sulphuric acid. The solution is filtered. The silica is ignited and weighed. Then the silica is removed (volatilized) with hydrofluoric acid. The residue is ignited and weighed again. The loss in mass is silica (cl. 4.1).","apparatus":["Porcelain casserole, 300 ml (4.3.1)","Beaker, 500 ml (4.3.2)","Platinum crucible (4.3.1)","Medium textured filter paper and filter paper pulp (4.3.1)","Desiccator (4.3.1)","Oven for drying at 110 °C and furnace for ignition at 1 050 °C / 750 °C (4.3.1, 4.3.3)","Balance"],"reagents":[{"name":"Quality of reagents","prep":"Use analytical grade reagents and distilled water, unless stated otherwise (cl. 3.1)."},{"name":"Mixed acids","prep":"Add 450 ml concentrated nitric acid to 500 ml water and cool. Separately, add 250 ml concentrated sulphuric acid to another 500 ml water and cool. Mix both dilute acids (4.2.1)."},{"name":"Dilute hydrochloric acid, 1 : 1, 3 : 1 and 1 : 20 (v/v)","prep":"(4.2.2)"},{"name":"Dilute sulphuric acid, 1 : 1 (v/v)","prep":"(4.2.3)"},{"name":"Hydrofluoric acid, 40 percent","prep":"(4.2.4; printed as 'Hydroflouric Acid, O, 40 percent')"},{"name":"Concentrated nitric acid, rd = 1.42","prep":"As per IS 264 : 1976 (4.2.5)."},{"name":"Perchloric acid, 70 percent","prep":"(4.2.6)"},{"name":"Concentrated sulphuric acid, rd = 1.84","prep":"As per IS 266 : 1977 (4.2.7)."},{"name":"Dilute nitric acid, 1 : 1 (v/v)","prep":"(4.2.8)"},{"name":"Tartaric acid, 40 percent (m/v)","prep":"(4.2.9)"},{"name":"Silver nitrate solution, 0.5 percent","prep":"For chloride test of the washings (4.3.1)."}],"sampling":"Take and prepare the sample as given in the relevant Indian Standard (cl. 2.1). Sample mass for plain carbon steels: 5.0 g (Si up to 0.1 percent), 2.5 g (Si up to 1 percent), 1 g (Si up to 5 percent) (4.3.1).","procedure":["<b>A. Plain carbon steels (cl. 4.3.1)</b>","Weigh the sample into a 300 ml porcelain casserole: 5.0 g for silicon up to 0.1 percent, 2.5 g for silicon up to 1 percent, or 1 g for silicon up to 5 percent.","Add 30 ml mixed acid to dissolve the sample. Heat until nitrous fumes are removed. Keep heating until SO<sub>3</sub> fumes come out.","Cool. Add 50 ml dilute hydrochloric acid (1 : 1) and heat again.","Cool. Dilute to 100 ml with warm water. Add filter paper pulp and stir well. Filter at once through medium textured filter paper.","Wash the residue with hot dilute hydrochloric acid (1 : 20). Then wash with hot water until the residue is free from chloride. (Test the washings for chloride with 0.5 percent AgNO<sub>3</sub> solution.)","Put the residue with the filter paper in a platinum crucible. Dry at 110 °C. Heat, char and ignite at 1 050 °C for 30 minutes. Cool in a desiccator and weigh.","Add 1-2 drops dilute sulphuric acid to wet the residue. Then add 3-5 ml hydrofluoric acid. Evaporate to dryness. Ignite at 1 050 °C to constant mass. (The loss in mass is silica, cl. 4.1.)","<b>B. Steel with high chromium (cl. 4.3.2)</b>","Weigh 1 g sample into a 500 ml beaker. Add 40 ml dilute hydrochloric acid 3 : 1. Heat gently until the reaction stops.","Add 4-5 ml concentrated nitric acid. Heat gently to remove nitrous fumes.","Add 10 ml perchloric acid. Reflux for 15 minutes after perchloric acid fumes come out.","Cool. Add 50 ml hot dilute hydrochloric acid (1 : 1). Do the rest as in 4.3.1 (part A above), from the addition of 50 ml dilute hydrochloric acid (1 : 1).","<b>C. High speed steels with tungsten (cl. 4.3.3)</b>","Weigh 2 g sample into a beaker. Dissolve in 50 ml dilute sulphuric acid (1 : 1). Add 10 ml dilute nitric acid and evaporate to heavy fumes.","Add 40 ml dilute hydrochloric acid (1 : 1) and 70 ml tartaric acid (40 percent). Heat to dissolve the salts.","Filter through medium textured filter paper. Wash with dilute hydrochloric acid (1 : 20).","Ignite the residue at 1 050 °C in a platinum crucible and weigh.","Wet the residue with dilute sulphuric acid (1 : 1). Add 2 to 3 ml hydrofluoric acid and evaporate to dryness. Ignite the residue again at 750 °C. Cool and weigh.","<b>D. High silicon steels (cl. 4.3.4)</b>","Dissolve 1 g sample in 40 ml dilute hydrochloric acid (1 : 1). Add 20 ml concentrated nitric acid and 20 ml perchloric acid, and fume. Do the rest as in 4.3.1.","<b>E. Blank (cl. 4.3.5)</b>","Run a reagent blank by the same procedure used for the test."],"calculation":["Silicon, percent by mass = (A - B) × 46.75 / C   (cl. 4.4)","where A = mass of silica in the sample, in g (loss in mass on HF treatment),","B = mass of silica in the blank, in g, and","C = mass of sample taken, in g."],"precision":"Reproducibility (cl. 4.5): ± 0.02 at 0.5 percent level; ± 0.05 at 2.0 percent level; ± 0.07 at 4.0 percent level.","reporting":"If the final value (observed or calculated) is to be rounded off, round it off as per IS 2 : 1960 'Rules for rounding off numerical values (revised)' (Foreword).","notes":["Clause 4.3.1 gives 3-5 ml hydrofluoric acid and ignition at 1 050 °C after HF treatment. Clause 4.3.3 (high speed steels) gives 2 to 3 ml hydrofluoric acid and re-ignition at 750 °C. Follow the clause for the steel type."]},"rev":"00","dept":"Quality","hi":{"short_title":"स्टील में Silicon (भारात्मक विधि)","title":"स्टील में Silicon का निर्धारण – भारात्मक (Gravimetric) विधि","purpose":"IS 228 (Part 8) : 1989 के अनुसार gravimetric विधि से plain carbon और alloy steels में silicon की मात्रा ज्ञात करना।","scope":"Plain carbon और alloy steels में, tungsten वाले high speed steels सहित, silicon (0.05 से 5.00 प्रतिशत) की gravimetric विधि (cl. 1.1)।","reference":"IS 228 (Part 8) : 1989 (Third Revision, Reaffirmed 2004, 2014, 2019, 2023), Methods for Chemical Analysis of Steels - Part 8 Determination of Silicon by the Gravimetric Method; Clauses 1 to 4.5 और Foreword। संदर्भित: IS 264 : 1976, IS 266 : 1977, IS 2 : 1960।","range":"Silicon 0.05 से 5.00 प्रतिशत।","principle":"नमूने को घोला जाता है। Sulphuric acid के साथ fume करके silicic acid को dehydrate किया जाता है। Solution को छाना जाता है। Silica को ignite करके तौला जाता है। फिर hydrofluoric acid से silica को उड़ा (volatilize) दिया जाता है। Residue को फिर ignite करके तौला जाता है। द्रव्यमान में कमी ही silica है (cl. 4.1)।","apparatus":["Porcelain casserole, 300 ml (4.3.1)","Beaker, 500 ml (4.3.2)","Platinum crucible (4.3.1)","Medium textured filter paper और filter paper pulp (4.3.1)","Desiccator (4.3.1)","110 °C पर सुखाने के लिए oven और 1 050 °C / 750 °C पर ignition के लिए furnace (4.3.1, 4.3.3)","Balance"],"reagents":[{"name":"रसायनों की गुणवत्ता","prep":"जब तक अलग न कहा जाए, analytical grade reagents और distilled water उपयोग करें (cl. 3.1)।"},{"name":"Mixed acids","prep":"500 ml पानी में 450 ml concentrated nitric acid डालें और ठंडा करें। अलग से, दूसरे 500 ml पानी में 250 ml concentrated sulphuric acid डालें और ठंडा करें। दोनों dilute acids मिलाएँ (4.2.1)।"},{"name":"Dilute hydrochloric acid, 1 : 1, 3 : 1 और 1 : 20 (v/v)","prep":"(4.2.2)"},{"name":"Dilute sulphuric acid, 1 : 1 (v/v)","prep":"(4.2.3)"},{"name":"Hydrofluoric acid, 40 प्रतिशत","prep":"(4.2.4; IS में 'Hydroflouric Acid, O, 40 percent' छपा है)"},{"name":"Concentrated nitric acid, rd = 1.42","prep":"IS 264 : 1976 के अनुसार (4.2.5)।"},{"name":"Perchloric acid, 70 प्रतिशत","prep":"(4.2.6)"},{"name":"Concentrated sulphuric acid, rd = 1.84","prep":"IS 266 : 1977 के अनुसार (4.2.7)।"},{"name":"Dilute nitric acid, 1 : 1 (v/v)","prep":"(4.2.8)"},{"name":"Tartaric acid, 40 प्रतिशत (m/v)","prep":"(4.2.9)"},{"name":"Silver nitrate solution, 0.5 प्रतिशत","prep":"धोवन (washings) में chloride की जाँच के लिए (4.3.1)।"}],"sampling":"नमूना संबंधित Indian Standard के अनुसार लें और तैयार करें (cl. 2.1)। Plain carbon steels के लिए नमूने का द्रव्यमान: 5.0 g (Si 0.1 प्रतिशत तक), 2.5 g (Si 1 प्रतिशत तक), 1 g (Si 5 प्रतिशत तक) (4.3.1)।","procedure":["<b>A. Plain carbon steels (cl. 4.3.1)</b>","नमूना 300 ml porcelain casserole में तौलें: silicon 0.1 प्रतिशत तक के लिए 5.0 g, silicon 1 प्रतिशत तक के लिए 2.5 g, या silicon 5 प्रतिशत तक के लिए 1 g।","नमूना घोलने के लिए 30 ml mixed acid डालें। Nitrous fumes निकलने तक गर्म करें। SO<sub>3</sub> fumes निकलने तक गर्म करते रहें।","ठंडा करें। 50 ml dilute hydrochloric acid (1 : 1) डालें और फिर से गर्म करें।","ठंडा करें। गुनगुने पानी से 100 ml तक dilute करें। Filter paper pulp डालें और अच्छी तरह हिलाएँ। तुरंत medium textured filter paper से छानें।","Residue को गर्म dilute hydrochloric acid (1 : 20) से धोएँ। फिर residue chloride मुक्त होने तक गर्म पानी से धोएँ। (धोवन में chloride की जाँच 0.5 प्रतिशत AgNO<sub>3</sub> solution से करें।)","Residue को filter paper सहित platinum crucible में रखें। 110 °C पर सुखाएँ। गर्म करें, char करें और 1 050 °C पर 30 minutes ignite करें। Desiccator में ठंडा करें और तौलें।","Residue को गीला करने के लिए 1-2 बूँद dilute sulphuric acid डालें। फिर 3-5 ml hydrofluoric acid डालें। सूखने तक evaporate करें। 1 050 °C पर स्थिर द्रव्यमान तक ignite करें। (द्रव्यमान में कमी silica है, cl. 4.1।)","<b>B. High chromium वाला steel (cl. 4.3.2)</b>","1 g नमूना 500 ml beaker में तौलें। 40 ml dilute hydrochloric acid 3 : 1 डालें। Reaction रुकने तक धीरे गर्म करें।","4-5 ml concentrated nitric acid डालें। Nitrous fumes निकालने के लिए धीरे गर्म करें।","10 ml perchloric acid डालें। Perchloric acid fumes निकलने के बाद 15 minutes reflux करें।","ठंडा करें। 50 ml गर्म dilute hydrochloric acid (1 : 1) डालें। बाकी विधि 4.3.1 (ऊपर भाग A) के अनुसार, 50 ml dilute hydrochloric acid (1 : 1) डालने के चरण से करें।","<b>C. Tungsten वाले high speed steels (cl. 4.3.3)</b>","2 g नमूना beaker में तौलें। 50 ml dilute sulphuric acid (1 : 1) में घोलें। 10 ml dilute nitric acid डालें और घने fumes आने तक evaporate करें।","40 ml dilute hydrochloric acid (1 : 1) और 70 ml tartaric acid (40 प्रतिशत) डालें। Salts घोलने के लिए गर्म करें।","Medium textured filter paper से छानें। Dilute hydrochloric acid (1 : 20) से धोएँ।","Residue को platinum crucible में 1 050 °C पर ignite करें और तौलें।","Residue को dilute sulphuric acid (1 : 1) से गीला करें। 2 से 3 ml hydrofluoric acid डालें और सूखने तक evaporate करें। Residue को फिर से 750 °C पर ignite करें। ठंडा करें और तौलें।","<b>D. High silicon steels (cl. 4.3.4)</b>","1 g नमूने को 40 ml dilute hydrochloric acid (1 : 1) में घोलें। 20 ml concentrated nitric acid और 20 ml perchloric acid डालें, और fume करें। बाकी विधि 4.3.1 के अनुसार करें।","<b>E. Blank (cl. 4.3.5)</b>","Test में अपनाई गई विधि से ही reagent blank चलाएँ।"],"calculation":["Silicon, प्रतिशत (द्रव्यमान से) = (A - B) × 46.75 / C   (cl. 4.4)","जहाँ A = नमूने में silica का द्रव्यमान, g में (HF treatment पर द्रव्यमान में कमी),","B = blank में silica का द्रव्यमान, g में, और","C = लिए गए नमूने का द्रव्यमान, g में।"],"precision":"Reproducibility (cl. 4.5): 0.5 प्रतिशत स्तर पर ± 0.02; 2.0 प्रतिशत स्तर पर ± 0.05; 4.0 प्रतिशत स्तर पर ± 0.07।","reporting":"यदि अंतिम मान (observed या calculated) को round off करना हो, तो IS 2 : 1960 'Rules for rounding off numerical values (revised)' के अनुसार करें (Foreword)।","notes":["Clause 4.3.1 में 3-5 ml hydrofluoric acid और HF treatment के बाद 1 050 °C पर ignition दिया है। Clause 4.3.3 (high speed steels) में 2 से 3 ml hydrofluoric acid और 750 °C पर पुनः ignition दिया है। Steel के प्रकार के अनुसार संबंधित clause का पालन करें।"]}},{"id":"WI-05","no":"DM/QA/WI/05","type":"WI","cat":"Steel","std":["is8811"],"keywords":"oes spectrometer spectro emission c mn si s p cr cu steel billet tmt oes analysis of steel","en":{"short_title":"OES Analysis of Steel","title":"Emission Spectrometric (OES) Analysis of Plain Carbon and Low Alloy Steels - Point to Plane Technique","purpose":"To analyse plain carbon and low alloy steels by spark optical emission spectrometry (point to plane technique) as per IS 8811 : 1998.","scope":"General spectrometric procedure to find elements present as alloying elements or impurities in plain carbon and low alloy steels with at least 94 percent iron (cl. 1.1). More elements and different detection limits are possible by choosing suitable lines when selecting the spectrometer (cl. 1.2). Lab use (not from the IS): used for C, Cr, Cu, Mn, P, Si and S in low alloy steel (TMT bars) and plain carbon / low alloy steel (MS billets).","reference":"IS 8811 : 1998 (First Revision, Reaffirmed 2012, 2018), Method for Emission Spectrometric Analysis of Plain Carbon and Low Alloy Steels Point to Plane Technique; Clauses 1 to 12, Annex A, B, C and Foreword. Referred: IS 7072 : 1973 (Glossary of terms relating to emission spectroscopy), IS 2 : 1960.","range":"As per Table 1 below (cl. 1.1, for information). For the elements used: C 0.01 to 1.5; Cr 0.05 to 5.0; Cu 0.01 to 0.5; Mn 0.01 to 2.0; P 0.005 to 0.10; Si 0.05 to 2.0; S 0.005 to 0.10 percent by mass.","principle":"The sample is excited by a controlled spark/discharge between a point (counter electrode) and a plane (polished flat surface of the sample). A quartz prism/grating disperses the light from the spark. Photomultiplier tubes change the intensity of the selected analytical lines into electrical pulses. These are amplified and stored in capacitors. The charge on each capacitor is measured and changed into intensity ratios. The element concentrations are calculated from working curves made by exposing standard samples of similar type (cl. 3.1).","apparatus":["Emission spectrometer of any make with good reciprocal linear dispersion and good resolution. A vacuum type is best, because sensitive lines of C, S, P, As, B etc. are in the vacuum ultra violet region (4.1). Wave length coverage 1 700 to 4 000 Å for analytical lines (4.2). Focal length, grating, reciprocal linear dispersion, primary and secondary slit widths and wave length coverage as chosen by the manufacturer (4.3); guidance values in Annex A (Table 2). Vacuum system, if given, as chosen by the manufacturer (4.7).","Counter electrode of pure silver or thoriated tungsten. Shape and angle of the upper tip as needed by the instrument. Keep the electrode and tip clean. Spark gap as per the manufacturer's manual (5.1 to 5.4).","Spark stand fixed directly on the spectrometer, to hold flat samples and the counter electrode. Argon flow connection for flushing and sparking, with automatic controls. Water cooling of the stand is useful (6.1 to 6.3).","Argon, purity 99.995 percent minimum. Reducing atmosphere furnace at 425/450 °C with Mg/Ti and molecular sieves to remove traces of oxygen/moisture from argon. Argon pressure and flow rate as per the manufacturer (6.4, 6.5).","Excitation source: triggered/controlled high voltage capacitor discharge (7.1); parameters as per Annex B (Table 3) for guidance.","Measuring system: photo-multiplier tubes with separate voltage adjustment, amplifiers, capacitors to store the output voltage, a system to measure capacitor charges, and programmes for the sequence of operations (8.1, 8.2).","Sample preparation: cutting (if needed), rough grinding and final finishing with 60/120 grit paper (9.6).","Primary standards (preferably from qualified agencies that make spectrographic standards) and working standards made by the user for his product range and composition type (10.1)."],"sampling":"The sample should be about 30 to 40 mm diameter and 10 to 20 mm thick. Smaller samples are not recommended, because they heat up during excitation and spark discharge (9.1). The sample must be homogeneous and free from porosity, voids and inclusions (9.2). Liquid steel sampling by any of: (a) pouring into a cast-iron mould, (b) pouring into copper moulds (single or split type), (c) immersion or lollypop sampling. Moulds may also be
