Repository: mishrachemist/mishrachemist.github.io

File: data/sop_list.json (part 3 of 26)
water-cooled (9.3). Liquid steel samples are normally Al/Ti or Zr 'Killed'; the amount of deoxidant depends on the metal condition (9.4). Other samples can be from forged or rolled products (9.5). Preparation: cutting (if needed), rough grinding and final finishing with 60/120 grit paper (9.6). The prepared sample must have a smooth, flat, evenly finished surface (9.7).","procedure":["<b>Laboratory conditions (4.5, 4.6):</b> Keep the spectrometer room at 19 °C to 25 °C, relative humidity 45 to 60 percent, and free from dust.","Electric power tolerance ± 5 percent, preferably ± 2 percent. Filter the power to stop radio frequency interference. Use a good r.f. grounding system when working with microprocessors and computers (4.6).","<b>Excitation conditions (7.2 to 7.5):</b> Fix the source parameters (capacitance, potential, resistance, inductance, peak current, current pulse duration and number of discharges per second) for each spectrometer.","Fix the pre-burn period, exposure period and exposure conditions as per the sample type and the manufacturer's advice. Annex B and Annex C values (Tables 3 and 4) may be used as guidance. Once fixed, maintain the parameters carefully.","<b>Calibration and standardization (cl. 11):</b> Stabilise the spectrometer as per the manufacturer's instruction. Set all parameters for profiling, vacuum, argon flow and excitation conditions to the required level (11.1).","Use the internal standard method to measure the intensity of the lines and to make working curves. The discharge stops at a preset total intensity of the internal standard iron line (11.2).","Using low and high alloy composition standards, set the dynode/attenuator of each photomultiplier tube to get the required voltage output for each line, for the minimum and maximum percent of the element (11.3).","Excite standard samples with different element percentages several times (to take care of short term drift). Measure the intensity readings (11.4).","Make the working curve as in 11.2, using intensity ratio vs concentration ratio (11.5). As per the user programme, wider concentration ranges can be plotted in segments with expanded scales (11.6).","While making curves, take care of: (a) background correction, (b) inter-element interference, (c) metallurgical condition/state, and (d) analytical curve shift/rotation (11.7).","Background correction: apply line-to-background correction for each channel/line, normally by subtracting the line background reading from the actual intensity output (11.7.1).","Interference correction: find the interference factor by exposing different standards of varying matrix composition (11.7.2).","Metallurgical state correction: select working standards of the same metallurgical condition as the samples. Correct the working curves made from primary standards by exposing the working standards (type standardization) (11.7.3).","Drift correction: curve shift/rotation is caused by dirty optics, change in optics, excitation source, line voltage, spectrometer electronics and room conditions. Excite a set of standards, take intensity readings and correct the curves for drift (11.7.4).","If the values are within the standard deviations of the standard samples, no correction is needed. If there is a large deviation, recalibrate and make the curve again (11.8).","Check the instrument and calibration from time to time and correct standard errors (11.9).","<b>Analysis (cl. 12):</b> Set up the spectrometer as per the standard procedure. Clean the excitation stand and electrode (12.1).","Prepare the sample as per cl. 9 (12.2).","Excite the sample and take intensity readings in duplicate or triplicate (12.3).","From the average intensity reading, calculate the concentration of each element from the working curve (12.4).","Change of scale/digital voltmeter/print-out readings into element percent with correction factors may be done by computers or programmable calculators, programmed before with correction and calibration data. A linear formula or polynomials of second or higher order are used for the analytical curves. Intensity ratio is changed to concentration automatically (12.5).","Take the results from the visual display unit / printout (12.6)."],"tables":[{"title":"Table 1 Analytical lines, internal standard line and concentration ranges (Clause 1.1, for information)","rows":[["Element","Analytical Line (nm)","Internal Standard Line (nm)","Concentration Range (percent by mass)"],["Aluminium","394.4<br/>308.2","271.44","0.005 to 0.15"],["Arsenic","197.20<br/>193.76","271.44","0.005 to 0.05"],["Boron","182.64<br/>182.59","271.44","0.005 to 0.010"],["Carbon","193.09","271.44","0.01 to 1.5"],["Chromium","298.92<br/>267.72","271.44<br/>271.44","0.05 to 5.0"],["Cobalt","345.35<br/>228.62","271.44","0.01 to 0.20"],["Copper","327.40<br/>213.6","271.44","0.01 to 0.5"],["Manganese","293.31<br/>255.86","271.44","0.01 to 2.0"],["Molybdenum","379.83<br/>277.54<br/>386.41","271.44","0.01 to 1.5"],["Nickel","288.16<br/>251.61","271.44","0.05 to 5.0"],["Niobium","319.5","271.44","0.008 to 0.076"],["Phosphorus","178.29","271.44","0.005 to 0.10"],["Silicon","288.16<br/>51.61 (as printed)","271.44","0.05 to 2.0"],["Sulphur","180.73","271.44","0.005 to 0.10"],["Tin","189.99","271.44","0.003 to 0.10"],["Titanium","337.28","271.44","0.01 to 0.25"],["Vanadium","310.23<br/>311.07","271.44","0.01 to 1.0"],["Zirconium","343.82","271.44","0.001 to 0.05"]]},{"title":"Table 2 Instrument parameters (Annex A, Clause 4.7 Note - guidance)","rows":[["Parameter","Value"],["Focal length","0.75 to 1.0 m"],["Wave length coverage","1 700 to 4 000 Å"],["Reciprocal linear dispersion","6 Å/mm Min (printed '6 A° mm Min')"],["Vacuum","25 micrometre or below"],["Primary slit width","20 micrometre to 50 micrometre"],["Secondary slit width","30 micrometre to 200 micrometre"]]},{"title":"Table 3 Source parameters (Annex B, Clause 7.2 - guidance)","rows":[["Parameter","Value"],["Capacitance, microfarad","10 to 15"],["Inductance, microhenry","50 to 70"],["Resistance","3 to 5 (unit not printed)"],["Potential, V","940 to 1 000"],["r.f. current, A","0.3 to 0.8"],["Discharge/sec","60"]]},{"title":"Table 4 Exposure conditions (Annex C, Clause 7.5 - guidance)","rows":[["Parameter","Value"],["Pre-flush period","5 to 15 sec"],["Pre-burn period","5 to 20 sec"],["Exposure period","3 to 30 sec"],["Argon flow flush period","2.5 to 25 l/min"],["Argon flow pre-burn","2.5 to 25 l/min"],["Argon flow exposure","2.5 to 15 l/min"],["Electrode angle","90° to 120°"],["Spark gap","3 to 5 mm"]]}],"calculation":["Read the concentration of each element from the working curve (intensity ratio vs concentration ratio), using the average intensity reading of duplicate or triplicate excitations (11.5, 12.4). The curve is a linear formula or a polynomial of second or higher order (12.5)."],"precision":"Lines selected for each element must have proven good reproducibility (4.4).","reporting":"For deciding compliance, round off the final value (observed or calculated) as per IS 2 : 1960 'Rules for rounding off numerical values (revised)'. Keep the same number of significant places as in the specified value (Foreword).","notes":["The metallurgical state of some alloys may affect the spectral emission. In such cases, samples and reference materials must be in the same metallurgical state (Foreword).","How and how often to check the optical alignment and electrical parameters depends on the type of spectrometer, the manufacturer, the kind of analytical problems and the frequency of use. For setting and operating a particular spectrometer, see the manufacturer's handbook. Each laboratory should set up its own check procedure (4.7 Note 1).","Instrument parameters may differ for each instrument. The parameters in Annex A have been used well in several laboratories and are given for guidance (4.7 Note 2).","If argon of 99.995 percent purity is not available, purify it by passing through a reducing atmosphere furnace at 425/450 °C with Mg/Ti and then over molecular sieves (6.4 Note).","The instrument manufacturer selects the lines to get maximum optical output with minimum interference (4.4).","The method of sampling and finishing is of individual choice and depends on the product range (9.7 Note)."]},"rev":"00","dept":"Quality","hi":{"short_title":"स्टील का OES विश्लेषण","title":"Plain Carbon और Low Alloy Steels का Emission Spectrometric (OES) विश्लेषण – Point to Plane तकनीक","purpose":"IS 8811 : 1998 के अनुसार spark optical emission spectrometry (point to plane तकनीक) से plain carbon और low alloy steels का विश्लेषण करना।","scope":"कम से कम 94 प्रतिशत iron वाले plain carbon और low alloy steels में alloying element या impurity के रूप में उपस्थित elements ज्ञात करने की सामान्य spectrometric विधि (cl. 1.1)। Spectrometer चुनते समय उपयुक्त lines चुनकर अधिक elements और अलग detection limits प्राप्त की जा सकती हैं (cl. 1.2)। प्रयोगशाला उपयोग (IS से नहीं): low alloy steel (TMT bars) और plain carbon / low alloy steel (MS billets) में C, Cr, Cu, Mn, P, Si और S के लिए।","reference":"IS 8811 : 1998 (First Revision, Reaffirmed 2012, 2018), Method for Emission Spectrometric Analysis of Plain Carbon and Low Alloy Steels Point to Plane Technique; Clauses 1 to 12, Annex A, B, C और Foreword। संदर्भित: IS 7072 : 1973 (Glossary of terms relating to emission spectroscopy), IS 2 : 1960।","range":"नीचे Table 1 के अनुसार (cl. 1.1, जानकारी के लिए)। उपयोग किए जाने वाले elements के लिए: C 0.01 से 1.5; Cr 0.05 से 5.0; Cu 0.01 से 0.5; Mn 0.01 से 2.0; P 0.005 से 0.10; Si 0.05 से 2.0; S 0.005 से 0.10 प्रतिशत (द्रव्यमान से)।","principle":"नमूने को point (counter electrode) और plane (नमूने की polish की हुई समतल सतह) के बीच नियंत्रित spark/discharge से excite किया जाता है। Quartz prism/grating, spark के प्रकाश को फैलाता (disperse) है। Photomultiplier tubes चुनी गई analytical lines की intensity को विद्युत pulses में बदलती हैं। इन्हें amplify करके capacitors में जमा किया जाता है। हर capacitor का charge मापकर intensity ratios में बदला जाता है। समान प्रकार के standard samples को expose करके बनाए गए working curves से elements की सांद्रता की गणना की जाती है (cl. 3.1)।","apparatus":["किसी भी make का emission spectrometer, जिसकी reciprocal linear dispersion और resolution अच्छी हो। Vacuum type सबसे अच्छा है, क्योंकि C, S, P, As, B आदि की sensitive lines vacuum ultra violet क्षेत्र में होती हैं (4.1)। Analytical lines के लिए wave length coverage 1 700 से 4 000 Å (4.2)। Focal length, grating, reciprocal linear dispersion, primary और secondary slit widths और wave length coverage manufacturer की पसंद के अनुसार (4.3); मार्गदर्शक मान Annex A (Table 2) में। Vacuum system, यदि दिया हो, manufacturer की पसंद के अनुसार (4.7)।","शुद्ध silver या thoriated tungsten का counter electrode। ऊपरी tip का आकार और कोण instrument की आवश्यकता के अनुसार। Electrode और tip साफ रखें। Spark gap manufacturer के manual के अनुसार (5.1 to 5.4)।","Spectrometer पर सीधे लगा spark stand, जो समतल नमूने और counter electrode को पकड़ सके। Flushing और sparking के लिए automatic controls सहित argon flow connection। Stand की water cooling उपयोगी है (6.1 to 6.3)।","Argon, शुद्धता कम से कम 99.995 प्रतिशत। Argon से oxygen/moisture के अंश हटाने के लिए 425/450 °C पर Mg/Ti और molecular sieves वाली reducing atmosphere furnace। Argon pressure और flow rate manufacturer के अनुसार (6.4, 6.5)।","Excitation source: triggered/controlled high voltage capacitor discharge (7.1); parameters मार्गदर्शन के लिए Annex B (Table 3) के अनुसार।","Measuring system: अलग-अलग voltage adjustment वाली photo-multiplier tubes, amplifiers, output voltage जमा करने के लिए capacitors, capacitor charge मापने का system, और कार्यों के क्रम के programmes (8.1, 8.2)।","नमूना तैयारी: cutting (यदि आवश्यक हो), rough grinding और 60/120 grit paper से final finishing (9.6)।","Primary standards (बेहतर हो कि spectrographic standards बनाने वाली योग्य agencies से) और user द्वारा अपनी product range और संरचना के प्रकार के अनुसार बनाए गए working standards (10.1)।"],"sampling":"नमूना लगभग 30 से 40 mm व्यास और 10 से 20 mm मोटा होना चाहिए। छोटे नमूने उचित नहीं हैं, क्योंकि excitation और spark discharge के दौरान वे गर्म हो जाते हैं (9.1)। नमूना समांगी (homogeneous) और porosity, voids और inclusions से मुक्त होना चाहिए (9.2)। Liquid steel का नमूना इनमें से किसी तरीके से: (a) cast-iron mould में डालकर, (b) copper moulds (single या split type) में डालकर, (c) immersion या lollypop sampling। Moulds water-cooled भी हो सकते हैं (9.3)। Liquid steel के नमूने सामान्यतः Al/Ti या Zr से 'Killed' होते हैं; deoxidant की मात्रा धातु की स्थिति पर निर्भर करती है (9.4)। अन्य नमूने forged या rolled products से हो सकते हैं (9.5)। तैयारी: cutting (यदि आवश्यक हो), rough grinding और 60/120 grit paper से final finishing (9.6)। तैयार नमूने की सतह चिकनी, समतल और एकसमान finish वाली होनी चाहिए (9.7)।","procedure":["<b>प्रयोगशाला की स्थितियाँ (4.5, 4.6):</b> Spectrometer कक्ष को 19 °C से 25 °C, relative humidity 45 से 60 प्रतिशत, और धूल रहित रखें।","Electric power tolerance ± 5 प्रतिशत, बेहतर हो ± 2 प्रतिशत। Radio frequency interference रोकने के लिए power को filter करें। Microprocessors और computers के साथ काम करते समय अच्छा r.f. grounding system रखें (4.6)।","<b>Excitation conditions (7.2 to 7.5):</b> हर spectrometer के लिए source parameters (capacitance, potential, resistance, inductance, peak current, current pulse duration और प्रति second discharges की संख्या) तय करें।","नमूने के प्रकार और manufacturer की सलाह के अनुसार pre-burn period, exposure period और exposure conditions तय करें। Annex B और Annex C के मान (Tables 3 और 4) मार्गदर्शन के लिए उपयोग किए जा सकते हैं। एक बार तय होने पर parameters को सावधानी से बनाए रखें।","<b>Calibration और standardization (cl. 11):</b> Manufacturer के निर्देश के अनुसार spectrometer को स्थिर (stabilise) करें। Profiling, vacuum, argon flow और excitation conditions के सभी parameters आवश्यक स्तर पर set करें (11.1)।","Lines की intensity मापने और working curves बनाने के लिए internal standard विधि का उपयोग करें। Internal standard iron line की पहले से तय कुल intensity पर discharge रुक जाता है (11.2)।","Low और high alloy संरचना वाले standards से, हर photomultiplier tube का dynode/attenuator set करें, ताकि element के न्यूनतम और अधिकतम प्रतिशत के लिए हर line का आवश्यक voltage output मिले (11.3)।","अलग-अलग element प्रतिशत वाले standard samples को कई बार excite करें (short term drift के लिए)। Intensity readings मापें (11.4)।","11.2 के अनुसार intensity ratio vs concentration ratio से working curve बनाएँ (11.5)। User programme के अनुसार, अधिक चौड़ी concentration ranges को expanded scales के साथ segments में plot किया जा सकता है (11.6)।","Curves बनाते समय ध्यान रखें: (a) background correction, (b) inter-element interference, (c) metallurgical condition/state, और (d) analytical curve shift/rotation (11.7)।","Background correction: हर channel/line के लिए line-to-background correction लगाएँ, सामान्यतः वास्तविक intensity output में से line background reading घटाकर (11.7.1)।","Interference correction: अलग matrix संरचना वाले विभिन्न standards को expose करके interference factor ज्ञात करें (11.7.2)।","Metallurgical state correction: नमूनों जैसी metallurgical condition वाले working standards चुनें। Primary standards से बने working curves को working standards expose करके correct करें (type standardization) (11.7.3)।","Drift correction: curve shift/rotation गंदे optics, optics में बदलाव, excitation source, line voltage, spectrometer electronics और कमरे की स्थितियों से होता है। Standards का एक set excite करें, intensity readings लें और curves को drift के लिए correct करें (11.7.4)।","यदि मान standard samples के standard deviations के भीतर हैं, तो correction की आवश्यकता नहीं। यदि अधिक विचलन है, तो फिर से calibrate करें और curve दोबारा बनाएँ (11.8)।","समय-समय पर instrument और calibration की जाँच करें और standard errors को correct करें (11.9)।","<b>विश्लेषण (cl. 12):</b> Standard procedure के अनुसार spectrometer set करें। Excitation stand और electrode साफ करें (12.1)।","cl. 9 के अनुसार नमूना तैयार करें (12.2)।","नमूने को excite करें और intensity readings duplicate या triplicate में लें (12.3)।","औसत intensity reading से, working curve द्वारा हर element की सांद्रता की गणना करें (12.4)।","Scale/digital voltmeter/print-out readings को correction factors सहित element प्रतिशत में बदलने का काम, correction और calibration data से पहले से programmed computers या programmable calculators से किया जा सकता है। Analytical curves के लिए linear formula या second या उससे ऊँचे order के polynomials उपयोग होते हैं। Intensity ratio अपने-आप concentration में बदल जाता है (12.5)।","परिणाम visual display unit / printout से लें (12.6)।"],"tables":[{"title":"Table 1 Analytical lines, internal standard line और सांद्रता रेंज (Clause 1.1, जानकारी के लिए)","rows":[["Element (तत्व)","Analytical Line (nm)","Internal Standard Line (nm)","सांद्रता रेंज (Concentration Range, percent by mass)"],["Aluminium","394.4<br/>308.2","271.44","0.005 से 0.15"],["Arsenic","197.20<br/>193.76","271.44","0.005 से 0.05"],["Boron","182.64<br/>182.59","271.44","0.005 से 0.010"],["Carbon","193.09","271.44","0.01 से 1.5"],["Chromium","298.92<br/>267.72","271.44<br/>271.44","0.05 से 5.0"],["Cobalt","345.35<br/>228.62","271.44","0.01 से 0.20"],["Copper","327.40<br/>213.6","271.44","0.01 से 0.5"],["Manganese","293.31<br/>255.86","271.44","0.01 से 2.0"],["Molybdenum","379.83<br/>277.54<br/>386.41","271.44","0.01 से 1.5"],["Nickel","288.16<br/>251.61","271.44","0.05 से 5.0"],["Niobium","319.5","271.44","0.008 से 0.076"],["Phosphorus","178.29","271.44","0.005 से 0.10"],["Silicon","288.16<br/>51.61 (IS में छपे अनुसार)","271.44","0.05 से 2.0"],["Sulphur","180.73","271.44","0.005 से 0.10"],["Tin","189.99","271.44","0.003 से 0.10"],["Titanium","337.28","271.44","0.01 से 0.25"],["Vanadium","310.23<br/>311.07","271.44","0.01 से 1.0"],["Zirconium","343.82","271.44","0.001 से 0.05"]]},{"title":"Table 2 Instrument parameters (Annex A, Clause 4.7 Note - मार्गदर्शन)","rows":[["Parameter (पैरामीटर)","मान (Value)"],["Focal length","0.75 से 1.0 m"],["Wave length coverage","1 700 से 4 000 Å"],["Reciprocal linear dispersion","6 Å/mm Min (IS में '6 A° mm Min' छपा है)"],["Vacuum","25 micrometre या कम"],["Primary slit width","20 micrometre से 50 micrometre"],["Secondary slit width","30 micrometre से 200 micrometre"]]},{"title":"Table 3 Source parameters (Annex B, Clause 7.2 - मार्गदर्शन)","rows":[["Parameter (पैरामीटर)","मान (Value)"],["Capacitance, microfarad","10 से 15"],["Inductance, microhenry","50 से 70"],["Resistance","3 से 5 (इकाई नहीं छपी)"],["Potential, V","940 से 1 000"],["r.f. current, A","0.3 से 0.8"],["Discharge/sec","60"]]},{"title":"Table 4 Exposure conditions (Annex C, Clause 7.5 - मार्गदर्शन)","rows":[["Parameter (पैरामीटर)","मान (Value)"],["Pre-flush अवधि","5 से 15 sec"],["Pre-burn अवधि","5 से 20 sec"],["Exposure अवधि","3 से 30 sec"],["Argon flow, flush अवधि","2.5 से 25 l/min"],["Argon flow, pre-burn","2.5 से 25 l/min"],["Argon flow, exposure","2.5 से 15 l/min"],["Electrode कोण","90° से 120°"],["Spark gap","3 से 5 mm"]]}],"calculation":["Duplicate या triplicate excitations की औसत intensity reading से, working curve (intensity ratio vs concentration ratio) द्वारा हर element की सांद्रता पढ़ें (11.5, 12.4)। Curve एक linear formula या second या उससे ऊँचे order का polynomial होता है (12.5)।"],"precision":"हर element के लिए चुनी गई lines की reproducibility अच्छी सिद्ध होनी चाहिए (4.4)।","reporting":"अनुपालन तय करने के लिए, अंतिम मान (observed या calculated) को IS 2 : 1960 'Rules for rounding off numerical values (revised)' के अनुसार round off करें। Significant places उतने ही रखें जितने निर्दिष्ट मान में हैं (Foreword)।","notes":["कुछ alloys की metallurgical state, spectral emission को प्रभावित कर सकती है। ऐसे में नमूने और reference materials एक ही metallurgical state में होने चाहिए (Foreword)।","Optical alignment और electrical parameters की जाँच कैसे और कितनी बार करनी है, यह spectrometer के प्रकार, manufacturer, विश्लेषण की समस्याओं और उपयोग की आवृत्ति पर निर्भर करता है। किसी विशेष spectrometer को set और operate करने के लिए manufacturer की handbook देखें। हर प्रयोगशाला अपनी जाँच प्रक्रिया तय करे (4.7 Note 1)।","Instrument parameters हर instrument के लिए अलग हो सकते हैं। Annex A के parameters कई प्रयोगशालाओं में सफलतापूर्वक उपयोग हुए हैं और मार्गदर्शन के लिए दिए गए हैं (4.7 Note 2)।","यदि 99.995 प्रतिशत शुद्धता का argon उपलब्ध न हो, तो इसे 425/450 °C पर Mg/Ti वाली reducing atmosphere furnace से और फिर molecular sieves से गुज़ारकर शुद्ध करें (6.4 Note)।","Instrument manufacturer lines इस तरह चुनता है कि न्यूनतम interference के साथ अधिकतम optical output मिले (4.4)।","Sampling और finishing का तरीका व्यक्तिगत पसंद है और product range पर निर्भर करता है (9.7 Note)।"]}},{"id":"WI-06","no":"DM/QA/WI/06","type":"WI","cat":"Steel","std":["is15403"],"keywords":"sulphur sulfur s% steel evolution combustion billet tmt sulphur in steel (evolution)","en":{"short_title":"Sulphur in Steel (Evolution)","title":"Determination of Sulphur in Steel by Evolution and Titration Method","purpose":"To determine sulphur in steel by the evolution and titration method of IS 15403 : 2003 (adopted by the lab for steel).","scope":"This method is taken from IS 15403 : 2003. The IS itself covers sulphur in sponge iron after separation of non-magnetic material (cl. 1). Use of this procedure for steel is a lab decision (Durgesh Mishra) and is NOT stated in IS 15403. This WI covers only the evolution and titration method (cl. 5 a).","reference":"IS 15403 : 2003 (Reaffirmed 2022), Clauses 5, 5.1, 5.1.1, 5.2, 5.2.1, 5.2.2 — procedure adopted for steel","principle":"HCl is added to the sample. The sulphides of iron break down and give an equal amount of H<sub>2</sub>S gas. The gas is absorbed in ammonical cadmium chloride solution, which forms a yellow precipitate of cadmium sulphate [sic]. This is treated with an excess of iodine solution of known strength in the presence of HCl. The excess iodine is back-titrated with standard sodium thiosulphate solution. The amount of iodine solution used is a measure of the sulphur in the sample (cl. 5.1).","apparatus":["Flat bottom flask, 500 ml, fitted with a rubber bung holding a thistle funnel and a delivery tube (the funnel should almost reach the bottom of the flask)","Absorption vessel (to hold 200 ml dilute ammonical cadmium chloride)","Burette (for standard iodine solution and sodium thiosulphate)"],"reagents":[{"name":"Stock ammonical cadmium chloride solution","prep":"Dissolve 6.25 g cadmium chloride in 100 ml water. Add 500 ml ammonia solution of 0.66 sp gr (5.1.1.1)."},{"name":"Dilute ammonical cadmium chloride","prep":"Mix 40 ml stock solution with 160 ml water (5.2.1)."},{"name":"Standard sodium thiosulphate solution N/32","prep":"Dissolve 7.742 2 g sodium thiosulphate in water. Add 2.0 g sodium bicarbonate. Make up to 1 litre (5.1.1.2)."},{"name":"Standard iodine solution N/32","prep":"Make this solution so that 1 ml of it = 0.000 5 g sulphur. Dissolve exactly 1.529 6 g pure potassium dichromate. Add 15 ml H<sub>2</sub>SO<sub>4</sub> (1:2). Cool. Add a solution containing 15 g potassium iodide and make up to 1 litre. 1 ml of this solution = 0.01 percent sulphur on a 5 g sample.<br/>[Alternative, as written:] Dissolve 1.114 g KIO<sub>3</sub> (potassium iodate), 10 g KI (potassium iodide) and 2 g sodium bicarbonate in 1 litre distilled water. 1 ml of this solution = 0.01 percent sulphur on a 5 g sample (5.1.1.3)."},{"name":"Hydrochloric acid, 50 percent (boiling hot)","prep":"100 ml is used (5.2.1). The HCl must be free from Cl<sub>2</sub> and FeCl<sub>3</sub>."},{"name":"Hydrochloric acid, 1.16 sp gr","prep":"30 ml is added to the absorption vessel (5.2.1)."},{"name":"Starch solution (freshly prepared)","prep":"2 ml is used as indicator (5.2.1)."}],"sampling":"Test portion: 5 g steel sample (IS 15403, 5.2.1).","procedure":["Weigh 5 g of the steel sample. Put it into the 500 ml flat bottom flask fitted with the rubber bung, thistle funnel and delivery tube. The funnel should almost reach the bottom of the flask.","Dip the end of the delivery tube in 200 ml dilute ammonical cadmium chloride (40 ml stock solution + 160 ml water). [Ammonia neutralizes the HCl formed by CdCl<sub>2</sub> + H<sub>2</sub>S = CdS + 2HCl.]","Add 100 ml boiling hot 50 percent HCl through the thistle funnel. Keep it hot until all strong effervescence stops.","Do not boil the solution until the sample is fully dissolved. Otherwise ferric chloride will pass into the cadmium chloride solution and give a high sulphur result.","When the sample is fully dissolved, bring the solution to boil to drive out the remaining H<sub>2</sub>S gas.","The H<sub>2</sub>S must come out quickly. Otherwise a compound of C, H and S may form in the flask; it is hard to volatilize and is not absorbed by the CdCl<sub>2</sub> solution.","After all H<sub>2</sub>S is driven out, detach the delivery tube from the flask.","Cool the solution in the absorption vessel. Add 30 ml HCl (1.16 sp gr).","From a burette, add standard iodine solution until a faint yellow colour appears. This shows excess iodine is present.","Titrate the excess iodine with standard sodium thiosulphate solution. Use 2 ml freshly prepared starch solution as indicator. A faint blue colour marks the end point."],"end_point":"A faint blue colour of the solution (starch indicator, back titration with sodium thiosulphate).","calculation":["Reactions (5.2.1): FeS + 2HCl = FeCl<sub>2</sub> + H<sub>2</sub>S; H<sub>2</sub>S + CdCl<sub>2</sub> = CdS + 2HCl; CdS + 2HCl + I<sub>2</sub> = CdCl<sub>2</sub> + 2HI + S","Sulphur (percent) = V × 0.01 (on 5 g sample) (5.2.2)","where V = volume of iodine solution used, in ml."],"reporting":"Round off the final value as per IS 2 : 1960. Keep the same number of significant places as in the specified value (Foreword).","notes":["Do not boil the solution until the sample is fully dissolved. Otherwise ferric chloride passes into the cadmium chloride solution and gives a high result (5.2.1).","The HCl used must be free from Cl<sub>2</sub> and FeCl<sub>3</sub>. These oxidize the H<sub>2</sub>S formed and give low results (5.2.1).","H<sub>2</sub>S must come out quickly. Otherwise a compound of C, H and S may form which is not absorbed by the CdCl<sub>2</sub> solution (5.2.1).","For the combustion method see DM/QA/WI/07."]},"rev":"00","dept":"Quality","hi":{"short_title":"स्टील में सल्फर (Evolution विधि)","title":"Evolution और Titration विधि द्वारा स्टील में सल्फर का निर्धारण","purpose":"IS 15403 : 2003 की evolution और titration विधि से स्टील में सल्फर ज्ञात करना (लैब द्वारा स्टील के लिए अपनाई गई)।","scope":"यह विधि IS 15403 : 2003 से ली गई है। IS स्वयं non-magnetic पदार्थ अलग करने के बाद sponge iron में सल्फर के लिए है (cl. 1)। स्टील के लिए इस विधि का उपयोग लैब का निर्णय (Durgesh Mishra) है और IS 15403 में यह नहीं लिखा है। यह WI केवल evolution और titration विधि के लिए है (cl. 5 a)।","reference":"IS 15403 : 2003 (Reaffirmed 2022), Clauses 5, 5.1, 5.1.1, 5.2, 5.2.1, 5.2.2 — स्टील के लिए अपनाई गई विधि","principle":"नमूने में HCl डाला जाता है। आयरन के sulphides टूटते हैं और बराबर मात्रा में H<sub>2</sub>S गैस निकलती है। यह गैस ammonical cadmium chloride घोल में अवशोषित होती है, जिससे cadmium sulphate [sic] का पीला अवक्षेप बनता है। इसे HCl की उपस्थिति में ज्ञात strength के iodine घोल की अधिक मात्रा से treat किया जाता है। बची हुई iodine को standard sodium thiosulphate घोल से back-titrate किया जाता है। खर्च हुए iodine घोल की मात्रा नमूने में सल्फर का माप है (cl. 5.1)।","apparatus":["Flat bottom flask, 500 ml, rubber bung सहित जिसमें thistle funnel और delivery tube लगी हो (funnel लगभग flask के तल तक पहुँचे)","Absorption vessel (200 ml dilute ammonical cadmium chloride रखने के लिए)","Burette (standard iodine घोल और sodium thiosulphate के लिए)"],"reagents":[{"name":"Stock ammonical cadmium chloride घोल","prep":"6.25 g cadmium chloride को 100 ml पानी में घोलें। 500 ml ammonia solution (0.66 sp gr) डालें (5.1.1.1)।"},{"name":"Dilute ammonical cadmium chloride","prep":"40 ml stock घोल को 160 ml पानी में मिलाएँ (5.2.1)।"},{"name":"Standard sodium thiosulphate घोल N/32","prep":"7.742 2 g sodium thiosulphate पानी में घोलें। 2.0 g sodium bicarbonate डालें। 1 litre तक बनाएँ (5.1.1.2)।"},{"name":"Standard iodine घोल N/32","prep":"यह घोल ऐसे बनाएँ कि इसका 1 ml = 0.000 5 g सल्फर हो। ठीक 1.529 6 g शुद्ध potassium dichromate घोलें। 15 ml H<sub>2</sub>SO<sub>4</sub> (1:2) डालें। ठंडा करें। 15 g potassium iodide युक्त घोल डालें और 1 litre तक बनाएँ। इस घोल का 1 ml = 5 g नमूने पर 0.01 percent सल्फर।<br/>[विकल्प, जैसा लिखा है:] 1.114 g KIO<sub>3</sub> (potassium iodate), 10 g KI (potassium iodide) और 2 g sodium bicarbonate को 1 litre distilled water में घोलें। इस घोल का 1 ml = 5 g नमूने पर 0.01 percent सल्फर (5.1.1.3)।"},{"name":"Hydrochloric acid, 50 percent (उबलता गर्म)","prep":"100 ml उपयोग होता है (5.2.1)। HCl, Cl<sub>2</sub> और FeCl<sub>3</sub> से मुक्त होना चाहिए।"},{"name":"Hydrochloric acid, 1.16 sp gr","prep":"30 ml absorption vessel में डाला जाता है (5.2.1)।"},{"name":"Starch घोल (ताज़ा बना)","prep":"2 ml indicator के रूप में उपयोग होता है (5.2.1)।"}],"sampling":"Test portion: 5 g स्टील नमूना (IS 15403, 5.2.1)।","procedure":["5 g स्टील नमूना तौलें। इसे rubber bung, thistle funnel और delivery tube लगे 500 ml flat bottom flask में डालें। Funnel लगभग flask के तल तक पहुँचे।","Delivery tube का सिरा 200 ml dilute ammonical cadmium chloride (40 ml stock घोल + 160 ml पानी) में डुबोएँ। [Ammonia, CdCl<sub>2</sub> + H<sub>2</sub>S = CdS + 2HCl से बने HCl को neutralize करता है।]","Thistle funnel से 100 ml उबलता गर्म 50 percent HCl डालें। तेज़ बुदबुदाहट (effervescence) बंद होने तक इसे गर्म रखें।","जब तक नमूना पूरी तरह न घुल जाए, घोल को न उबालें। नहीं तो ferric chloride, cadmium chloride घोल में चला जाएगा और सल्फर का परिणाम अधिक आएगा।","नमूना पूरा घुल जाने पर बची हुई H<sub>2</sub>S गैस निकालने के लिए घोल को उबालें।","H<sub>2</sub>S जल्दी निकलनी चाहिए। नहीं तो flask में C, H और S का एक यौगिक बन सकता है; यह कठिनाई से वाष्पित होता है और CdCl<sub>2</sub> घोल में अवशोषित नहीं होता।","सारी H<sub>2</sub>S निकल जाने के बाद delivery tube को flask से अलग करें।","Absorption vessel के घोल को ठंडा करें। 30 ml HCl (1.16 sp gr) डालें।","Burette से standard iodine घोल तब तक डालें जब तक हल्का पीला रंग न आ जाए। इससे पता चलता है कि अधिक iodine मौजूद है।","अधिक iodine को standard sodium thiosulphate घोल से titrate करें। Indicator के रूप में 2 ml ताज़ा starch घोल लें। हल्का नीला रंग end point है।"],"end_point":"घोल का हल्का नीला रंग (starch indicator, sodium thiosulphate से back titration)।","calculation":["अभिक्रियाएँ (5.2.1): FeS + 2HCl = FeCl<sub>2</sub> + H<sub>2</sub>S; H<sub>2</sub>S + CdCl<sub>2</sub> = CdS + 2HCl; CdS + 2HCl + I<sub>2</sub> = CdCl<sub>2</sub> + 2HI + S","सल्फर (percent) = V × 0.01 (5 g नमूने पर) (5.2.2)","जहाँ V = उपयोग हुए iodine घोल का आयतन, ml में।"],"reporting":"अंतिम मान को IS 2 : 1960 के अनुसार round off करें। Significant places उतने ही रखें जितने specified value में हैं (Foreword)।","notes":["जब तक नमूना पूरा न घुल जाए, घोल को न उबालें। नहीं तो ferric chloride, cadmium chloride घोल में चला जाता है और परिणाम अधिक आता है (5.2.1)।","उपयोग किया गया HCl, Cl<sub>2</sub> और FeCl<sub>3</sub> से मुक्त होना चाहिए। ये बनी हुई H<sub>2</sub>S को oxidize करते हैं और परिणाम कम आता है (5.2.1)।","H<sub>2</sub>S जल्दी निकलनी चाहिए। नहीं तो C, H और S का यौगिक बन सकता है जो CdCl<sub>2</sub> घोल में अवशोषित नहीं होता (5.2.1)।","Combustion विधि के लिए DM/QA/WI/07 देखें।"]}},{"id":"WI-07","no":"DM/QA/WI/07","type":"WI","cat":"Steel","std":["is15403"],"keywords":"sulphur sulfur s% steel evolution combustion billet tmt sulphur in steel (combustion)","en":{"short_title":"Sulphur in Steel (Combustion)","title":"Determination of Sulphur in Steel by Combustion Method","purpose":"To determine sulphur in steel by the combustion method of IS 15403 : 2003 (adopted by the lab for steel).","scope":"This method is taken from IS 15403 : 2003. The IS itself covers sulphur in sponge iron after separation of non-magnetic material (cl. 1). Use of this procedure for steel is a lab decision (Durgesh Mishra) and is NOT stated in IS 15403. This WI covers only the combustion method (cl. 5 b).","reference":"IS 15403 : 2003 (Reaffirmed 2022), Clauses 5, 5.3, 5.3.1, 5.4, 5.5 — procedure adopted for steel","principle":"Pure dried oxygen is passed over the sample heated to about 1 200 °C. Sulphur is oxidized to SO<sub>2</sub>, which is absorbed in silver nitrate solution. Silver sulphite is formed and an equal amount of HNO<sub>3</sub> is set free. This acid is titrated with standard sodium hydroxide solution. The percentage of sulphur is calculated from the amount of NaOH used. The combustion furnace assembly is very similar to the one used for carbon in steels; it has silicon carbide rods as heating elements. Tin granules can be added to the sample to speed up oxidation of the sulphides (cl. 5.3).","apparatus":["Combustion tube furnace with silicon carbide rods as heating elements, kept at 1 200 °C (assembly similar to that for carbon in steels)","Porcelain boat","Dried oxygen supply (1 to 3 l/min)","Conical flask, 250 ml (absorption flask)","Burette (for NaOH titration)"],"reagents":[{"name":"Methyl red indicator","prep":"Dissolve 1 g methyl red salt in a mixture of 60 ml ethyl alcohol and 40 ml water. Keep for 12 h and filter (5.3.1 a)."},{"name":"Silver nitrate solution","prep":"Dissolve 4 g AgNO<sub>3</sub> in 1 litre water. For absorption: add 10 ml of this solution and 5 drops methyl red indicator to 100 ml distilled water (5.3.1 b)."},{"name":"N/10 sodium hydroxide solution","prep":"Dissolve 1 g NaOH in 1 000 ml water (5.3.1 c)."},{"name":"Tin shots / tin granules","prep":"To cover the sample (5.3, 5.4)."},{"name":"Standard sample of known sulphur content","prep":"1 g, to standardize the NaOH solution (5.4)."}],"sampling":"Test portion: 1 g steel sample (IS 15403, 5.4).","procedure":["Weigh 1 g sample in a porcelain boat. Spread it evenly.","Cover the sample with a few tin shots.","Put the boat with the sample into the combustion furnace kept at 1 200 °C.","Pass dried oxygen at 1 to 3 l/min for about 3 to 4 min until combustion is complete.","Lead the SO<sub>2</sub> formed into a 250 ml conical flask containing the silver nitrate absorption solution. Wait until the absorption solution turns pink.","Keep a fairly fast stream of oxygen so that the solution is not sucked back.","7 minutes after the start of the test, remove the absorption flask.","Titrate with 0.1 N/40 NaOH [as written] until the pink colour just disappears.","Find the value of the standard NaOH solution in terms of sulphur: run a duplicate test with 1 g standard sample of known sulphur content."],"end_point":"Pink colour just disappears.","calculation":["Sulphur, percent = (A × B) / C (5.5)","where A = sulphur burette reading for the unknown test sample; B = percentage of sulphur in the known standard sample; C = sulphur burette reading for the known standard sample."],"reporting":"Round off the final value as per IS 2 : 1960. Keep the same number of significant places as in the specified value (Foreword).","notes":["The combustion method is a rapid method for determining sulphur in sponge iron (as written in IS 15403) (5.3).","Sodium hydroxide strength is written as 'N/10' in 5.3.1 c) and '0.1 N/40' in 5.4 — both as written in the IS.","For the evolution and titration method see DM/QA/WI/06."]},"rev":"00","dept":"Quality","hi":{"short_title":"स्टील में सल्फर (Combustion विधि)","title":"Combustion विधि द्वारा स्टील में सल्फर का निर्धारण","purpose":"IS 15403 : 2003 की combustion विधि से स्टील में सल्फर ज्ञात करना (लैब द्वारा स्टील के लिए अपनाई गई)।","scope":"यह विधि IS 15403 : 2003 से ली गई है। IS स्वयं non-magnetic पदार्थ अलग करने के बाद sponge iron में सल्फर के लिए है (cl. 1)। स्टील के लिए इस विधि का उपयोग लैब का निर्णय (Durgesh Mishra) है और IS 15403 में यह नहीं लिखा है। यह WI केवल combustion विधि के लिए है (cl. 5 b)।","reference":"IS 15403 : 2003 (Reaffirmed 2022), Clauses 5, 5.3, 5.3.1, 5.4, 5.5 — स्टील के लिए अपनाई गई विधि","principle":"लगभग 1 200 °C तक गर्म नमूने पर शुद्ध सूखी oxygen प्रवाहित की जाती है। सल्फर oxidize होकर SO<sub>2</sub> बनता है, जो silver nitrate घोल में अवशोषित होता है। Silver sulphite बनता है और बराबर मात्रा में HNO<sub>3</sub> मुक्त होता है। इस अम्ल को standard sodium hydroxide घोल से titrate किया जाता है। उपयोग हुए NaOH की मात्रा से सल्फर का प्रतिशत निकाला जाता है। Combustion furnace assembly, steels में carbon ज्ञात करने वाली assembly जैसी ही है; इसमें heating elements के रूप में silicon carbide rods होती हैं। Sulphides का oxidation तेज़ करने के लिए नमूने में tin granules डाले जा सकते हैं (cl. 5.3)।","apparatus":["Combustion tube furnace, heating elements के रूप में silicon carbide rods, 1 200 °C पर रखी गई (steels में carbon वाली assembly जैसी)","Porcelain boat","सूखी oxygen की आपूर्ति (1 से 3 l/min)","Conical flask, 250 ml (absorption flask)","Burette (NaOH titration के लिए)"],"reagents":[{"name":"Methyl red indicator","prep":"1 g methyl red salt को 60 ml ethyl alcohol और 40 ml पानी के मिश्रण में घोलें। 12 h रखें और छान लें (5.3.1 a)।"},{"name":"Silver nitrate घोल","prep":"4 g AgNO<sub>3</sub> को 1 litre पानी में घोलें। Absorption के लिए: इस घोल का 10 ml और 5 बूँद methyl red indicator, 100 ml distilled water में डालें (5.3.1 b)।"},{"name":"N/10 sodium hydroxide घोल","prep":"1 g NaOH को 1 000 ml पानी में घोलें (5.3.1 c)।"},{"name":"Tin shots / tin granules","prep":"नमूने को ढकने के लिए (5.3, 5.4)।"},{"name":"ज्ञात सल्फर वाला standard sample","prep":"1 g, NaOH घोल को standardize करने के लिए (5.4)।"}],"sampling":"Test portion: 1 g स्टील नमूना (IS 15403, 5.4)।","procedure":["Porcelain boat में 1 g नमूना तौलें। इसे बराबर फैलाएँ।","नमूने को कुछ tin shots से ढकें।","नमूने सहित boat को 1 200 °C पर रखी combustion furnace में रखें।","Combustion पूरा होने तक लगभग 3 से 4 min तक 1 से 3 l/min की दर से सूखी oxygen प्रवाहित करें।","बनी SO<sub>2</sub> को silver nitrate absorption घोल वाले 250 ml conical flask में ले जाएँ। Absorption घोल गुलाबी होने तक प्रतीक्षा करें।","Oxygen की धारा काफ़ी तेज़ रखें ताकि घोल वापस न खिंचे।","परीक्षण शुरू होने के 7 मिनट बाद absorption flask हटाएँ।","0.1 N/40 NaOH [जैसा लिखा है] से तब तक titrate करें जब तक गुलाबी रंग बस गायब न हो जाए।","Standard NaOH घोल का मान सल्फर के रूप में ज्ञात करें: ज्ञात सल्फर वाले 1 g standard sample से duplicate परीक्षण करें।"],"end_point":"गुलाबी रंग बस गायब हो जाए।","calculation":["सल्फर, percent = (A × B) / C (5.5)","जहाँ A = अज्ञात test sample की sulphur burette reading; B = ज्ञात standard sample में सल्फर का प्रतिशत; C = ज्ञात standard sample की sulphur burette reading।"],"reporting":"अंतिम मान को IS 2 : 1960 के अनुसार round off करें। Significant places उतने ही रखें जितने specified value में हैं (Foreword)।","notes":["Combustion विधि sponge iron में सल्फर ज्ञात करने की एक तेज़ विधि है (IS 15403 में जैसा लिखा है) (5.3)।","Sodium hydroxide की strength 5.3.1 c) में 'N/10' और 5.4 में '0.1 N/40' लिखी है — दोनों IS में जैसा लिखा है।","Evolution और titration विधि के लिए DM/QA/WI/06 देखें।"]}},{"id":"WI-08","no":"DM/QA/WI/08","type":"WI","cat":"Steel","std":["is15403","is13885"],"keywords":"sulphur sulfur s% steel sponge iron dri billet combustion potassium iodate kio3 iodate starch iodide sulphur (combustion - kio3)","en":{"short_title":"Sulphur in Steel & Sponge Iron (Combustion - KIO3)","title":"Determination of Sulphur in Steel and Sponge Iron by Combustion and Potassium Iodate (KIO<sub>3</sub>) Titration","purpose":"To determine sulphur in steel and in sponge iron by burning the sample in oxygen and titrating the SO<sub>2</sub> formed with potassium iodate (KIO<sub>3</sub>) solution.","scope":"Steel and sponge iron / DRI. For sponge iron, separate the non-magnetic material first (see DM/QA/WI/19, IS 13885 : 2001). This is the laboratory's routine method. The combustion step (1 g sample, tin shots, 1 200 °C, dried oxygen, standard sample) is the same as in DM/QA/WI/07 and DM/QA/WI/18 (IS 15403 : 2003); only the absorbing solution and the titrant are different.","reference":"Laboratory method (Durgesh Mishra); combustion
