Repository: mishrachemist/mishrachemist.github.io

File: data/sop_list.json (part 4 of 26)
step as per IS 15403 : 2003 (Reaffirmed 2022), Clauses 5.3, 5.4, 5.5; ISO/IEC 17025:2017, cl. 7.2.2.1 (validation of laboratory-developed methods).","principle":"The sample, covered with tin shots, is burnt in pure dried oxygen at about 1 200 °C. Sulphur is oxidized to SO<sub>2</sub>. The gas is led into an acidified starch–potassium iodide solution that has been made light blue with a few drops of potassium iodate. In acid solution, potassium iodate reacts with potassium iodide and sets free iodine, which gives the blue colour with starch (IO<sub>3</sub><sup>−</sup> + 5 I<sup>−</sup> + 6 H<sup>+</sup> → 3 I<sub>2</sub> + 3 H<sub>2</sub>O). SO<sub>2</sub> reduces the iodine and the blue colour fades (I<sub>2</sub> + SO<sub>2</sub> + 2 H<sub>2</sub>O → 2 I<sup>−</sup> + SO<sub>4</sub><sup>2−</sup> + 4 H<sup>+</sup>). Potassium iodate is added from the burette during the combustion to keep the light blue colour. The volume of potassium iodate used is a measure of the sulphur in the sample; the factor is found with a standard sample of known sulphur content.","apparatus":["Combustion tube furnace with silicon carbide rods as heating elements, kept at 1 200 °C (same as in DM/QA/WI/07)","Porcelain boat","Dried oxygen supply (1 to 3 l/min)","Conical flask, 250 ml (absorption flask)","Burette (for potassium iodate solution)","Measuring cylinder (for 20 ml starch solution and 80 ml D.M. water)","Dropping bottles (hydrochloric acid, potassium iodate solution)","Beaker and hot plate (for the starch solution)","Volumetric flasks, 1 000 ml and 500 ml","Analytical balance"],"reagents":[{"name":"Potassium iodate (KIO<sub>3</sub>) solution","prep":"Dissolve 140 mg (0.140 g) potassium iodate in D.M. water, make up to 1 000 ml and mix. Used for the titration."},{"name":"Starch – potassium iodide solution","prep":"Heat 1 g starch with 100 ml D.M. water and cool. Take 50 ml of this starch solution, add 1 g potassium iodide (KI), make up to 500 ml with D.M. water and mix."},{"name":"Hydrochloric acid (HCl)","prep":"In a dropping bottle."},{"name":"D.M. water","prep":""},{"name":"Tin shots / tin granules","prep":"To cover the sample (as in DM/QA/WI/07)."},{"name":"Standard sample of known sulphur content","prep":"1 g, to find the factor of the potassium iodate solution."}],"sampling":"Steel: test portion 1 g. Sponge iron: sampling and sample preparation as per DM/QA/SOP/01; separate the non-magnetic material first (DM/QA/WI/19); test portion 1 g.","procedure":["<b>Absorption solution:</b> Take 20 ml starch – potassium iodide solution and 80 ml D.M. water in a 250 ml conical flask.","Add 2 to 4 drops hydrochloric acid.","Add 6 to 7 drops potassium iodate solution, so that the solution turns light blue.","Connect the flask to the outlet of the combustion tube. Fill the burette with potassium iodate solution and note the starting reading.","<b>Combustion:</b> Weigh 1 g sample in a porcelain boat. Spread it evenly.","Cover the sample with a few tin shots.","Put the boat with the sample into the combustion furnace kept at 1 200 °C.","Pass dried oxygen at 1 to 3 l/min and lead the gas into the absorption flask. Keep a fairly fast stream of oxygen so that the solution is not sucked back.","<b>Titration (during the combustion):</b> As SO<sub>2</sub> comes in, the blue colour fades. Keep adding potassium iodate from the burette so that the solution always stays light blue (the same shade as at the start).","When the light blue colour stays and does not fade any more while oxygen is still passing, the end point is reached. Note the burette reading (ml of potassium iodate used).","<b>Factor:</b> Run the same procedure (duplicate) with 1 g standard sample of known sulphur content."],"end_point":"The light blue colour stays and does not fade any more while oxygen is still passing.","calculation":["Sulphur, percent = Reading × Factor","Factor = B / C, so Sulphur, percent = (A × B) / C (same form as IS 15403, cl. 5.5)","where A = burette reading (ml of potassium iodate) for the test sample; B = percentage of sulphur in the standard sample; C = burette reading (ml of potassium iodate) for the standard sample."],"reporting":"Round off the final value as per IS 2 : 1960. Keep the same number of significant places as in the specified value.","notes":["Theoretical check: 1 ml of potassium iodate solution (140 mg/L) ≈ 0.063 mg sulphur, i.e. about 0.006 3 percent sulphur per ml on a 1 g sample (1 KIO<sub>3</sub> ≡ 3 S). Not all the sulphur comes out as SO<sub>2</sub>, so always use the factor found with the standard sample, not this value.","Find the factor again whenever a fresh potassium iodate or starch – potassium iodide solution is made. Preferably use a standard of the same material (a steel standard for steel, a sponge iron standard for sponge iron).","This is a laboratory-developed method. Validate it before routine use (ISO/IEC 17025:2017, cl. 7.2.2.1): standard samples covering the working range, repeatability on duplicates, and comparison with DM/QA/WI/07 (steel) or DM/QA/WI/18 (sponge iron).","Sodium hydroxide titration method: DM/QA/WI/07 (steel), DM/QA/WI/18 (sponge iron). Evolution and titration method: DM/QA/WI/06 (steel), DM/QA/WI/17 (sponge iron)."]},"rev":"00","dept":"Quality","hi":{"short_title":"स्टील व Sponge Iron में सल्फर (Combustion - KIO3)","title":"Combustion और Potassium Iodate (KIO<sub>3</sub>) Titration द्वारा स्टील और Sponge Iron में सल्फर का निर्धारण","purpose":"नमूने को oxygen में जलाकर और बनी SO<sub>2</sub> को potassium iodate (KIO<sub>3</sub>) घोल से titrate करके स्टील और sponge iron में सल्फर ज्ञात करना।","scope":"स्टील और sponge iron / DRI। Sponge iron के लिए पहले non-magnetic पदार्थ अलग करें (DM/QA/WI/19, IS 13885 : 2001 देखें)। यह लैब की नियमित विधि है। Combustion का भाग (1 g नमूना, tin shots, 1 200 °C, सूखी oxygen, standard sample) DM/QA/WI/07 और DM/QA/WI/18 (IS 15403 : 2003) जैसा ही है; केवल absorption घोल और titrant अलग हैं।","reference":"लैब विधि (Durgesh Mishra); combustion का भाग IS 15403 : 2003 (Reaffirmed 2022), Clauses 5.3, 5.4, 5.5 के अनुसार; ISO/IEC 17025:2017, cl. 7.2.2.1 (लैब द्वारा विकसित विधियों का validation)।","principle":"Tin shots से ढके नमूने को लगभग 1 200 °C पर शुद्ध सूखी oxygen में जलाया जाता है। सल्फर oxidize होकर SO<sub>2</sub> बनता है। यह गैस अम्लीय starch–potassium iodide घोल में ले जाई जाती है, जिसे potassium iodate की कुछ बूँदों से हल्का नीला किया गया है। अम्लीय घोल में potassium iodate, potassium iodide से क्रिया करके iodine मुक्त करता है, जो starch के साथ नीला रंग देता है (IO<sub>3</sub><sup>−</sup> + 5 I<sup>−</sup> + 6 H<sup>+</sup> → 3 I<sub>2</sub> + 3 H<sub>2</sub>O)। SO<sub>2</sub>, iodine को घटा देती है और नीला रंग उड़ जाता है (I<sub>2</sub> + SO<sub>2</sub> + 2 H<sub>2</sub>O → 2 I<sup>−</sup> + SO<sub>4</sub><sup>2−</sup> + 4 H<sup>+</sup>)। हल्का नीला रंग बनाए रखने के लिए combustion के दौरान burette से potassium iodate डाला जाता है। उपयोग हुए potassium iodate की मात्रा नमूने में सल्फर का माप है; factor ज्ञात सल्फर वाले standard sample से निकाला जाता है।","apparatus":["Combustion tube furnace, heating elements के रूप में silicon carbide rods, 1 200 °C पर रखी गई (DM/QA/WI/07 जैसी)","Porcelain boat","सूखी oxygen की आपूर्ति (1 से 3 l/min)","Conical flask, 250 ml (absorption flask)","Burette (potassium iodate घोल के लिए)","Measuring cylinder (20 ml starch घोल और 80 ml D.M. water के लिए)","Dropping bottles (hydrochloric acid, potassium iodate घोल)","Beaker और hot plate (starch घोल के लिए)","Volumetric flasks, 1 000 ml और 500 ml","Analytical balance"],"reagents":[{"name":"Potassium iodate (KIO<sub>3</sub>) घोल","prep":"140 mg (0.140 g) potassium iodate को D.M. water में घोलें, 1 000 ml बनाएँ और मिलाएँ। Titration के लिए।"},{"name":"Starch – potassium iodide घोल","prep":"1 g starch को 100 ml D.M. water के साथ गर्म करें और ठंडा करें। इस starch घोल का 50 ml लें, 1 g potassium iodide (KI) डालें, D.M. water से 500 ml बनाएँ और मिलाएँ।"},{"name":"Hydrochloric acid (HCl)","prep":"Dropping bottle में।"},{"name":"D.M. water","prep":""},{"name":"Tin shots / tin granules","prep":"नमूने को ढकने के लिए (DM/QA/WI/07 जैसा)।"},{"name":"ज्ञात सल्फर वाला standard sample","prep":"1 g, potassium iodate घोल का factor ज्ञात करने के लिए।"}],"sampling":"स्टील: test portion 1 g। Sponge iron: नमूना लेना और तैयार करना DM/QA/SOP/01 के अनुसार; पहले non-magnetic पदार्थ अलग करें (DM/QA/WI/19); test portion 1 g।","procedure":["<b>Absorption घोल:</b> 250 ml conical flask में 20 ml starch – potassium iodide घोल और 80 ml D.M. water लें।","2 से 4 बूँद hydrochloric acid डालें।","6 से 7 बूँद potassium iodate घोल डालें, जिससे घोल हल्का नीला हो जाए।","Flask को combustion tube के outlet से जोड़ें। Burette में potassium iodate घोल भरें और शुरू की reading नोट करें।","<b>Combustion:</b> Porcelain boat में 1 g नमूना तौलें। इसे बराबर फैलाएँ।","नमूने को कुछ tin shots से ढकें।","नमूने सहित boat को 1 200 °C पर रखी combustion furnace में रखें।","1 से 3 l/min की दर से सूखी oxygen प्रवाहित करें और गैस को absorption flask में ले जाएँ। Oxygen की धारा काफ़ी तेज़ रखें ताकि घोल वापस न खिंचे।","<b>Titration (combustion के दौरान):</b> SO<sub>2</sub> आने पर नीला रंग उड़ता है। Burette से potassium iodate डालते रहें ताकि घोल हमेशा हल्का नीला रहे (शुरू जैसा ही रंग)।","जब oxygen चलते रहने पर भी हल्का नीला रंग टिका रहे और अब न उड़े, तब end point आ गया। Burette reading (उपयोग हुआ potassium iodate, ml) नोट करें।","<b>Factor:</b> ज्ञात सल्फर वाले 1 g standard sample से यही विधि (duplicate) करें।"],"end_point":"Oxygen चलते रहने पर भी हल्का नीला रंग टिका रहे और अब न उड़े।","calculation":["सल्फर, percent = Reading × Factor","Factor = B / C, इसलिए सल्फर, percent = (A × B) / C (IS 15403, cl. 5.5 जैसा ही रूप)","जहाँ A = test sample की burette reading (potassium iodate, ml); B = standard sample में सल्फर का प्रतिशत; C = standard sample की burette reading (potassium iodate, ml)।"],"reporting":"अंतिम मान को IS 2 : 1960 के अनुसार round off करें। Significant places उतने ही रखें जितने specified value में हैं।","notes":["सैद्धांतिक जाँच: potassium iodate घोल (140 mg/L) का 1 ml ≈ 0.063 mg सल्फर, यानी 1 g नमूने पर लगभग 0.006 3 percent सल्फर प्रति ml (1 KIO<sub>3</sub> ≡ 3 S)। सारा सल्फर SO<sub>2</sub> बनकर नहीं आता, इसलिए हमेशा standard sample से निकाला factor ही उपयोग करें, यह मान नहीं।","जब भी नया potassium iodate या starch – potassium iodide घोल बनाएँ, factor फिर से ज्ञात करें। हो सके तो उसी पदार्थ का standard लें (स्टील के लिए स्टील standard, sponge iron के लिए sponge iron standard)।","यह लैब द्वारा विकसित विधि है। नियमित उपयोग से पहले इसका validation करें (ISO/IEC 17025:2017, cl. 7.2.2.1): working range वाले standard samples, duplicates पर repeatability, और DM/QA/WI/07 (स्टील) या DM/QA/WI/18 (sponge iron) से तुलना।","Sodium hydroxide titration विधि: DM/QA/WI/07 (स्टील), DM/QA/WI/18 (sponge iron)। Evolution और titration विधि: DM/QA/WI/06 (स्टील), DM/QA/WI/17 (sponge iron)।"]}},{"id":"WI-09","no":"DM/QA/WI/09","type":"WI","cat":"Steel","std":["is228_6"],"keywords":"chromium cr% persulphate steel chromium in steel (persulphate) ferrous ammonium sulphate permanganate","en":{"short_title":"Chromium in Steel (Persulphate)","title":"Determination of Chromium in Steel by Persulphate Oxidation Method (for Chromium ≥ 0.1 Percent)","purpose":"To find chromium (0.1 percent and above) in low alloy and high alloy steels by persulphate oxidation and ferrous ammonium sulphate – permanganate back titration.","scope":"Chromium content of low alloy and high alloy steels containing 0.1 percent chromium or more. Not applicable to steels containing tungsten (cl. 1).","reference":"IS 228 (Part 6) : 2024 (Fourth Revision), Clauses 1, 3, 4, 5.1 to 5.4; IS 264 : 2005 and IS 1070 : 2023","range":"Chromium 0.1 percent and above (tungsten absent)","principle":"The sample is dissolved in a phosphoric acid – sulphuric acid mixture and treated with nitric acid. Chromium, manganese (and vanadium, if present) are oxidized by ammonium persulphate with silver nitrate as catalyst. The permanganic acid is then destroyed with dilute hydrochloric acid. Chromium is reduced with a known excess of ferrous ammonium sulphate, and the excess ferrous ammonium sulphate is back titrated with standard potassium permanganate solution (cl. 5.1).","apparatus":["Wide mouth conical flask","Glass beads","Burettes for ferrous ammonium sulphate and potassium permanganate","Sintered glass crucible (for filtering permanganate solution)","Amber-coloured glass bottle","Analytical balance","Heating arrangement"],"reagents":[{"name":"Quality of reagents","prep":"Use analytical grade reagents and distilled water (see IS 1070), unless stated otherwise (cl. 4)."},{"name":"Phosphoric acid – sulphuric acid mixture","prep":"To 600 ml of water, add slowly 165 ml of concentrated sulphuric acid (rd 1.84) and 132 ml of phosphoric acid (rd 1.75). Mix, cool and dilute to 1 litre (cl. 5.2.1)."},{"name":"Concentrated nitric acid — relative density 1.42","prep":"As per IS 264 (cl. 5.2.2)."},{"name":"Silver nitrate solution — 0.5 percent (m/v)","prep":"Dissolve 5 g of silver nitrate crystals in water and dilute to 1 litre (cl. 5.2.3)."},{"name":"Ammonium persulphate solution","prep":"Dissolve 15 g of ammonium persulphate in 100 ml of water. Use a freshly prepared solution (cl. 5.2.4)."},{"name":"Potassium permanganate solution — 1 percent (m/v)","prep":"cl. 5.2.5"},{"name":"Dilute hydrochloric acid — 1 : 3 (v/v)","prep":"Dilute 250 ml of concentrated hydrochloric acid (rd 1.16) to 1 litre (cl. 5.2.6)."},{"name":"Standard ferrous ammonium sulphate solution — approximately 0.1 N","prep":"Dissolve 40 g of ferrous ammonium sulphate in sulphuric acid (5 percent) and dilute to 1 litre. Filter if necessary and keep in a stoppered glass bottle. Standardize against the standard potassium permanganate solution every time it is used (cl. 5.2.7)."},{"name":"Standard potassium permanganate solution — approximately 0.1 N","prep":"Dissolve 3.2 g of potassium permanganate crystals in 1 000 ml of water, stir and let it stand in a closed vessel for 24 h. Filter through a sintered glass crucible and keep in an amber-coloured glass bottle. Standardize with sodium oxalate as in step m (cl. 5.2.8)."}],"sampling":"Draw and prepare the sample as given in the relevant Indian Standard (cl. 3). Sample mass: 2 g for chromium below 2 percent; 0.2 g to 0.5 g for high alloy steels (cl. 5.3.1).","procedure":["<b>Dissolution (cl. 5.3.1):</b> Weigh the sample (2 g for chromium below 2 percent; 0.2 g to 0.5 g for high alloy steels) into a wide mouth conical flask.","Add 50 ml phosphoric acid – sulphuric acid mixture. Heat the flask to decompose the sample.","Oxidize the black residue by adding concentrated nitric acid drop by drop while heating, until all carbides are decomposed and brown fumes are expelled.","Dilute to 300 ml with hot water.","<b>Oxidation (cl. 5.3.2):</b> Add a few glass beads and heat the solution to boiling.","Add 20 ml silver nitrate solution and 20 ml ammonium persulphate solution, a little at a time. Keep boiling until the permanganate colour develops fully (boil for 8 min to 10 min; keep the volume at 300 ml with hot water if needed). Make sure that enough persulphate is added.","Wash the sides of the flask with water. If the colour does not develop, add a few drops of potassium permanganate solution (1 percent) until a pink colour develops.","<b>Destroying permanganic acid (cl. 5.3.3):</b> Add dilute hydrochloric acid (1 : 3) drop by drop to the boiling solution until the permanganic acid colour is destroyed. Boil for 10 min more. Cool.","<b>Reduction and back titration (cl. 5.3.3):</b> Add a known volume (A) of standard ferrous ammonium sulphate solution, so that an excess of at least 5 ml is present.","Titrate back with standard potassium permanganate solution, drop by drop, to a permanent pink end point that persists for 30 s to 40 s.","<b>Vanadium present (cl. 5.3.4):</b> Titrate carefully to a pink end point that persists for at least 30 s to 40 s, so that the vanadium is fully re-oxidized.","<b>Correction for dilution and colour (cl. 5.3.5):</b> To the already titrated solution, add the same volume of ferrous ammonium sulphate as used for the sample. Titrate with standard potassium permanganate to a pink end point that lasts 30 s to 40 s. Use this to correct the titration (C).","<b>Standardization of potassium permanganate (cl. 5.2.8):</b> Dissolve 0.134 g of sodium oxalate (dried for 1 h at 105 °C) in 200 ml of dilute sulphuric acid (1 : 50). Heat to 70 °C and titrate with the potassium permanganate solution until one drop gives a permanent pink colour. 1 ml of potassium permanganate solution (0.1 N) = 0.006 7 g of sodium oxalate.","<b>Standardization of ferrous ammonium sulphate (cl. 5.2.7):</b> Every time it is used, titrate a measured volume of the ferrous ammonium sulphate solution with the standard potassium permanganate solution to get B (ml of permanganate equal to 1 ml of ferrous ammonium sulphate)."],"end_point":"Permanent pink colour of permanganate that persists for 30 s to 40 s (cl. 5.3.3).","calculation":["Chromium, percent = (A × B − C) × D × 0.017 33 × 100 / E   (cl. 5.4.1)","where","A = volume of standard ferrous ammonium sulphate solution added, in ml;","B = volume of standard potassium permanganate solution equal to 1 ml of ferrous ammonium sulphate solution, in ml;","C = volume of standard potassium permanganate solution required for the titration, corrected for the blank, in ml;","D = normality of standard potassium permanganate solution; and","E = mass of the sample taken for the test, in g.","Normality of potassium permanganate, D = mass of sodium oxalate (g) / (0.067 × ml of permanganate used)   (from cl. 5.2.8: 1 ml of 0.1 N = 0.006 7 g sodium oxalate)."],"precision":"Reproducibility (cl. 5.4.2): a) ± 0.025 percent at 0.1 to 0.5 percent chromium; b) ± 0.036 percent at 0.5 to 1 percent chromium; c) ± 0.120 percent at 1 to 5 percent chromium; and d) ± 0.20 percent for chromium 5 percent and above.","reporting":"If the result is to be rounded off, round it off as per IS 2 : 2022 'Rules for rounding off numerical values (second revision)'. Keep the same number of significant places as in the specified value.","notes":["This method is not applicable to steels containing tungsten (cl. 1).","Manganese is also oxidized to permanganic acid; it is destroyed with dilute hydrochloric acid before the ferrous ammonium sulphate is added (cl. 5.1, 5.3.3), so manganese does not affect the chromium result.","0.017 33 = milliequivalent mass of chromium (52.00 / 3 / 1 000) in g.","Silver nitrate and permanganate solutions stain skin and clothes; handle with care. Add the acids and boil in a fume hood."]},"rev":"00","dept":"Quality","hi":{"short_title":"स्टील में Chromium (Persulphate विधि)","title":"Persulphate Oxidation विधि द्वारा स्टील में Chromium का निर्धारण (Chromium ≥ 0.1 प्रतिशत के लिए)","purpose":"Low alloy और high alloy steels में chromium (0.1 प्रतिशत और अधिक) को persulphate oxidation और ferrous ammonium sulphate – permanganate back titration से ज्ञात करना।","scope":"0.1 प्रतिशत या अधिक chromium वाले low alloy और high alloy steels में chromium। Tungsten वाले steels पर यह विधि लागू नहीं होती (cl. 1)।","reference":"IS 228 (Part 6) : 2024 (Fourth Revision), Clauses 1, 3, 4, 5.1 से 5.4; IS 264 : 2005 और IS 1070 : 2023","range":"Chromium 0.1 प्रतिशत और अधिक (tungsten न हो)","principle":"नमूने को phosphoric acid – sulphuric acid मिश्रण में घोलकर nitric acid से उपचारित किया जाता है। Silver nitrate (catalyst) की उपस्थिति में ammonium persulphate से chromium, manganese (और vanadium, यदि हो) oxidize होते हैं। फिर permanganic acid को dilute hydrochloric acid से नष्ट किया जाता है। Chromium को ferrous ammonium sulphate की ज्ञात अधिक मात्रा से reduce किया जाता है, और बचे हुए ferrous ammonium sulphate को standard potassium permanganate solution से back titrate किया जाता है (cl. 5.1)।","apparatus":["चौड़े मुँह वाला conical flask","Glass beads","Ferrous ammonium sulphate और potassium permanganate के लिए burettes","Sintered glass crucible (permanganate solution छानने के लिए)","Amber रंग की glass bottle","Analytical balance","गरम करने की व्यवस्था"],"reagents":[{"name":"अभिकर्मकों की गुणवत्ता","prep":"जब तक अलग न कहा जाए, analytical grade अभिकर्मक और distilled water (IS 1070 देखें) प्रयोग करें (cl. 4)।"},{"name":"Phosphoric acid – sulphuric acid मिश्रण","prep":"600 ml पानी में धीरे-धीरे 165 ml concentrated sulphuric acid (rd 1.84) और 132 ml phosphoric acid (rd 1.75) डालें। मिलाएँ, ठंडा करें और 1 litre बनाएँ (cl. 5.2.1)।"},{"name":"Concentrated nitric acid — relative density 1.42","prep":"IS 264 के अनुसार (cl. 5.2.2)।"},{"name":"Silver nitrate solution — 0.5 percent (m/v)","prep":"5 g silver nitrate crystals पानी में घोलकर 1 litre बनाएँ (cl. 5.2.3)।"},{"name":"Ammonium persulphate solution","prep":"15 g ammonium persulphate को 100 ml पानी में घोलें। ताज़ा बना घोल प्रयोग करें (cl. 5.2.4)।"},{"name":"Potassium permanganate solution — 1 percent (m/v)","prep":"cl. 5.2.5"},{"name":"Dilute hydrochloric acid — 1 : 3 (v/v)","prep":"250 ml concentrated hydrochloric acid (rd 1.16) को 1 litre तक पतला करें (cl. 5.2.6)।"},{"name":"Standard ferrous ammonium sulphate solution — लगभग 0.1 N","prep":"40 g ferrous ammonium sulphate को sulphuric acid (5 percent) में घोलकर 1 litre बनाएँ। ज़रूरत हो तो छानें और ढक्कन वाली glass bottle में रखें। हर बार प्रयोग से पहले standard potassium permanganate solution से standardize करें (cl. 5.2.7)।"},{"name":"Standard potassium permanganate solution — लगभग 0.1 N","prep":"3.2 g potassium permanganate crystals को 1 000 ml पानी में घोलें, हिलाएँ और बंद बर्तन में 24 h रखें। Sintered glass crucible से छानें और amber रंग की glass bottle में रखें। Step m के अनुसार sodium oxalate से standardize करें (cl. 5.2.8)।"}],"sampling":"नमूना संबंधित Indian Standard के अनुसार लें और तैयार करें (cl. 3)। नमूना: chromium 2 प्रतिशत से कम हो तो 2 g; high alloy steels के लिए 0.2 g से 0.5 g (cl. 5.3.1)।","procedure":["<b>घोलना (cl. 5.3.1):</b> नमूना (chromium 2 प्रतिशत से कम हो तो 2 g; high alloy steels के लिए 0.2 g से 0.5 g) चौड़े मुँह वाले conical flask में तौलें।","50 ml phosphoric acid – sulphuric acid मिश्रण डालें। नमूना घुलने तक flask गरम करें।","काले अवशेष को oxidize करने के लिए गरम करते हुए concentrated nitric acid बूँद-बूँद डालें, जब तक सभी carbides घुल न जाएँ और भूरे धुएँ निकल न जाएँ।","गरम पानी से 300 ml तक पतला करें।","<b>Oxidation (cl. 5.3.2):</b> कुछ glass beads डालें और घोल को उबाल तक गरम करें।","20 ml silver nitrate solution और 20 ml ammonium persulphate solution थोड़ा-थोड़ा करके डालें। Permanganate का रंग पूरा आने तक उबालते रहें (8 min से 10 min उबालें; ज़रूरत हो तो गरम पानी डालकर volume 300 ml रखें)। ध्यान रखें कि persulphate पर्याप्त मात्रा में डाला गया हो।","Flask की दीवारें पानी से धोएँ। यदि रंग न आए तो गुलाबी रंग आने तक potassium permanganate solution (1 percent) की कुछ बूँदें डालें।","<b>Permanganic acid नष्ट करना (cl. 5.3.3):</b> उबलते घोल में dilute hydrochloric acid (1 : 3) बूँद-बूँद डालें, जब तक permanganic acid का रंग खत्म न हो जाए। 10 min और उबालें। ठंडा करें।","<b>Reduction और back titration (cl. 5.3.3):</b> Standard ferrous ammonium sulphate solution की ज्ञात मात्रा (A) डालें, ताकि कम से कम 5 ml अधिक मात्रा मौजूद रहे।","Standard potassium permanganate solution से बूँद-बूँद back titrate करें, जब तक स्थायी गुलाबी end point न आ जाए जो 30 s से 40 s तक टिके।","<b>Vanadium हो तो (cl. 5.3.4):</b> सावधानी से ऐसे गुलाबी end point तक titrate करें जो कम से कम 30 s से 40 s टिके, ताकि vanadium पूरी तरह फिर से oxidize हो जाए।","<b>Dilution और रंग का सुधार (cl. 5.3.5):</b> Titrate हो चुके घोल में उतनी ही ferrous ammonium sulphate डालें जितनी नमूने के लिए डाली थी। Standard potassium permanganate से 30 s से 40 s टिकने वाले गुलाबी end point तक titrate करें। इससे titration (C) का सुधार करें।","<b>Potassium permanganate का standardization (cl. 5.2.8):</b> 0.134 g sodium oxalate (105 °C पर 1 h सुखाया हुआ) को 200 ml dilute sulphuric acid (1 : 50) में घोलें। 70 °C तक गरम करें और potassium permanganate solution से तब तक titrate करें जब तक एक बूँद से स्थायी गुलाबी रंग न आ जाए। 1 ml potassium permanganate solution (0.1 N) = 0.006 7 g sodium oxalate।","<b>Ferrous ammonium sulphate का standardization (cl. 5.2.7):</b> हर बार प्रयोग से पहले ferrous ammonium sulphate solution की मापी हुई मात्रा को standard potassium permanganate solution से titrate करके B (1 ml ferrous ammonium sulphate के बराबर permanganate, ml में) निकालें।"],"end_point":"Permanganate का स्थायी गुलाबी रंग, जो 30 s से 40 s तक टिके (cl. 5.3.3)।","calculation":["Chromium, प्रतिशत = (A × B − C) × D × 0.017 33 × 100 / E   (cl. 5.4.1)","जहाँ","A = डाला गया standard ferrous ammonium sulphate solution, ml में;","B = 1 ml ferrous ammonium sulphate solution के बराबर standard potassium permanganate solution, ml में;","C = titration में लगा standard potassium permanganate solution, blank के लिए सुधारा हुआ, ml में;","D = standard potassium permanganate solution की normality; और","E = परीक्षण के लिए लिया गया नमूना, g में।","Potassium permanganate की normality, D = sodium oxalate का द्रव्यमान (g) / (0.067 × लगा permanganate, ml)   (cl. 5.2.8 से: 0.1 N का 1 ml = 0.006 7 g sodium oxalate)।"],"precision":"Reproducibility (cl. 5.4.2): a) 0.1 से 0.5 प्रतिशत chromium पर ± 0.025 प्रतिशत; b) 0.5 से 1 प्रतिशत chromium पर ± 0.036 प्रतिशत; c) 1 से 5 प्रतिशत chromium पर ± 0.120 प्रतिशत; और d) 5 प्रतिशत और अधिक chromium पर ± 0.20 प्रतिशत।","reporting":"परिणाम को round off करना हो तो IS 2 : 2022 'Rules for rounding off numerical values (second revision)' के अनुसार करें। Specified value जितने ही significant places रखें।","notes":["यह विधि tungsten वाले steels पर लागू नहीं होती (cl. 1)।","Manganese भी permanganic acid में oxidize होता है; ferrous ammonium sulphate डालने से पहले इसे dilute hydrochloric acid से नष्ट कर दिया जाता है (cl. 5.1, 5.3.3), इसलिए manganese से chromium के परिणाम पर असर नहीं पड़ता।","0.017 33 = chromium का milliequivalent द्रव्यमान (52.00 / 3 / 1 000), g में।","Silver nitrate और permanganate के घोल त्वचा और कपड़ों पर दाग छोड़ते हैं; सावधानी से संभालें। Acid डालना और उबालना fume hood में करें।"]}},{"id":"SOP-01","no":"DM/QA/SOP/01","type":"SOP","cat":"Sponge iron","std":["is15774"],"keywords":"sampling sample preparation sponge iron dri increment sampling of sponge iron / dri","en":{"short_title":"Sampling of Sponge Iron / DRI","title":"Sampling and Sample Preparation of Sponge Iron / Direct Reduced Iron (DRI) for Chemical and Screen Analysis","purpose":"To take representative samples of sponge iron / DRI and prepare test samples for chemical analysis and screen analysis as per IS 15774 : 2018.","scope":"Use this SOP to sample DRI from conveyors, railway wagons, containers (including trucks) and stockpiles, during loading or unloading of a lot, where manual sampling can be done safely (C-0). It also covers sampling of bagged sponge iron / DRI (C-3.5). Draw and prepare representative samples for chemical test and screen analysis as given in Annex C (8.1.1). HBI (Annex D) and cold briquettes (Annex E) are not covered by this SOP.","reference":"IS 15774 : 2018 (First Revision, Reaffirmed 2023) Sponge Iron/Direct Reduced Iron (DRI) Hot Briquetted Iron (HBI) and Cold Briquetted Iron (CBI) for Steel Making, Clauses 8.1.1, 8.1.2, 8.1.3; Annex C (C-0 to C-7) including Tables 4 and 5 and Fig. 1.","apparatus":["Sampling device: width 6 times the nominal top size; volume of the collection area enough to hold at least twice the minimum mass of increment (C-2.4)","Mechanically assisted device for taking increments from a moving conveyor (C-3.1.2)","Double scoops, for stockpile sampling (C-3.4)","Plastic sheet / tarpaulin for spreading bagged material (C-3.5)","Crusher and grinder, for example jaw crusher, cone crusher, vertical mill ring grinder and agate pestle and mortar (C-5 a)","Mixers, for example double cone mixer (C-5 b)","Riffles / splitter (C-5 c, C-4.1.1)","Scoop crusher (C-5 d)","Disc pulverizer / disc grinder (C-5 e, C-4.1.1)","150/212 micron sieves (Fig. 1)","Air tight containers for chemical analysis samples (C-7)","Clean and check all apparatus fully before and after use (C-5)"],"sampling":"Gross sample from bagged sponge iron: 50 kg (25 increments of 2 kg each from a 100 mt lot). Use it for both chemical and screen analysis (C-3.5, Fig. 1). Mass and number of increments for other lots: see Tables 4 and 5. Final test sample for chemical analysis: 100 g minimum at minus 150 microns (C-6.2.1).","procedure":["<b>General (C-1):</b> Take samples while the lot is being moved (transferred). Identify the lot to be sampled. Find the nominal lot size. Fix the mass of increment from the nominal lot size.","<b>Mass of increment (C-2.1):</b> Take each increment of the mass given in Table 4, according to the nominal lot size of the DRI being sampled (C-2.1.1).","Keep all increments of almost the same mass (C-2.1.2).","<b>Number of increments (C-2.2):</b> Take the number of increments from a lot as given in Table 5.","Fine and coarse particles segregate. So take special care to get representative increments (C-2.3).","<b>Stopped conveyor (C-3.1.1):</b> Take a section of enough length along the stream. Take the full width and full thickness of the DRI stream.","<b>Moving conveyor (C-3.1.2):</b> Use a mechanically assisted device. Take the full width and thickness of the DRI stream from the falling stream (printed as 'failing stream').","<b>Wagons or containers (C-3.2):</b> Take the increment at random from the new surface of DRI that is exposed during loading or unloading of the wagons or trucks (C-3.2.1).","If you suspect a difference between layers in the wagon or truck (top and bottom, front and rear, or left and right), take increments from each such layer (C-3.2.2).","<b>Bunker discharge (C-3.3):</b> Sample DRI from bunker discharge by the method of C-3.1 (conveyors, steps f and g above).","<b>Stockpiles (C-3.4):</b> Sample DRI going to or coming from stockpiles on conveyors, while the stockpile is being formed or reclaimed. Use stopped belt sampling or sample at a transfer point as per C-3.1.","Stack the sponge iron in geometric shapes, preferably 100 mt in quantity. If the stack is not weighed, find the quantity from bulk density. Keep the stack height not more than 1.5 m.","Make a bulk sample from the central part, 1 m to 1.5 m diameter, on the top, to expose the bottom of the stack. Make trenches at least 0.5 m deep lengthwise on four sides to expose the material.","Collect samples with double scoops. The size distribution of the sample must be in proportion to the size distribution of the stockpile. Move the scoop from the bottom to the top of the trench.","<b>Bagged sponge iron/DRI (C-3.5):</b> For a lot size of 100 mt, select at least 25 bags spread equally over the lot. Open all 25 bags on a plastic on a tarpaulin. Spread the material to make a stack of 4 inch height.","Collect twenty five (25) increments of 2 kg each from the stack. Keep equal distance between points and pick all the material from each selected point. The total gross sample is 50 kg. Use it for both chemical and screen analysis, as shown in Fig. 1.","<b>Precautions in sample preparation (C-4):</b> Prepare DRI samples with great care to reduce re-oxidation due to dampness, overheating or both.","Clean all equipment fully to remove any old harmful material. It is good to flush the equipment just before use with a small quantity of the same DRI.","<b>Crushing and grinding (C-4.1):</b> Use a crusher and grinder suitable for the size and strength of the DRI particles. Purge them just before use with DRI from the same source. Avoid overheating and re-oxidation. Avoid making flakes of metal.","<b>Reduction of gross sample (C-4.1.1):</b> From the gross sample, crush the +10 mm size to -10 mm in the jaw crusher. Mix it with the -10 mm fraction already screened. Split the mixed material to reduce the volume.","When the sample is around 5 kg, crush it further to -6 mm. Mix well and divide with the splitter until about 1 kg is left.","Grind this sample in the disc grinder to -150 micron size. Take special care that grinding does not make too much heat, because heat can change the chemical composition.","<b>Mixing (C-4.2):</b> Mix the sample well to make it uniform, so that errors in sample division are less. Mix by a mechanical mixer or by hand. Choose the mixer to suit the sample and its particle size.","<b>Reduction scheme (Fig. 1):</b> Reduce the 50 kg sponge iron/DRI sample to the final stage as per Fig. 1 (see table below). Homogenize, keep 25 kg for screen analysis and reduce the other 25 kg for chemical analysis.","<b>Test sample for size analysis (C-6.1):</b> Prepare the test sample for size analysis from each increment, each partial sample or the gross sample, without mixing. (Screen analysis may be done as per IS 1607, cl. 8.1.2; see DM/QA/WI/20.)","<b>Test sample for chemical analysis (C-6.2):</b> The test sample may be prepared from each increment or each partial sample of the gross sample. Prepare a test sample of 100 g minimum at minus 150 microns particle size (C-6.2.1).","<b>C-6.2.2.1:</b> Prepare a sample of 500 g minimum at minus 250 microns particle size from each increment or each partial sample of the gross sample, by the division methods.","<b>C-6.2.2.2:</b> Grind the above sample to minus 150 microns. From it, prepare a set of not less than four samples, each of 100 g minimum, by a suitable division method. Seal the samples and send them to the laboratories concerned.","While grinding, take special care that grinding does not make too much heat that could change the chemical composition. Precautions: a) reduce grinding time by grinding smaller charges; b) use a single pass straight through type grinder; c) some material usually sticks to the pot surface, mainly with high metallization material - include this sticky material when taking out all the powder after grinding; d) include the material sticking to the pot surface when taking out all the powder after grinding.","<b>Magnetic portion (8.1.3):</b> Use only the magnetic portion for chemical analysis.","<b>Packing and marking (C-7):</b> Seal the chemical analysis sample tightly in air tight containers. The label and a card placed in the container must show: a) type of DRI and name of lot (name of ship, train, etc); b) mass of lot; c) sample number; d) place and date of sampling; e) place and date of sample preparation; and f) any other items (if needed).","<b>Distribution and retention (C-7):</b> Give one sample to the supplier, one to the purchaser and one to the arbitrator. If needed, keep one in reserve. Keep reserve samples for 6 months."],"tables":[{"title":"Table 4 Minimum Mass of Increment (Clause C-2.1.1)","rows":[["Sl No.","Nominal Top Size, mm - Over","Nominal Top Size, mm - Up to and Including","Minimum Mass of Increment, kg"],["i)","50","—","12"],["ii)","22.4","50","10"],["iii)","—","22.4","8"]]},{"title":"Table 5 Minimum Number of Increments (Clause C-2.2)","rows":[["Sl No.","Mass of Lot (MT) - Over","Mass of Lot (MT) - Up to and Including","Number of Increments"],["i)","30 000","—","35"],["ii)","15 000","30 000","30"],["iii)","5 000","15 000","25"],["iv)","2 000","5 000","20"],["v)","1 000","2 000","15"],["vi)","500","1 000","10"],["vii)","—","500","6"]]},{"title":"Fig. 1 Reduction of Sample to Final Stage for Chemical/Screen Analysis (sponge iron/DRI)","rows":[["Stage","Operation / Quantity"],["1","Sponge iron/DRI 50 kg"],["2","Homogenization"],["3","Split: 25 kg for SCREEN ANALYSIS; 25 kg for further reduction"],["4","Coarse crushing (- 10 mm)"],["5","Coning and quartering"],["6","6 kg"],["7","Fine crushing (- 5 mm)"],["8","Homogenization"],["9","Coning and quartering or riffle sampling"],["10","1.5 kg"],["11","0.75 kg"],["12","Disc pulverizing"],["13","Screen 150/212 micron sieves"],["14","Homogenization"],["15","Coning and quartering into: 50 - 100 g SAMPLE and 50 - 100 g TEST SAMPLE"],["16","Sample (50 - 100 g): homogenization, then split into 25 - 50 g CHEMICAL ANALYSIS and 25 - 50 g TEST SAMPLE"]]}],"notes":["Screen analysis of sponge iron may be done as per IS 1607 (8.1.2).","Use only the magnetic portion for chemical analysis (8.1.3).","Sponge iron may also contain a maximum of 1 percent non-metallics. These are not counted in the size distribution or in the chemical analysis. Do not let sponge iron come in direct contact with water at any stage before use, to avoid re-oxidation (6.1).","Sponge iron/DRI needs special care in storage and transport; guidelines are in IS 10852 (10.1).","C-4.1.1 (crush to -6 mm, divide to around 1 kg) and Fig. 1 (fine crushing to -5 mm, 1.5 kg then 0.75 kg) give different intermediate sizes/quantities; both are given as printed."]},"rev":"00","dept":"Quality","hi":{"short_title":"Sponge Iron / DRI का नमूना लेना","title":"रासायनिक एवं स्क्रीन विश्लेषण हेतु Sponge Iron / Direct Reduced Iron (DRI) का नमूना लेना एवं नमूना तैयार करना","purpose":"IS 15774 : 2018 के अनुसार sponge iron / DRI के प्रतिनिधि नमूने लेना और रासायनिक विश्लेषण तथा स्क्रीन विश्लेषण के लिए परीक्षण नमूने तैयार करना।","scope":"यह SOP conveyor, railway wagon, container (truck सहित) और stockpile से DRI का नमूना लेने के लिए है, जब lot की loading या unloading हो रही हो और हाथ से नमूना सुरक्षित रूप से लिया जा सके (C-0)। इसमें बोरों में भरे sponge iron / DRI का नमूना लेना भी शामिल है (C-3.5)। रासायनिक परीक्षण और स्क्रीन विश्लेषण के लिए प्रतिनिधि नमूने Annex C के अनुसार लें और तैयार करें (8.1.1)। HBI (Annex D) और cold briquettes (Annex E) इस SOP में शामिल नहीं हैं।","reference":"IS 15774 : 2018 (First Revision, Reaffirmed 2023) Sponge Iron/Direct Reduced Iron (DRI) Hot Briquetted Iron (HBI) and Cold Briquetted Iron (CBI) for Steel Making, Clauses 8.1.1, 8.1.2, 8.1.3; Annex C (C-0 to C-7), Tables 4 और 5 तथा Fig. 1 सहित।","apparatus":["Sampling device: चौड़ाई nominal top size की 6 गुना; collection area का आयतन increment के न्यूनतम द्रव्यमान का कम से कम दोगुना रखने लायक (C-2.4)","चलते conveyor से increment लेने के लिए mechanically assisted device (C-3.1.2)","Double scoops, stockpile sampling के लिए (C-3.4)","बोरों का माल फैलाने के लिए plastic sheet / tarpaulin (C-3.5)","Crusher और grinder, जैसे jaw crusher, cone crusher, vertical mill ring grinder और agate pestle and mortar (C-5 a)","Mixers, जैसे double cone mixer (C-5 b)","Riffles / splitter (C-5 c, C-4.1.1)","Scoop crusher (C-5 d)","Disc pulverizer / disc grinder (C-5 e, C-4.1.1)","150/212 micron sieves (Fig. 1)","रासायनिक विश्लेषण नमूनों के लिए air tight containers (C-7)","सभी उपकरणों को उपयोग से पहले और बाद में पूरी तरह साफ करें और जाँचें (C-5)"],"sampling":"बोरों वाले sponge iron का gross sample: 50 kg (100 mt lot से 2 kg के 25 increments)। इसे रासायनिक और स्क्रीन दोनों विश्लेषण के लिए उपयोग करें (C-3.5, Fig. 1)। अन्य lots के लिए increment का द्रव्यमान और संख्या: Tables 4 और 5 देखें। रासायनिक विश्लेषण का अंतिम परीक्षण नमूना: न्यूनतम 100 g, minus 150 microns (C-6.2.1)।","procedure":["<b>सामान्य (C-1):</b> नमूना तब लें जब lot को एक जगह से दूसरी जगह ले जाया जा रहा हो। जिस lot का नमूना लेना है उसे पहचानें। nominal lot size पता करें। nominal lot size के अनुसार increment का द्रव्यमान तय करें।","<b>Increment का द्रव्यमान (C-2.1):</b> हर increment का द्रव्यमान Table 4 के अनुसार लें, जिस DRI का नमूना लिया जा रहा है उसके nominal lot size के अनुसार (C-2.1.1)।","सभी increments लगभग एक समान द्रव्यमान के रखें (C-2.1.2)।","<b>Increments की संख्या (C-2.2):</b> lot से increments की संख्या Table 5 के अनुसार लें।","बारीक और मोटे कण अलग-अलग हो जाते हैं। इसलिए प्रतिनिधि increments लेने में विशेष ध्यान रखें (C-2.3)।","<b>रुका हुआ conveyor (C-3.1.1):</b> धारा की दिशा में पर्याप्त लंबाई का भाग लें। DRI धारा की पूरी चौड़ाई और पूरी मोटाई लें।","<b>चलता conveyor (C-3.1.2):</b> mechanically assisted device का उपयोग करें। गिरती धारा से DRI धारा की पूरी चौड़ाई और मोटाई लें (IS में 'failing stream' छपा है)।","<b>Wagon या container (C-3.2):</b> wagon या truck की loading या unloading के समय खुली नई DRI सतह से increment बेतरतीब (random) ढंग से लें (C-3.2.1)।","यदि wagon या truck में परतों के बीच अंतर का संदेह हो (ऊपर और नीचे, आगे और पीछे, या बाएँ
