Repository: mishrachemist/mishrachemist.github.io

File: data/sop_list.json (part 5 of 26)
और दाएँ), तो हर परत से increments लें (C-3.2.2)।","<b>Bunker discharge (C-3.3):</b> bunker discharge से DRI का नमूना C-3.1 की विधि से लें (conveyor, ऊपर के चरण f और g)।","<b>Stockpiles (C-3.4):</b> stockpile बनाते या उठाते समय conveyor पर जा रहे या आ रहे DRI का नमूना लें। C-3.1 के अनुसार stopped belt sampling करें या transfer point से नमूना लें।","Sponge iron को ज्यामितीय आकार के ढेर में रखें, अच्छा है कि 100 mt मात्रा का हो। यदि ढेर का वजन नहीं किया गया है, तो bulk density से मात्रा निकालें। ढेर की ऊँचाई 1.5 m से अधिक न रखें।","ढेर के ऊपर बीच के भाग से, 1 m से 1.5 m व्यास में, bulk sample बनाएँ ताकि ढेर का तल दिखे। चारों तरफ लंबाई में कम से कम 0.5 m गहरी खाइयाँ (trenches) बनाएँ ताकि माल खुल जाए।","Double scoops से नमूने लें। नमूने का size distribution stockpile के size distribution के अनुपात में होना चाहिए। scoop को खाई के नीचे से ऊपर की ओर चलाएँ।","<b>बोरों वाला sponge iron/DRI (C-3.5):</b> 100 mt lot के लिए, पूरे lot में समान रूप से फैले कम से कम 25 बोरे चुनें। सभी 25 बोरे plastic on a tarpaulin पर खोलें। माल फैलाकर 4 inch ऊँचाई का ढेर बनाएँ।","ढेर से 2 kg के पच्चीस (25) increments लें। बिंदुओं के बीच समान दूरी रखें और हर चुने बिंदु का पूरा माल उठाएँ। कुल gross sample 50 kg होगा। इसे रासायनिक और स्क्रीन दोनों विश्लेषण के लिए उपयोग करें, जैसा Fig. 1 में दिखाया है।","<b>नमूना तैयार करते समय सावधानियाँ (C-4):</b> DRI नमूने बहुत सावधानी से तैयार करें ताकि नमी, अधिक गर्मी या दोनों से re-oxidation कम हो।","सभी उपकरणों को पूरी तरह साफ करें ताकि कोई पुराना हानिकारक माल न रहे। उपयोग से ठीक पहले उपकरण को उसी DRI की थोड़ी मात्रा से flush करना अच्छा है।","<b>Crushing और grinding (C-4.1):</b> DRI कणों के आकार और मजबूती के अनुसार उपयुक्त crusher और grinder लें। उपयोग से ठीक पहले उन्हें उसी स्रोत के DRI से purge करें। अधिक गर्मी और re-oxidation से बचें। धातु के flakes न बनने दें।","<b>Gross sample को घटाना (C-4.1.1):</b> gross sample में से +10 mm आकार को jaw crusher में -10 mm तक crush करें। इसे पहले से छने हुए -10 mm भाग के साथ मिलाएँ। मिले हुए माल को split करके मात्रा घटाएँ।","जब नमूना लगभग 5 kg रह जाए, तो इसे आगे -6 mm तक crush करें। अच्छी तरह मिलाएँ और splitter से बाँटें जब तक लगभग 1 kg न रह जाए।","इस नमूने को disc grinder में -150 micron आकार तक पीसें। विशेष ध्यान रखें कि पीसने से अधिक गर्मी न बने, क्योंकि गर्मी से रासायनिक संरचना बदल सकती है।","<b>मिलाना (C-4.2):</b> नमूने को अच्छी तरह मिलाकर एक समान करें, ताकि नमूना बाँटने में त्रुटि कम हो। mechanical mixer से या हाथ से मिलाएँ। नमूने और उसके कण आकार के अनुसार mixer चुनें।","<b>घटाने की योजना (Fig. 1):</b> 50 kg sponge iron/DRI नमूने को Fig. 1 के अनुसार अंतिम चरण तक घटाएँ (नीचे तालिका देखें)। homogenize करें, 25 kg स्क्रीन विश्लेषण के लिए रखें और बाकी 25 kg को रासायनिक विश्लेषण के लिए घटाएँ।","<b>Size analysis का परीक्षण नमूना (C-6.1):</b> size analysis का परीक्षण नमूना हर increment, हर partial sample या gross sample से, बिना मिलाए, तैयार करें। (स्क्रीन विश्लेषण IS 1607, cl. 8.1.2 के अनुसार किया जा सकता है; DM/QA/WI/20 देखें।)","<b>रासायनिक विश्लेषण का परीक्षण नमूना (C-6.2):</b> परीक्षण नमूना हर increment या gross sample के हर partial sample से तैयार किया जा सकता है। minus 150 microns कण आकार पर न्यूनतम 100 g का परीक्षण नमूना तैयार करें (C-6.2.1)।","<b>C-6.2.2.1:</b> division methods से हर increment या gross sample के हर partial sample से minus 250 microns कण आकार पर न्यूनतम 500 g का नमूना तैयार करें।","<b>C-6.2.2.2:</b> ऊपर के नमूने को minus 150 microns तक पीसें। इससे उपयुक्त division method द्वारा कम से कम चार नमूनों का सेट तैयार करें, हर नमूना न्यूनतम 100 g। नमूनों को seal करें और संबंधित प्रयोगशालाओं को भेजें।","पीसते समय विशेष ध्यान रखें कि अधिक गर्मी न बने जो रासायनिक संरचना बदल सके। सावधानियाँ: a) छोटे charge पीसकर पीसने का समय घटाएँ; b) single pass straight through type grinder का उपयोग करें; c) कुछ माल प्रायः pot की सतह पर चिपक जाता है, खासकर अधिक metallization वाले माल में - पीसने के बाद पूरा पाउडर निकालते समय यह चिपका माल भी शामिल करें; d) पीसने के बाद पूरा पाउडर निकालते समय pot की सतह पर चिपका माल भी शामिल करें।","<b>Magnetic भाग (8.1.3):</b> रासायनिक विश्लेषण के लिए केवल magnetic भाग का उपयोग करें।","<b>Packing और marking (C-7):</b> रासायनिक विश्लेषण नमूने को air tight containers में कसकर seal करें। label और container में रखे card पर लिखें: a) DRI का प्रकार और lot का नाम (जहाज, ट्रेन आदि का नाम); b) lot का द्रव्यमान; c) नमूना संख्या; d) नमूना लेने का स्थान और तारीख; e) नमूना तैयार करने का स्थान और तारीख; और f) अन्य कोई बातें (यदि आवश्यक हो)।","<b>वितरण और रखरखाव (C-7):</b> एक नमूना supplier को, एक purchaser को और एक arbitrator को दें। आवश्यक हो तो एक reserve में रखें। reserve नमूने 6 months तक रखें।"],"tables":[{"title":"Table 4 Increment का न्यूनतम द्रव्यमान (Clause C-2.1.1)","rows":[["क्र. सं. (Sl No.)","Nominal Top Size, mm - से अधिक (Over)","Nominal Top Size, mm - तक व सहित (Up to and Including)","Increment का न्यूनतम द्रव्यमान, kg"],["i)","50","—","12"],["ii)","22.4","50","10"],["iii)","—","22.4","8"]]},{"title":"Table 5 Increments की न्यूनतम संख्या (Clause C-2.2)","rows":[["क्र. सं. (Sl No.)","Lot का द्रव्यमान (MT) - से अधिक (Over)","Lot का द्रव्यमान (MT) - तक व सहित (Up to and Including)","Increments की संख्या"],["i)","30 000","—","35"],["ii)","15 000","30 000","30"],["iii)","5 000","15 000","25"],["iv)","2 000","5 000","20"],["v)","1 000","2 000","15"],["vi)","500","1 000","10"],["vii)","—","500","6"]]},{"title":"Fig. 1 रासायनिक/स्क्रीन विश्लेषण हेतु नमूने को अंतिम चरण तक घटाना (sponge iron/DRI)","rows":[["चरण (Stage)","क्रिया / मात्रा"],["1","Sponge iron/DRI 50 kg"],["2","Homogenization (एक समान करना)"],["3","Split: 25 kg स्क्रीन विश्लेषण (SCREEN ANALYSIS) के लिए; 25 kg आगे घटाने के लिए"],["4","Coarse crushing (- 10 mm)"],["5","Coning and quartering"],["6","6 kg"],["7","Fine crushing (- 5 mm)"],["8","Homogenization (एक समान करना)"],["9","Coning and quartering या riffle sampling"],["10","1.5 kg"],["11","0.75 kg"],["12","Disc pulverizing"],["13","Screen 150/212 micron sieves"],["14","Homogenization (एक समान करना)"],["15","Coning and quartering करके: 50 - 100 g नमूना (SAMPLE) और 50 - 100 g परीक्षण नमूना (TEST SAMPLE)"],["16","नमूना (50 - 100 g): homogenization, फिर 25 - 50 g रासायनिक विश्लेषण (CHEMICAL ANALYSIS) और 25 - 50 g परीक्षण नमूना (TEST SAMPLE) में बाँटें"]]}],"notes":["Sponge iron का स्क्रीन विश्लेषण IS 1607 के अनुसार किया जा सकता है (8.1.2)।","रासायनिक विश्लेषण के लिए केवल magnetic भाग का उपयोग करें (8.1.3)।","Sponge iron में अधिकतम 1 percent non-metallics भी हो सकते हैं। ये size distribution या रासायनिक विश्लेषण में नहीं गिने जाते। re-oxidation से बचने के लिए उपयोग से पहले किसी भी चरण में sponge iron को पानी के सीधे संपर्क में न आने दें (6.1)।","Sponge iron/DRI के भंडारण और परिवहन में विशेष ध्यान चाहिए; दिशानिर्देश IS 10852 में हैं (10.1)।","C-4.1.1 (-6 mm तक crush, लगभग 1 kg तक बाँटना) और Fig. 1 (-5 mm तक fine crushing, 1.5 kg फिर 0.75 kg) में बीच के आकार/मात्राएँ अलग हैं; दोनों IS में छपे अनुसार दिए गए हैं।"]}},{"id":"WI-10","no":"DM/QA/WI/10","type":"WI","cat":"Sponge iron","std":["is15774"],"keywords":"metallic iron fe(m) fem ferric chloride sponge dri metallic iron fe(m) — fecl3 method","en":{"short_title":"Metallic Iron Fe(M) — FeCl3 Method","title":"Determination of Metallic Iron Fe(M) in Sponge Iron/Direct Reduced Iron (DRI) by Ferric Chloride Method","purpose":"To determine metallic iron, Fe(M), in sponge iron/DRI by the ferric chloride method of IS 15774 : 2018, Annex A.","scope":"Metallic iron in sponge iron/direct reduced iron (DRI) by the ferric chloride method (IS 15774 : 2018, Annex A; cl. 5.5). IS 15774 covers sponge iron/DRI, HBI and cold briquettes for steel making in electric arc furnace (EAF) and induction furnaces (cl. 1).","reference":"IS 15774 : 2018 (First Revision, Reaffirmed 2023), Clauses 3.4, 3.5, 3.10, 5.5, 8.1.3, Annex A (A-1.1 to A-1.3.1), Annex C (C-6.2.1)","principle":"Ferric chloride reacts with metallic iron: 2FeCl<sub>3</sub> + Fe = 3FeCl<sub>2</sub>. The sample is digested in ferric chloride solution, filtered, and the ferrous iron in the filtrate is titrated. Take care to prevent air oxidation of the ferrous chloride formed (A-1.1).","apparatus":["Conical flask, 500 ml, with stopper","Nitrogen supply (to displace air / inert atmosphere)","Magnetic stirrer with polypropylene coated stirring bar","Medium texture filter paper","Beaker, 1 litre","Volumetric flask, 1 000 ml","Burette (for potassium dichromate titration)"],"reagents":[{"name":"Ferric chloride, 10 percent (m/v)","prep":"Dissolve 100 g ferric chloride (FeCl<sub>3</sub>.6H<sub>2</sub>O) in water. Dilute to 1 litre (A-1.2.1)."},{"name":"Hydrochloric acid, rd = 1.16","prep":"Conforming to IS 265 (A-1.2.2). (Not used in the A-1.3 procedure as written.)"},{"name":"Phosphoric acid, rd = 1.75","prep":"A-1.2.3."},{"name":"Sulphuric acid","prep":"Used in A-1.3 (25 ml)."},{"name":"Sodium diphenylamine sulphonate indicator","prep":"Dissolve exactly 0.32 g barium diphenylamine sulphonate in 100 ml hot water. Add 0.5 g sodium sulphate, stir and filter off the barium sulphate precipitate. Store the filtrate in a dark coloured bottle. Or use 0.2 percent solution of sodium diphenylamine sulphonate indicator in water (A-1.2.4)."},{"name":"Potassium dichromate solution (0.1 N)","prep":"Dissolve exactly 4.903 g potassium dichromate (dried at 100 to 110 °C) in water in a 1 000 ml volumetric flask. Make up to the mark. Mix well and use as standard solution (A-1.2.5)."},{"name":"Nitrogen","prep":"To displace air from the flask (A-1.3)."}],"sampling":"Draw and prepare the sample as per IS 15774 Annex C (cl. 8.1.1): test sample of 100 g minimum at minus 150 microns particle size for chemical analysis (C-6.2.1). Use only the magnetic portion for chemical analysis (cl. 8.1.3). Test portion: 1 g (A-1.3).","procedure":["Put 1 g sample into a 500 ml conical flask. Add 200 ml ferric chloride solution (10 percent).","Make an inert atmosphere in the flask by displacing the air with nitrogen. Stopper the flask.","Stir the solution with a polypropylene coated magnetic stirrer for 1 h.","Filter through medium texture filter paper. Wash the residue with ferric chloride solution.","Transfer the filtrate to a 1 litre beaker containing 400 ml water, 25 ml sulphuric acid and 25 ml phosphoric acid.","Add 3 to 4 drops sodium diphenylamine sulphonate indicator. Titrate with potassium dichromate solution (0.1 N)."],"calculation":["1 ml 0.1 N K<sub>2</sub>Cr<sub>2</sub>O<sub>7</sub> = 0.001 862 g metallic iron Fe(M) (A-1.3).","Derivation (A-1.3.1): 1 000 ml K<sub>2</sub>Cr<sub>2</sub>O<sub>7</sub> (1 N) = 55.85 g Fe(T); 1 000 ml (0.1 N) = 5.585 g Fe(T); 1 ml (0.1 N) = 0.005 585 g Fe(T).","Fe + 2FeCl<sub>3</sub> = 3FeCl<sub>2</sub>: three parts of FeCl<sub>2</sub> correspond to one part of Fe(M), or one part of FeCl<sub>2</sub> corresponds to 1/3 part of Fe(M).","So, 1 ml K<sub>2</sub>Cr<sub>2</sub>O<sub>7</sub> (0.1 N) = 0.005 585 / 3 = 0.001 862 g Fe(M).","Degree of metallization (percent) = Mass of metallic iron × 100 / Mass of total iron (cl. 3.10). Fe(T) = Fe(M) + Fe(O) (cl. 3.4).","<b>Clause 5.5:</b> \"Chemical analysis of metallic iron shall be determined by the ferric chloride method prescribed in Annex A and a correction factor of + 0.8 percent metallization may be added by the manufacturer in arriving at the actual degree of metallization certified. However, in case of any dispute the purchaser shall only accept the result obtained by the bromine methanol method prescribed in Annex B for the determination of amount of metallic iron present (in this case, no correction factor need be added).\""],"reporting":"Round off the final value as per IS 2 : 1960. Keep the same number of significant places as in the specified value (Foreword).","notes":["Take care to prevent air oxidation of the ferrous chloride formed (A-1.1).","In case of dispute, the referee method is the bromine methanol method of Annex B (see DM/QA/WI/11). No correction factor is added in that case (cl. 5.5).","Total iron is determined by IS 1493 / IS 1493 (Part 1) or another established instrumental/chemical method (cl. 5.4)."]},"rev":"00","dept":"Quality","hi":{"short_title":"Metallic Iron Fe(M) — FeCl3 विधि","title":"Ferric Chloride विधि द्वारा Sponge Iron/Direct Reduced Iron (DRI) में Metallic Iron Fe(M) का निर्धारण","purpose":"IS 15774 : 2018, Annex A की ferric chloride विधि से sponge iron/DRI में metallic iron, Fe(M), ज्ञात करना।","scope":"Ferric chloride विधि द्वारा sponge iron/direct reduced iron (DRI) में metallic iron (IS 15774 : 2018, Annex A; cl. 5.5)। IS 15774, electric arc furnace (EAF) और induction furnaces में steel making के लिए sponge iron/DRI, HBI और cold briquettes को cover करता है (cl. 1)।","reference":"IS 15774 : 2018 (First Revision, Reaffirmed 2023), Clauses 3.4, 3.5, 3.10, 5.5, 8.1.3, Annex A (A-1.1 to A-1.3.1), Annex C (C-6.2.1)","principle":"Ferric chloride, metallic iron से अभिक्रिया करता है: 2FeCl<sub>3</sub> + Fe = 3FeCl<sub>2</sub>। नमूने को ferric chloride घोल में digest किया जाता है, छाना जाता है, और filtrate में ferrous iron को titrate किया जाता है। बने हुए ferrous chloride का हवा से oxidation रोकने का ध्यान रखें (A-1.1)।","apparatus":["Conical flask, 500 ml, stopper सहित","Nitrogen की आपूर्ति (हवा हटाने / inert atmosphere के लिए)","Magnetic stirrer, polypropylene coated stirring bar सहित","Medium texture filter paper","Beaker, 1 litre","Volumetric flask, 1 000 ml","Burette (potassium dichromate titration के लिए)"],"reagents":[{"name":"Ferric chloride, 10 percent (m/v)","prep":"100 g ferric chloride (FeCl<sub>3</sub>.6H<sub>2</sub>O) पानी में घोलें। 1 litre तक dilute करें (A-1.2.1)।"},{"name":"Hydrochloric acid, rd = 1.16","prep":"IS 265 के अनुरूप (A-1.2.2)। (A-1.3 की विधि में, जैसा लिखा है, इसका उपयोग नहीं है।)"},{"name":"Phosphoric acid, rd = 1.75","prep":"A-1.2.3।"},{"name":"Sulphuric acid","prep":"A-1.3 में उपयोग (25 ml)।"},{"name":"Sodium diphenylamine sulphonate indicator","prep":"ठीक 0.32 g barium diphenylamine sulphonate को 100 ml गर्म पानी में घोलें। 0.5 g sodium sulphate डालें, हिलाएँ और barium sulphate का अवक्षेप छानकर हटा दें। Filtrate को गहरे रंग की बोतल में रखें। या पानी में sodium diphenylamine sulphonate indicator का 0.2 percent घोल उपयोग करें (A-1.2.4)।"},{"name":"Potassium dichromate घोल (0.1 N)","prep":"ठीक 4.903 g potassium dichromate (100 से 110 °C पर सुखाया हुआ) को 1 000 ml volumetric flask में पानी में घोलें। निशान तक बनाएँ। अच्छी तरह मिलाएँ और standard घोल के रूप में उपयोग करें (A-1.2.5)।"},{"name":"Nitrogen","prep":"Flask से हवा हटाने के लिए (A-1.3)।"}],"sampling":"नमूना IS 15774 Annex C (cl. 8.1.1) के अनुसार लें और तैयार करें: रासायनिक विश्लेषण के लिए minus 150 microns कण आकार पर न्यूनतम 100 g test sample (C-6.2.1)। रासायनिक विश्लेषण के लिए केवल magnetic भाग लें (cl. 8.1.3)। Test portion: 1 g (A-1.3)।","procedure":["1 g नमूना 500 ml conical flask में डालें। 200 ml ferric chloride घोल (10 percent) डालें।","Nitrogen से हवा हटाकर flask में inert atmosphere बनाएँ। Flask पर stopper लगाएँ।","Polypropylene coated magnetic stirrer से घोल को 1 h तक हिलाएँ।","Medium texture filter paper से छानें। Residue को ferric chloride घोल से धोएँ।","Filtrate को 1 litre beaker में डालें जिसमें 400 ml पानी, 25 ml sulphuric acid और 25 ml phosphoric acid हो।","3 से 4 बूँद sodium diphenylamine sulphonate indicator डालें। Potassium dichromate घोल (0.1 N) से titrate करें।"],"calculation":["1 ml 0.1 N K<sub>2</sub>Cr<sub>2</sub>O<sub>7</sub> = 0.001 862 g metallic iron Fe(M) (A-1.3)।","व्युत्पत्ति (A-1.3.1): 1 000 ml K<sub>2</sub>Cr<sub>2</sub>O<sub>7</sub> (1 N) = 55.85 g Fe(T); 1 000 ml (0.1 N) = 5.585 g Fe(T); 1 ml (0.1 N) = 0.005 585 g Fe(T)।","Fe + 2FeCl<sub>3</sub> = 3FeCl<sub>2</sub>: FeCl<sub>2</sub> के तीन भाग, Fe(M) के एक भाग के बराबर हैं, या FeCl<sub>2</sub> का एक भाग, Fe(M) के 1/3 भाग के बराबर है।","अतः, 1 ml K<sub>2</sub>Cr<sub>2</sub>O<sub>7</sub> (0.1 N) = 0.005 585 / 3 = 0.001 862 g Fe(M)।","Degree of metallization (percent) = Metallic iron का द्रव्यमान × 100 / Total iron का द्रव्यमान (cl. 3.10)। Fe(T) = Fe(M) + Fe(O) (cl. 3.4)।","<b>Clause 5.5:</b> Metallic iron का रासायनिक विश्लेषण Annex A की ferric chloride विधि से किया जाएगा, और प्रमाणित degree of metallization निकालते समय निर्माता + 0.8 percent metallization का correction factor जोड़ सकता है। परंतु किसी विवाद की स्थिति में, क्रेता metallic iron के लिए केवल Annex B की bromine methanol विधि का परिणाम ही स्वीकार करेगा (इस स्थिति में कोई correction factor नहीं जोड़ना है)।"],"reporting":"अंतिम मान को IS 2 : 1960 के अनुसार round off करें। Significant places उतने ही रखें जितने specified value में हैं (Foreword)।","notes":["बने हुए ferrous chloride का हवा से oxidation रोकने का ध्यान रखें (A-1.1)।","विवाद की स्थिति में referee विधि Annex B की bromine methanol विधि है (DM/QA/WI/11 देखें)। उस स्थिति में कोई correction factor नहीं जोड़ा जाता (cl. 5.5)।","Total iron, IS 1493 / IS 1493 (Part 1) या किसी अन्य स्थापित instrumental/chemical विधि से ज्ञात किया जाता है (cl. 5.4)।"]}},{"id":"WI-11","no":"DM/QA/WI/11","type":"WI","cat":"Sponge iron","std":["is15774","is1493_1"],"keywords":"metallic iron fe(m) fem bromine methanol referee sponge dri metallic iron fe(m) — bromine-methanol","en":{"short_title":"Metallic Iron Fe(M) — Bromine-Methanol","title":"Determination of Metallic Iron in Sponge Iron/Direct Reduced Iron (DRI) by Bromine Methanol Method (Referee Method)","purpose":"To determine metallic iron in sponge iron/DRI by the bromine methanol referee method of IS 15774 : 2018, Annex B.","scope":"Metallic iron in sponge iron/direct reduced iron (DRI) by the bromine methanol method — Referee Method (IS 15774 : 2018, Annex B; cl. 5.5). In case of any dispute, the purchaser accepts only the result of this method (no correction factor is added).","reference":"IS 15774 : 2018 (First Revision, Reaffirmed 2023), Clauses 5.5, 8.1.3, Annex A (A-1.2.4), Annex B (B-1.1 to B-1.4.2), Annex C (C-6.2.1); IS 1493 (Part 1) for total iron","principle":"Bromine-methanol mixture is added to the sponge iron sample. It dissolves the metallic iron. The residue is separated by filtration. Hydrochloric acid is added to the residue, which contains oxides of Fe<super>2+</super> and Fe<super>3+</super>; it dissolves the FeO present. Stannous chloride reduces all Fe<super>3+</super> in the residue. The excess stannous chloride is removed by reaction with mercuric chloride (HgCl<sub>2</sub>). The combined iron is then determined. Total iron minus combined iron = metallic iron (B-1.1).<br/>2Fe + 3Br<sub>2</sub> = 2Fe<super>3+</super> + 6Br<super>-</super><br/>2Fe<super>3+</super> + Sn<super>2+</super> = 2Fe<super>2+</super> + Sn<super>4+</super><br/>Sn<super>2+</super> (excess) + 2Hg<super>2+</super> = Sn<super>4+</super> + 2Hg<super>+</super><br/>6Fe<super>2+</super> + Cr<sub>2</sub>O<sub>7</sub><super>2-</super> + 14H<super>+</super> = 6Fe<super>3+</super> + 2Cr<super>3+</super> + 7H<sub>2</sub>O","apparatus":["Ground glass joint flask, 500 ml","Reflux condenser","Watch glass","Volumetric flask, 1 000 ml","Filtration assembly / filter paper","Burette (for potassium dichromate titration)"],"reagents":[{"name":"Bromine methanol solution (50 ml/l)","prep":"Dissolve 50 ml bromine in 950 ml water-free methanol. Prepare fresh and use at once (B-1.2.1). NOTE — Take proper care while preparing the solution and during analysis."},{"name":"Stannous chloride solution","prep":"Dissolve 60 g pure stannous chloride by heating in a mixture of 400 ml concentrated hydrochloric acid and 600 ml water. Cool. Add a few pieces of granulated tin. Keep the solution in an air-tight amber coloured bottle to prevent oxidation (B-1.2.2)."},{"name":"Mercuric chloride solution","prep":"Prepare a saturated solution of mercuric chloride in water (B-1.2.3). (B-1.3.2 calls for 15 ml mercuric chloride (5 percent) — see Notes.)"},{"name":"Standard potassium dichromate solution (0.1 N)","prep":"Dissolve exactly 4.903 g potassium dichromate (dried at 100 to 110 °C) in water in a 1 000 ml volumetric flask. Make up to the mark. Mix well and use as standard solution (B-1.2.4)."},{"name":"Hydrochloric acid, rd = 1.16","prep":"Conforming to IS 265 (B-1.2.5)."},{"name":"Hydrochloric acid (1:1)","prep":"For washing the residue (B-1.3.2)."},{"name":"Sodium diphenylamine sulphonate indicator","prep":"As A-1.2.4 (B-1.2.6): Dissolve exactly 0.32 g barium diphenylamine sulphonate in 100 ml hot water. Add 0.5 g sodium sulphate, stir and filter off the barium sulphate precipitate. Store the filtrate in a dark coloured bottle. Or use 0.2 percent solution of sodium diphenylamine sulphonate indicator in water."},{"name":"Sulphuric acid - phosphoric acid mixture","prep":"Slowly, with stirring, add 150 ml sulphuric acid (rd = 1.84) and 150 ml phosphoric acid (rd = 1.71) to 700 ml water. Add potassium permanganate solution (0.1 N) drop by drop until the pink colour persists, to destroy oxidizable impurities. Cool the solution (B-1.2.7)."},{"name":"Potassium permanganate solution (0.1 N)","prep":"Used in B-1.2.7."},{"name":"Methanol; distilled water","prep":"For washing the residue (B-1.3.1)."}],"sampling":"Draw and prepare the sample as per IS 15774 Annex C (cl. 8.1.1): test sample of 100 g minimum at minus 150 microns particle size for chemical analysis (C-6.2.1). Use only the magnetic portion for chemical analysis (cl. 8.1.3). Test portion: 0.5 g (B-1.3.1).","procedure":["<b>Combined iron (B-1.3.1):</b> Weigh 0.5 g sample into a 500 ml ground glass joint flask.","Add 100 ml bromine methanol solution. Fit the flask to the reflux condenser.","Cool and filter. Wash the residue with distilled water, then with methanol, and again with distilled water.","<b>B-1.3.2:</b> Carefully remove the residue and wash it with hydrochloric acid (1:1).","Add 45 ml hydrochloric acid. Cover the flask with a watch glass and let the residue dissolve.","Add stannous chloride until the solution becomes colourless. Then add 2 drops stannous chloride in excess.","Let the solution cool. Add 15 ml mercuric chloride (5 percent). Let it stand for 2 min.","Add 25 ml acid mixture (sulphuric acid - phosphoric acid mixture, B-1.2.7).","Add 3-4 drops indicator. Titrate with potassium dichromate solution (0.1 N).","<b>Total iron (B-1.4.1):</b> Determine total iron as per IS 1493 (Part 1) (see DM/QA/WI/13)."],"end_point":"The colour changes from colourless to yellow, then green; the end point is purple (B-1.3.2).","calculation":["Combined iron, percent = (A × B × 0.055 85 × 100) / C   (B-1.4)","where A = volume of potassium dichromate solution used, in ml; B = strength of the standard dichromate solution; C = mass of sample taken, in g.","Total iron: as per IS 1493 (Part 1) (see DM/QA/WI/13) (B-1.4.1).","Metallic iron = Total iron – Combined iron   (B-1.4.2)","Clause 5.5: when this (referee) method is used, no correction factor is added."],"reporting":"Round off the final value as per IS 2 : 1960. Keep the same number of significant places as in the specified value (Foreword).","notes":["Bromine methanol solution: take proper care while preparing the solution and during analysis (B-1.2.1 NOTE).","Mercuric chloride: B-1.2.3 gives a saturated solution, but B-1.3.2 says '15 ml of mercuric chloride (5 percent)' — both as written in the IS.","Phosphoric acid is rd = 1.71 in B-1.2.7 (Annex A, A-1.2.3, gives rd = 1.75) — as written in the IS.","In case of any dispute, the purchaser accepts only the result of this bromine methanol method (cl. 5.5)."]},"rev":"00","dept":"Quality","hi":{"short_title":"Metallic Iron Fe(M) — Bromine-Methanol विधि","title":"Bromine Methanol विधि (Referee विधि) द्वारा Sponge Iron/Direct Reduced Iron (DRI) में Metallic Iron का निर्धारण","purpose":"IS 15774 : 2018, Annex B की bromine methanol referee विधि से sponge iron/DRI में metallic iron ज्ञात करना।","scope":"Bromine methanol विधि — Referee विधि द्वारा sponge iron/direct reduced iron (DRI) में metallic iron (IS 15774 : 2018, Annex B; cl. 5.5)। किसी विवाद की स्थिति में क्रेता केवल इसी विधि का परिणाम स्वीकार करता है (कोई correction factor नहीं जोड़ा जाता)।","reference":"IS 15774 : 2018 (First Revision, Reaffirmed 2023), Clauses 5.5, 8.1.3, Annex A (A-1.2.4), Annex B (B-1.1 to B-1.4.2), Annex C (C-6.2.1); total iron के लिए IS 1493 (Part 1)","principle":"Sponge iron नमूने में bromine-methanol मिश्रण डाला जाता है। यह metallic iron को घोल देता है। Residue को छानकर अलग किया जाता है। Residue में Fe<super>2+</super> और Fe<super>3+</super> के oxides होते हैं; इसमें hydrochloric acid डालने पर FeO घुल जाता है। Stannous chloride, residue के सभी Fe<super>3+</super> को reduce करता है। अधिक stannous chloride को mercuric chloride (HgCl<sub>2</sub>) से अभिक्रिया द्वारा हटाया जाता है। फिर combined iron ज्ञात किया जाता है। Total iron में से combined iron घटाने पर metallic iron मिलता है (B-1.1)।<br/>2Fe + 3Br<sub>2</sub> = 2Fe<super>3+</super> + 6Br<super>-</super><br/>2Fe<super>3+</super> + Sn<super>2+</super> = 2Fe<super>2+</super> + Sn<super>4+</super><br/>Sn<super>2+</super> (excess) + 2Hg<super>2+</super> = Sn<super>4+</super> + 2Hg<super>+</super><br/>6Fe<super>2+</super> + Cr<sub>2</sub>O<sub>7</sub><super>2-</super> + 14H<super>+</super> = 6Fe<super>3+</super> + 2Cr<super>3+</super> + 7H<sub>2</sub>O","apparatus":["Ground glass joint flask, 500 ml","Reflux condenser","Watch glass","Volumetric flask, 1 000 ml","Filtration assembly / filter paper","Burette (potassium dichromate titration के लिए)"],"reagents":[{"name":"Bromine methanol घोल (50 ml/l)","prep":"50 ml bromine को 950 ml water-free methanol में घोलें। ताज़ा बनाएँ और तुरंत उपयोग करें (B-1.2.1)। NOTE — घोल बनाते समय और विश्लेषण के दौरान उचित सावधानी रखें।"},{"name":"Stannous chloride घोल","prep":"60 g शुद्ध stannous chloride को 400 ml concentrated hydrochloric acid और 600 ml पानी के मिश्रण में गर्म करके घोलें। ठंडा करें। Granulated tin के कुछ टुकड़े डालें। Oxidation से बचाने के लिए घोल को air-tight amber रंग की बोतल में रखें (B-1.2.2)।"},{"name":"Mercuric chloride घोल","prep":"पानी में mercuric chloride का saturated घोल बनाएँ (B-1.2.3)। (B-1.3.2 में 15 ml mercuric chloride (5 percent) लिखा है — Notes देखें।)"},{"name":"Standard potassium dichromate घोल (0.1 N)","prep":"ठीक 4.903 g potassium dichromate (100 से 110 °C पर सुखाया हुआ) को 1 000 ml volumetric flask में पानी में घोलें। निशान तक बनाएँ। अच्छी तरह मिलाएँ और standard घोल के रूप में उपयोग करें (B-1.2.4)।"},{"name":"Hydrochloric acid, rd = 1.16","prep":"IS 265 के अनुरूप (B-1.2.5)।"},{"name":"Hydrochloric acid (1:1)","prep":"Residue धोने के लिए (B-1.3.2)।"},{"name":"Sodium diphenylamine sulphonate indicator","prep":"A-1.2.4 के अनुसार (B-1.2.6): ठीक 0.32 g barium diphenylamine sulphonate को 100 ml गर्म पानी में घोलें। 0.5 g sodium sulphate डालें, हिलाएँ और barium sulphate का अवक्षेप छानकर हटा दें। Filtrate को गहरे रंग की बोतल में रखें। या पानी में sodium diphenylamine sulphonate indicator का 0.2 percent घोल उपयोग करें।"},{"name":"Sulphuric acid - phosphoric acid मिश्रण","prep":"धीरे-धीरे, हिलाते हुए, 150 ml sulphuric acid (rd = 1.84) और 150 ml phosphoric acid (rd = 1.71) को 700 ml पानी में डालें। Oxidizable अशुद्धियाँ नष्ट करने के लिए potassium permanganate घोल (0.1 N) बूँद-बूँद करके तब तक डालें जब तक गुलाबी रंग स्थायी न हो जाए। घोल ठंडा करें (B-1.2.7)।"},{"name":"Potassium permanganate घोल (0.1 N)","prep":"B-1.2.7 में उपयोग।"},{"name":"Methanol; distilled water","prep":"Residue धोने के लिए (B-1.3.1)।"}],"sampling":"नमूना IS 15774 Annex C (cl. 8.1.1) के अनुसार लें और तैयार करें: रासायनिक विश्लेषण के लिए minus 150 microns कण आकार पर न्यूनतम 100 g test sample (C-6.2.1)। रासायनिक विश्लेषण के लिए केवल magnetic भाग लें (cl. 8.1.3)। Test portion: 0.5 g (B-1.3.1)।","procedure":["<b>Combined iron (B-1.3.1):</b> 0.5 g नमूना 500 ml ground glass joint flask में तौलें।","100 ml bromine methanol घोल डालें। Flask को reflux condenser से जोड़ें।","ठंडा करें और छानें। Residue को distilled water से, फिर methanol से, और फिर distilled water से धोएँ।","<b>B-1.3.2:</b> Residue को सावधानी से निकालें और hydrochloric acid (1:1) से धोएँ।","45 ml hydrochloric acid डालें। Flask को watch glass से ढकें और residue को घुलने दें।","घोल रंगहीन होने तक stannous chloride डालें। फिर 2 बूँद stannous chloride अधिक डालें।","घोल को ठंडा होने दें। 15 ml mercuric chloride (5 percent) डालें। 2 min तक रखा रहने दें।","25 ml acid मिश्रण (sulphuric acid - phosphoric acid मिश्रण, B-1.2.7) डालें।","3-4 बूँद indicator डालें। Potassium dichromate घोल (0.1 N) से titrate करें।","<b>Total iron (B-1.4.1):</b> Total iron, IS 1493 (Part 1) के अनुसार ज्ञात करें (DM/QA/WI/13 देखें)।"],"end_point":"रंग रंगहीन से पीला, फिर हरा होता है; end point बैंगनी (purple) है (B-1.3.2)।","calculation":["Combined iron, percent = (A × B × 0.055 85 × 100) / C   (B-1.4)","जहाँ A = उपयोग हुए potassium dichromate घोल का आयतन, ml में; B = standard dichromate घोल की strength; C = लिए गए नमूने का द्रव्यमान, g में।","Total iron: IS 1493 (Part 1) के अनुसार (DM/QA/WI/13 देखें) (B-1.4.1)।","Metallic iron = Total iron – Combined iron   (B-1.4.2)","Clause 5.5: इस (referee) विधि के उपयोग पर कोई correction factor नहीं जोड़ा जाता।"],"reporting":"अंतिम मान को IS 2 : 1960 के अनुसार round off करें। Significant places उतने ही रखें जितने specified value में हैं (Foreword)।","notes":["Bromine methanol घोल: घोल बनाते समय और विश्लेषण के दौरान उचित सावधानी रखें (B-1.2.1 NOTE)।","Mercuric chloride: B-1.2.3 में saturated घोल लिखा है, परंतु B-1.3.2 में '15 ml of mercuric chloride (5 percent)' लिखा है — दोनों IS में जैसा लिखा है।","B-1.2.7 में phosphoric acid rd = 1.71 है (Annex A, A-1.2.3 में rd = 1.75) — IS में जैसा लिखा है।","किसी विवाद की स्थिति में क्रेता केवल इसी bromine methanol विधि का परिणाम स्वीकार करता है (cl. 5.5)।"]}},{"id":"WI-12","no":"DM/QA/WI/12","type":"WI","cat":"Sponge iron","std":["is15774"],"keywords":"metallic iron fe(m) fem sponge iron dri mercuric chloride hgcl2 dichromate lab method metallization metallic iron fe(m) — hgcl2 method jain agarwal aggarwal metallurgical analysis khanna","rev":"00","dept":"Quality","en":{"short_title":"Metallic Iron Fe(M) — HgCl<sub>2</sub> Method (Lab)","title":"Determination of Metallic Iron Fe(M) in Sponge Iron / DRI by Mercuric Chloride (HgCl<sub>2</sub>) Method and Potassium Dichromate Titration (Laboratory Method)","purpose":"To find the metallic iron Fe(M) in sponge iron / DRI by dissolving the metallic iron in mercuric chloride solution and titrating the ferrous iron formed with 0.1 N potassium dichromate.","scope":"Sponge iron / DRI (magnetic portion). This is the laboratory's routine in-house method. For results certified as per IS 15774 : 2018, use the ferric chloride method (DM/QA/WI/10) or, in case of dispute, the bromine-methanol method (DM/QA/WI/11) (IS 15774, cl. 5.5).","reference":"Laboratory method (Durgesh Mishra), based on the mercuric chloride method in B. C. Aggarwal and S. P. Jain, <i>A Text Book of Metallurgical Analysis</i>, Khanna Publishers. Other literature: K. Yamada, Tetsu-to-Hagane 27 (9) 671–675 (1941) — mercuric chloride method for sponge iron; J. P. Morris, U.S. Bureau of Mines RI 3824 (1945) — mercuric chloride method among methods studied for metallic iron in sponge iron. Reagents: 0.1 N potassium dichromate and barium diphenylamine sulphonate indicator as in IS 15774 : 2018, A-1.2.4 and A-1.2.5; sulphuric acid – phosphoric acid mixture as in IS 1493 (Part 1) : 2025, cl. 9.2.12. Sampling: IS 15774 : 2018, cl. 8.1.3, Annex C. Validation: ISO/IEC 17025:2017, cl. 7.2.2.1.","principle":"Metallic iron in the sample reacts with mercuric chloride solution and goes into solution as ferrous chloride; mercury (or mercurous chloride) is set free: Fe + HgCl<sub>2</sub> → FeCl<sub>2</sub> + Hg (with excess HgCl<sub>2</sub>: Fe + 2 HgCl<sub>2</sub> → FeCl<sub>2</sub> + Hg<sub>2</sub>Cl<sub>2</sub>). Iron oxides do not dissolve in the neutral mercuric chloride solution. The insoluble matter is filtered off and the ferrous iron in the filtrate is titrated with potassium dichromate in sulphuric – phosphoric acid medium, with barium diphenylamine sulphonate as indicator (6 Fe<sup>2+</sup> + Cr<sub>2</sub>O<sub>7</sub><sup>2−</sup> + 14 H<sup>+</sup> → 6 Fe<sup>3+</sup> + 2 Cr<sup>3+</sup> + 7 H<sub>2</sub>O). One atom of metallic iron gives one ferrous ion, so 1 ml of 1 N potassium dichromate = 0.055 85 g Fe(M).","apparatus":["Beaker / conical flask, 250 ml","Hot plate","Funnel and Whatman No. 41 filter paper","Measuring cylinders (100 ml, 20 ml)","Burette (for 0.1 N potassium dichromate)","Dropping bottle (indicator)","Volumetric flask, 1 000 ml","Analytical balance"],"reagents":[{"name":"Mercuric chloride (HgCl<sub>2</sub>), solid","prep":"About 2 g for each test. Highly toxic — see Notes."},{"name":"Potassium dichromate solution, 0.1 N","prep":"Dissolve exactly 4.903 g potassium dichromate (dried at 100 to 110 °C) in water in a 1 000 ml volumetric flask. Make up to the mark and mix (IS 15774, A-1.2.5)."},{"name":"Acid mixture (orthophosphoric acid 15 : sulphuric acid 15 : D.M. water 70)","prep":"Add 150 ml concentrated sulphuric acid slowly to 700 ml D.M. water, stirring all the time. Add 150 ml orthophosphoric acid. Add 0.1 N potassium permanganate drop by drop until the pink colour stays (to destroy oxidizable impurities). Cool (IS 1493 (Part 1), cl. 9.2.12)."},{"name":"Barium diphenylamine sulphonate indicator","prep":"Dissolve 0.32 g barium diphenylamine sulphonate in 100 ml hot water. Add 0.5 g sodium sulphate, stir and filter off the barium sulphate precipitate. Store the filtrate in a dark coloured bottle (IS 15774, A-1.2.4)."},{"name":"D.M. water","prep":""}],"sampling":"Sampling and sample preparation as per DM/QA/SOP/01 (IS 15774 : 2018, Annex C). Use only the magnetic portion for chemical analysis (cl. 8.1.3); test sample ground to minus 150 microns (C-6.2.1). Test portion: 0.200 g.","procedure":["Weigh 0.200 g sample accurately (W) into a 250 ml beaker.","Add 100 ml D.M. water and about 2 g mercuric chloride.","Boil until the volume of the solution comes down to about 50 ml.","Filter through Whatman No. 41 filter paper. Wash the beaker and the residue on the filter paper with a little hot D.M. water and collect the washings with the filtrate.","Add 20 ml acid mixture to the filtrate.","Cool to room temperature.","Add 3 to 4 drops barium diphenylamine sulphonate indicator.","Titrate at once with 0.1 N potassium dichromate until a stable violet-blue colour appears. Note the burette reading (BR, ml)."],"end_point":"Stable violet-blue colour.","calculation":["Metallic iron, Fe(M), percent = BR × N × 5.585 / W","With N = 0.1: Fe(M), percent = BR × 0.558 5 / W","With W = 0.200 g: Fe(M), percent = BR × 2.792 5","where BR = burette reading, ml of potassium dichromate; N = normality of potassium dichromate (0.1); W = mass of sample, g; 5.585 = 0.055 85 g Fe per ml of 1 N potassium dichromate × 100.","Example: BR = 28.6 ml, N = 0.1, W = 0.200 g → Fe(M) = 28.6 × 0.1 × 5.585 / 0.200 = 79.9 percent.","Degree of metallization, percent = Fe(M) × 100 / Fe(T) (IS 15774, cl. 3.10); Fe(T) by DM/QA/WI/13, DM/QA/WI/14 or DM/QA/WI/15."],"reporting":"Round off the final value as per IS 2 : 2022. Keep the same number of significant places as in the specified value.","notes":["In this method one atom of metallic iron gives one ferrous ion, so the factor is 0.005 585 g Fe(M) per ml of 0.1 N potassium dichromate. In the ferric chloride method (DM/QA/WI/10) one atom of iron gives three ferrous ions, so its factor is one third of this (0.001 862 g per ml). Do not mix the two factors.","Ferrous iron is oxidized by air, especially in hot solution. Keep the beaker covered while boiling, filter without delay and titrate soon after cooling. Air oxidation gives low results.","Literature reports that a film can form on the metallic iron in the mercuric chloride method and give results lower than the true value (Z. Xu et al., J. Minerals & Materials Characterization & Engineering 2 (1) 65–70, 2003). Keep the sample fine (minus 150 microns) and boil for the full time.","Mercuric chloride and the mercury / mercurous chloride left on the filter paper are highly toxic. Use gloves and work in a fume hood. Collect the filter papers, residues and any mercury-bearing waste in a separate labelled container and dispose of them as hazardous waste. Do not pour them into the drain.","This is a laboratory-developed method. Validate it before routine use (ISO/IEC 17025:2017, cl. 7.2.2.1): standard samples of sponge iron of known Fe(M), repeatability on duplicates, and comparison with DM/QA/WI/10 (ferric chloride) and DM/QA/WI/11 (bromine-methanol)."]},"hi":{"short_title":"Metallic Iron Fe(M) — HgCl<sub>2</sub> विधि (Lab)","title":"Mercuric Chloride (HgCl<sub>2</sub>) विधि और Potassium Dichromate Titration द्वारा Sponge Iron / DRI में Metallic Iron Fe(M) का निर्धारण (लैब विधि)","purpose":"Sponge iron / DRI में metallic iron Fe(M) ज्ञात करना — metallic iron को mercuric chloride घोल में घोलकर और बने ferrous iron को 0.1 N potassium dichromate से titrate करके।","scope":"Sponge iron / DRI (magnetic भाग)। यह लैब की नियमित in-house विधि है। IS 15774 : 2018 के अनुसार certify किए जाने वाले परिणामों के लिए ferric chloride विधि (DM/QA/WI/10) या विवाद की स्थिति में bromine-methanol विधि (DM/QA/WI/11) का प्रयोग करें (IS 15774, cl. 5.5)।","reference":"लैब विधि (Durgesh Mishra), B. C. Aggarwal और S. P. Jain, <i>A Text Book of Metallurgical Analysis</i>, Khanna Publishers में दी गई mercuric chloride विधि पर आधारित। अन्य साहित्य: K. Yamada, Tetsu-to-Hagane 27 (9) 671–675 (1941) — sponge iron के लिए mercuric chloride विधि; J. P. Morris, U.S. Bureau of Mines RI 3824 (1945) — sponge iron में metallic iron की अध्ययन की गई विधियों में mercuric chloride विधि। रसायन: 0.1 N potassium dichromate और barium diphenylamine sulphonate indicator, IS 15774 : 2018, A-1.2.4 और A-1.2.5 के अनुसार; sulphuric acid – phosphoric acid mixture, IS 1493 (Part 1) : 2025, cl. 9.2.12 के अनुसार। Sampling: IS 15774 : 2018, cl. 8.1.3, Annex C। Validation: ISO/IEC 17025:2017, cl. 7.2.2.1।","principle":"नमूने का metallic iron, mercuric chloride घोल से क्रिया करके ferrous chloride के रूप में घोल में आ जाता है; mercury (या mercurous chloride) मुक्त होता है: Fe + HgCl<sub>2</sub> → FeCl<sub>2</sub> + Hg (अधिक HgCl<sub>2</sub> होने पर: Fe + 2 HgCl<sub>2</sub> → FeCl<sub>2</sub> + Hg<sub>2</sub>Cl<sub>2</sub>)। Iron oxides, neutral mercuric chloride घोल में नहीं घुलते। अघुलनशील पदार्थ छान लिया जाता है और filtrate के ferrous iron को sulphuric – phosphoric acid माध्यम में barium diphenylamine sulphonate indicator के साथ potassium dichromate से titrate किया जाता है (6 Fe<sup>2+</sup> + Cr<sub>2</sub>O<sub>7</sub><sup>2−</sup> + 14 H<sup>+</sup> → 6 Fe<sup>3+</sup> + 2 Cr<sup>3+</sup> + 7 H<sub>2</sub>O)। Metallic iron का एक atom एक ferrous ion देता है, इसलिए 1 ml 1 N potassium dichromate = 0.055 85 g Fe(M)।","apparatus":["Beaker / conical flask, 250 ml","Hot plate","Funnel और Whatman No. 41 filter paper","Measuring cylinders (100 ml, 20 ml)","Burette (0.1 N potassium dichromate के लिए)","Dropping bottle (indicator)","Volumetric flask, 1 000 ml","Analytical balance"],"reagents":[{"name":"Mercuric chloride (HgCl<sub>2</sub>), ठोस","prep":"हर test के लिए लगभग 2 g। अत्यधिक विषैला — टिप्पणियाँ देखें।"},{"name":"Potassium dichromate घोल, 0.1 N","prep":"ठीक 4.903 g potassium dichromate (100 से 110 °C पर सुखाया हुआ) को 1 000 ml volumetric flask में पानी में घोलें। निशान तक भरें और मिलाएँ (IS 15774, A-1.2.5)।"},{"name":"Acid mixture (orthophosphoric acid 15 : sulphuric acid 15 : D.M. water 70)","prep":"700 ml D.M. water में 150 ml concentrated sulphuric acid धीरे-धीरे, लगातार हिलाते हुए डालें। 150 ml orthophosphoric acid डालें। 0.1 N potassium permanganate बूँद-बूँद तब तक डालें जब तक गुलाबी रंग टिक न जाए (oxidize होने वाली अशुद्धियाँ नष्ट करने के लिए)। ठंडा करें (IS 1493 (Part 1), cl. 9.2.12)।"},{"name":"Barium diphenylamine sulphonate indicator","prep":"0.32 g barium diphenylamine sulphonate को 100 ml गरम पानी में घोलें। 0.5 g sodium sulphate डालें, हिलाएँ और barium sulphate अवक्षेप छान दें। Filtrate को गहरे रंग की bottle में रखें (IS 15774, A-1.2.4)।"},{"name":"D.M. water","prep":""}],"sampling":"नमूना लेना और तैयार करना DM/QA/SOP/01 (IS 15774 : 2018, Annex C) के अनुसार। रासायनिक विश्लेषण के लिए केवल magnetic भाग लें (cl.
