Repository: mishrachemist/mishrachemist.github.io

File: data/sop_list.json (part 7 of 26)
liquid (5 percent)","prep":"Ammonium chloride solution neutralized with ammonium hydroxide, using methyl red indicator (cl. 9.2.5)."},{"name":"Diphenylamine sulphonate indicator solution","prep":"Dissolve 0.2 g of powdered sodium diphenylamine sulphonate in a little water and dilute to 100 ml. Keep in a brown glass bottle (cl. 9.2.8)."},{"name":"Standard potassium dichromate solution (0.1N)","prep":"Dry the solid at 140 °C in an air bath for 2 h. Cool in a desiccator before weighing. Weigh exactly 4.903 g of potassium dichromate [minimum purity 99.9 percent (m/m)]. Dissolve in water in a 1 000 ml volumetric flask and make up to the mark. Mix well and record the temperature of this dilution (t<sub>1</sub>). 1 ml 1N K<sub>2</sub>Cr<sub>2</sub>O<sub>7</sub> = 0.055 85 g (Fe). NOTE — It is a primary standard, so the solution need not be standardized; use the purity given on the reagent as a factor to N/10. If the purity is lower than required, standardize it with a standard reference material of nearly the same iron content (cl. 9.2.9)."},{"name":"Dilute phosphoric acid","prep":"1 : 1 (v/v) (cl. 9.2.14)."},{"name":"Iron standard solution (for blank test)","prep":"Weigh 5.58 g pure iron [minimum purity 99.9 percent (m/m)], to the nearest 0.002 g, into a 500 ml conical flask. Place a small filter funnel in the neck. Add 75 ml hydrochloric acid (1 : 1 v/v) in small portions and heat until the iron dissolves. Cool. Oxidize with 5 ml of hydrogen peroxide [30 percent (m/m)] added in small portions. Boil to decompose excess hydrogen peroxide and remove chlorine. Transfer to a 1 000 ml one-mark volumetric flask, make up with water and mix. 1 ml of this solution = 1 ml of potassium dichromate standard volumetric solution (cl. 9.2.13)."},{"name":"Silver nitrate (for the silver reductor)","prep":"See procedure part B (Annex D, D-1)."},{"name":"General","prep":"Use AR grade reagents. Use distilled water (see IS 1070) or de-ionized water throughout. Prepare all solutions fresh. Prepare standard solutions as per IS 7659 (Part 1). Label poisonous reagents properly (cl. 6.1 to 6.4)."}],"sampling":"Draw and prepare samples as per IS 1405, IS 9101 and IS 11607 (cl. 3.1). Grind the laboratory sample to pass, preferably, the 150 micron IS sieve [see IS 460 (Part 1)]. Mix well by rolling on non-absorbent paper and spread evenly. Put enough sample in a glass or stainless steel petri dish (ground to -150 micron), close with the cover and dry in a hot air oven at 105 °C ± 5 °C for about 2 h or more. Cool in a desiccator (with calcium chloride calcined at 700 °C to 800 °C). This dried sample is the test portion (cl. 3.2.2; see also 8.3.1: dry at 105 °C for 1.5 to 2 h). For hygroscopic ores, analyse on as received basis and report on dry basis using factor K (cl. 3.2.2, see Calculation). Test portion for the main solution: 2.000 g (cl. 8.3.2.1 / 8.3.3.1).","procedure":["<b>A. Preparation of main solution (cl. 8.3, 8.4)</b>","<b>Ores with TiO<sub>2</sub> ≤ 2 percent (cl. 8.3.2.1):</b> Weigh 2.000 g of the sample accurately into a 400 ml beaker. Add 35 ml to 40 ml of concentrated hydrochloric acid and 5 to 10 drops of concentrated nitric acid.","Cover with a watch-glass and digest on a hot plate. Do not boil. Stir gently from time to time. Continue until all the ore is attacked and no black particles are left. Remove the watch-glass and wash it with a little water.","Evaporate to dryness on low heat. Bake the residue at about 120 °C (low heat on the hot plate) for 1 h (cl. 8.3.2.2).","Cool a little. Take up the residue in 10 ml of concentrated hydrochloric acid and dilute to about 20 ml. Warm under cover (70 °C to 80 °C) to dissolve the dried mass.","Filter through filter paper. Move all insoluble matter onto the paper with a policeman or rubber tipped glass rod. Collect the filtrate in a 250 ml volumetric flask.","Wash the residue with hot dilute hydrochloric acid (1 : 20) until the paper is free of ferric chloride. Then wash with hot water 4 or 5 times. Keep the filtrate (A).","For sinters and ores with silica more than 5 percent, recover silica from filtrate (A) (cl. 8.3.2.3): add 10 ml of perchloric acid and 1 ml of sulphuric acid. Heat until dense white fumes of perchloric acid appear.","Cover the beaker fully. Continue heating until fumes stop and most of the perchloric acid has evaporated. Do not evaporate to dryness. Cool, add 25 ml hydrochloric acid and heat gently to dissolve the soluble salts. Add about 30 ml water, mix, and collect the residue on the same filter paper that holds the insoluble matter.","Ignite the residue in a platinum crucible in a muffle furnace (cl. 8.3.2.4). Raise the temperature slowly at first, then keep the furnace at 1 050 °C for about 30 min. Cool in a desiccator and weigh.","Moisten the residue with a little water, a few drops of dilute sulphuric acid (1 : 1) and 8 ml to 10 ml of hydrofluoric acid. Evaporate to dryness. Repeat with about 5 ml of hydrofluoric acid and weigh the platinum crucible (silica by difference, cl. 8.5).","Fuse the residue left in the crucible with about 1 g of sodium carbonate (cl. 8.3.2.5). Extract the melt with dilute hydrochloric acid (1 : 1). Keep this as filtrate (B).","<b>Ores with TiO<sub>2</sub> ≥ 2 percent (cl. 8.3.3.1):</b> Weigh 2.000 g of the sample accurately. Dissolve in concentrated hydrochloric acid as in 8.3.2.1. Add 40 ml of dilute sulphuric acid (1 : 1).","Evaporate on a hot plate or sand-bath until heavy fumes of sulphuric acid come off. Cool fully and dissolve the residue in 100 ml water by boiling.","Filter (see 5.2). Remove the residue sticking to the beaker with a rubber-tipped glass rod. Wash the residue 7 to 8 times with hot dilute sulphuric acid. Keep the filtrate (A).","Dry and ignite the residue in a platinum crucible until all the carbon is burnt off (cl. 8.3.3.2). Cool and fuse with 2 g to 3 g of potassium bisulphate for about 5 min.","Cool. Extract the melt in a 400 ml beaker containing about 75 ml water and 25 ml of dilute sulphuric acid (1 : 1). Wash the crucible and lid into the beaker.","Evaporate carefully and heat until heavy fumes of sulphuric acid come off. Cool fully. Dissolve the residue in about 100 ml water by boiling until all soluble matter dissolves.","Filter through a No. 40 filter paper. Remove the residue sticking to the beaker with a rubber-tipped glass rod. Wash the residue 7 to 8 times with hot dilute sulphuric acid (1 : 20). Keep the filtrate (B).","Treat the residue as in 8.3.2.4. Recover soluble silica from filtrate (B) as in 8.3.2.3.","After the silica is volatilized with hydrofluoric acid, fuse the residue in the platinum crucible with about 1 g of potassium bisulphate for about 5 min (cl. 8.3.3.3). Extract the melt in 60 ml to 70 ml of hot dilute sulphuric acid (1 : 20). Wash the crucible and lid into the same beaker. Keep this as solution (C).","<b>Main solution (cl. 8.4):</b> Combine filtrate (A) (8.3.2.2 or 8.3.3.1) with filtrate (B) (8.3.2.5 or 8.3.3.2); for titanium ferrous ores add solution (C) (8.3.3.3) also. Concentrate if needed.","Transfer to a 250 ml volumetric flask, cool, make up to the mark and mix well. This is the main solution: 2.000 g of sample, free from silica, in 250 ml; 50 ml = 0.4 g of sample.","<b>B. Preparation of silver reductor (Annex D, D-1)</b>","Dissolve 30 g of silver nitrate in 400 ml of water in a 600 ml beaker. Acidify with about 10 ml of concentrated nitric acid (rd 1.42).","Place the 2 zinc rods crosswise in the solution. Leave overnight.","Remove the rods and decant off the solution. Wash the silver well by decantation with dilute sulphuric acid.","Reductor column: pyrex glass tube 12 cm long and 2 cm diameter, with a glass stopper at the bottom and the end drawn to a narrow tip. Above the stopper, place a perforated ceramic disc and some glass wool. The upper part is a wider cup of about 6 cm diameter.","Transfer the silver to the column and fill to about 10 cm. Wash with dilute sulphuric acid; make sure no bubbles or air gaps form. Drain, and finally wash several times with dilute hydrochloric acid (1 N) before use.","<b>C. Total iron — silver reductor method (cl. 9.4)</b>","Pipette 50 ml of the main solution (equal to 0.4 g) into a 400 ml beaker (cl. 9.4.1). Add about 1 ml of concentrated nitric acid and boil for about 5 min.","Cool a little, dilute to 150 ml and add about 3 g of ammonium chloride. Boil again. Re-precipitate R<sub>2</sub>O<sub>3</sub> by adding ammonium hydroxide drop by drop; add methyl red indicator near the end.","Boil for a short time for better coagulation. Let the precipitate settle.","Filter hot through filter paper (5.2) (cl. 9.4.2). Wash the residue 5 or 6 times with hot ammonium chloride wash liquid.","Transfer the precipitate back to the original beaker. Wash the filter paper with hot dilute hydrochloric acid (1 : 4) and collect the washings in the beaker.","Dissolve the residue with 10 ml of hot dilute hydrochloric acid (1 : 1) and 30 ml to 40 ml of water (cl. 9.4.3). Add water to bring the acid strength to about 1 N hydrochloric acid. Cool to room temperature.","Pass the solution through the silver reductor at 25 ml to 30 ml per minute. Collect it in a 400 ml beaker.","Wash the beaker and the reductor well with hydrochloric acid wash liquid (1 N); 6 washings of about 20 ml each are enough.","Add 5 ml of dilute phosphoric acid and 5 or 6 drops of diphenylamine sulphonate indicator solution. Stir to mix.","Titrate with standard potassium dichromate solution until the violet blue colour persists. Record this volume as V<sub>1</sub> ml. Note the temperature of the dichromate solution at titration (t<sub>2</sub>).","<b>Blank test (cl. 9.6):</b> Use the same amount of reagents and follow all steps of 9.4.1. Just before reduction, add exactly 1.0 ml of iron standard solution with a one-mark calibrated pipette. Titrate as in 9.4.3. Record the volume as V<sub>0</sub>. Blank value V<sub>2</sub> = V<sub>0</sub> – 1.0.","<b>Check test (cl. 5.5):</b> In parallel and under the same conditions, analyse a certified standard sample of iron ore (SRM) of about the same iron content.","<b>Duplicates (cl. 5.3):</b> Run at least independent duplicate analyses at the same time. Accept results as per Annex B (see table)."],"end_point":"The violet blue colour persists (cl. 9.4.3).","tables":[{"title":"Acceptance of analytical values (Annex B)","rows":[["Step","Condition","Result reported"],["Independent duplicates x<sub>1</sub>, x<sub>2</sub>","|x<sub>1</sub> – x<sub>2</sub>| ≤ r","Mean = (x<sub>1</sub> + x<sub>2</sub>)/2"],["If not: one more determination (x<sub>3</sub>)","|x<sub>max</sub> – x<sub>min</sub>| ≤ 1.2 r","Mean = (x<sub>1</sub> + x<sub>2</sub> + x<sub>3</sub>)/3"],["If not: one more determination (x<sub>4</sub>)","|x<sub>max</sub> – x<sub>min</sub>| ≤ 1.3 r","Mean = (x<sub>1</sub> + x<sub>2</sub> + x<sub>3</sub> + x<sub>4</sub>)/4"],["If not","—","Median (x<sub>1</sub>, x<sub>2</sub>, x<sub>3</sub>, x<sub>4</sub>); if x<sub>1</sub> &gt; x<sub>2</sub> &gt; x<sub>3</sub> &gt; x<sub>4</sub>, median = (x<sub>2</sub> + x<sub>3</sub>)/2"]]}],"calculation":["Total iron, percent = (V<sub>1</sub> – V<sub>2</sub>) × [1 – (t<sub>2</sub> – t<sub>1</sub>) × 0.000 2] × A × 0.055 847 × 100 × K / B   (cl. 9.7)","where V<sub>1</sub> = volume (ml) of standard dichromate solution used for the sample; V<sub>2</sub> = volume (ml) of standard dichromate solution used in the blank test (V<sub>2</sub> = V<sub>0</sub> – 1.0); t<sub>1</sub> = temperature (°C) at which the standard potassium dichromate solution was prepared; t<sub>2</sub> = temperature (°C) at which it was titrated; A = normality of the standard potassium dichromate if standardized with SRM, otherwise use 0.1 N; K = 1 for a pre-dried test sample; B = mass (g) of sample in the aliquot (50 ml of main solution = 0.4 g).","Hygroscopic ores (cl. 3.2.2): K = 100 / (100 – A), where A = (m<sub>2</sub> – m<sub>1</sub>) / m × 100 = percentage hygroscopic moisture; m<sub>1</sub> = mass (g) of the empty dried petri dish with cover; m<sub>2</sub> = mass (g) of the petri dish with sample and cover after drying; m = actual mass of sample. Calculate K to 4 places of decimals; weigh masses to the nearest 0.1 mg. (Dry about 5 g of ground sample, -150 micron, at 105 °C ± 5 °C to constant mass, nearly 2 h.)","Total iron, percent (natural basis) = (100 – moisture percent) × (total iron percent on dry basis) / 100   (cl. 9.10). Total iron percent is from 9.7 for the lot or sub-lot; moisture percent is the moisture of the lot or sub-lot found as per IS 11690.","Oxide factors (cl. 9.11): percent Fe × 1.430 = percent Fe<sub>2</sub>O<sub>3</sub>; percent Fe (II) × 1.286 = percent FeO; percent Fe × 1.382 = percent Fe<sub>3</sub>O<sub>4</sub> (Fe (II) is the acid soluble iron content)."],"precision":"Repeatability (within laboratory), r = 0.235 (cl. 9.8.1). Permissible tolerance between two laboratories, R = 0.530 (cl. 9.8.2).","reporting":"Final result = arithmetic mean of the analytical values as per Annex B. Calculate to the 4th decimal place and round off to the 2nd decimal place (cl. 9.9, 5.6). Express results in mass percent of the dried sample; round off as per IS 2 : 2022 (Foreword). The test report shall include: full identification of the sample, with report reference number, laboratory and date of analysis; reference to the Indian Standard method used; any other feature noticed during the test; and any operation not given in the Indian Standard that may affect the result (cl. 5.9).","notes":["The silver reductor method (cl. 9.4) is an alternative method in the IS. The main method is the stannous chloride method (cl. 9.3, DM/QA/WI/13).","In the absence of iron, the diphenylamine sulphonate indicator does not react with the potassium dichromate standard solution (Note in 9.6).","Run the blank test on the reagents and the check test on a certified iron ore standard in parallel, and apply the correction (cl. 5.4, 5.5).","Factor in 9.2.9: 1 ml 1N K<sub>2</sub>Cr<sub>2</sub>O<sub>7</sub> = 0.055 85 g Fe; the formula in 9.7 uses 0.055 847 — both as written in the IS."]},"rev":"00","dept":"Quality","hi":{"short_title":"Silver Reductor से Total Iron","title":"Silver Reductor और Potassium Dichromate Titration द्वारा Total Iron ज्ञात करना (वैकल्पिक विधि)","purpose":"IS 1493 (Part 1) : 2025, खंड 9.4 की silver reductor – potassium dichromate titration विधि (वैकल्पिक विधि) से total iron ज्ञात करना।","scope":"IS 1493 (Part 1) : 2025 में iron ores (natural और processed), concentrates और pellets व sinters जैसे agglomerates में moisture, silica, total iron, acid soluble iron, aluminium, phosphorus (&gt; 0.05 percent के लिए) और sulphur ज्ञात करने की विधियाँ हैं (खंड 1)। यह WI silver reductor विधि (खंड 9.4) से total iron ज्ञात करने के लिए है। Sponge iron के metallization (metallic iron) की गणना के लिए total iron इसी विधि से ज्ञात किया जाता है, क्योंकि IS 15774 : 2018, B-1.4.1 में IS 1493 (Part 1) का संदर्भ है।","reference":"IS 1493 (Part 1) : 2025 (Second Revision), Methods of Chemical Analysis of Iron Ores, Part 1 Determination of Common Constituents — खंड 1, 3.1, 3.2.2, 5.1 से 5.9, 6, 8.2, 8.3.1 से 8.4, 9.1, 9.2, 9.4, 9.6 से 9.11, Annex B और Annex D","range":"Total iron 30 percent से 72 percent। 1 percent से 30 percent तक total iron भी इस विधि से ज्ञात किया जा सकता है (खंड 9.1.1)।","principle":"मुख्य विलयन का iron, ammonium hydroxide से R<sub>2</sub>O<sub>3</sub> के रूप में अलग किया जाता है, hydrochloric acid में फिर घोला जाता है और silver reductor से गुज़ारकर ferrous अवस्था में reduce किया जाता है। Reduced iron को standard potassium dichromate solution से titrate किया जाता है (खंड 9.4)। Test solution मुख्य विलयन है: 2.000 g नमूने का silica रहित विलयन, 250 ml तक बनाया हुआ (खंड 8.1, 8.4)।","apparatus":["Analytical balance, अधिकतम 200 g, 0.1 mg तक पढ़ने वाला (खंड 5.1.1)","Certified quality के weighing devices और measuring glassware (burettes, pipettes, volumetric flasks, measuring cylinders), calibration जाँचे हुए (खंड 5.1.2)","Filter paper, medium texture, कम ash वाला (खंड 5.2); No. 40 filter paper (खंड 8.3.3.1)","Cover सहित glass या aluminium petri dish; air oven 105 °C ± 5 °C; desiccator (खंड 3.2.2, 8.3.1)","Beakers 400 ml; conical flasks 500 ml; watch-glass; hot plate / sand-bath","Volumetric flasks 250 ml और 1 000 ml; one-mark pipettes (1.0 ml, 50 ml)","Platinum crucible; muffle furnace (1 050 °C) (खंड 8.3.2.4)","Policeman या rubber tipped glass rod (खंड 8.3.2.2)","Silver reductor column (Annex D) — विधि का भाग B देखें","Beaker 600 ml; 2 zinc rods, हर एक लगभग 15 cm लंबी, 5 mm से 6 mm व्यास (silver बनाने के लिए, Annex D)"],"reagents":[{"name":"Concentrated hydrochloric acid, rd = 1.16","prep":"IS 265 के अनुसार (खंड 8.2.1, 9.2.6)।"},{"name":"Concentrated nitric acid, rd = 1.42","prep":"IS 264 के अनुसार (खंड 8.2.2)।"},{"name":"Dilute hydrochloric acid","prep":"1 : 1 और 1 : 20 (v/v) (खंड 8.2.3); 1 : 4 (v/v) और 1N (खंड 9.2.7)।"},{"name":"Dilute sulphuric acid","prep":"1 : 1 और 1 : 20 (v/v) (खंड 8.2.4)।"},{"name":"Hydrofluoric acid","prep":"40 percent (खंड 8.2.5)।"},{"name":"Sodium carbonate (solid); potassium bisulphate (solid)","prep":"खंड 8.2.6, 8.2.7।"},{"name":"Perchloric acid, rd = 1.67 (70 percent m/m)","prep":"खंड 8.2.8।"},{"name":"Ammonium chloride","prep":"Solid (खंड 9.2.2)।"},{"name":"Ammonium hydroxide, rd = 0.89","prep":"खंड 9.2.3।"},{"name":"Methyl red indicator","prep":"Distilled water में 0.5 percent (खंड 9.2.4)।"},{"name":"Ammonium chloride wash liquid (5 percent)","prep":"Ammonium chloride solution, जिसे methyl red indicator की सहायता से ammonium hydroxide द्वारा neutralize किया गया हो (खंड 9.2.5)।"},{"name":"Diphenylamine sulphonate indicator solution","prep":"0.2 g पिसा हुआ sodium diphenylamine sulphonate थोड़े पानी में घोलें और 100 ml तक पतला करें। Brown glass bottle में रखें (खंड 9.2.8)।"},{"name":"Standard potassium dichromate solution (0.1N)","prep":"Solid को air bath में 140 °C पर 2 h सुखाएँ। तौलने से पहले desiccator में ठंडा करें। ठीक 4.903 g potassium dichromate [न्यूनतम शुद्धता 99.9 percent (m/m)] तौलें। 1 000 ml volumetric flask में पानी में घोलें और निशान तक भरें। अच्छी तरह मिलाएँ और इस dilution का तापमान (t<sub>1</sub>) लिखें। 1 ml 1N K<sub>2</sub>Cr<sub>2</sub>O<sub>7</sub> = 0.055 85 g (Fe)। टिप्पणी — यह primary standard है, इसलिए विलयन को standardize करना ज़रूरी नहीं; reagent पर दी गई शुद्धता को N/10 के factor के रूप में लें। यदि शुद्धता निर्धारित से कम हो, तो लगभग समान iron मात्रा वाले standard reference material से standardize करें (खंड 9.2.9)।"},{"name":"Dilute phosphoric acid","prep":"1 : 1 (v/v) (खंड 9.2.14)।"},{"name":"Iron standard solution (blank test के लिए)","prep":"5.58 g शुद्ध iron [न्यूनतम शुद्धता 99.9 percent (m/m)], 0.002 g तक सही, 500 ml conical flask में तौलें। Flask की गर्दन में छोटा filter funnel रखें। 75 ml hydrochloric acid (1 : 1 v/v) थोड़ा-थोड़ा डालें और iron घुलने तक गर्म करें। ठंडा करें। 5 ml hydrogen peroxide [30 percent (m/m)] थोड़ा-थोड़ा डालकर oxidize करें। अतिरिक्त hydrogen peroxide नष्ट करने और chlorine हटाने के लिए उबालें। 1 000 ml one-mark volumetric flask में डालें, पानी से निशान तक भरें और मिलाएँ। इस विलयन का 1 ml = potassium dichromate standard volumetric solution का 1 ml (खंड 9.2.13)।"},{"name":"Silver nitrate (silver reductor के लिए)","prep":"विधि का भाग B देखें (Annex D, D-1)।"},{"name":"सामान्य","prep":"AR grade reagents लें। पूरे परीक्षण में distilled water (देखें IS 1070) या de-ionized water लें। सभी विलयन ताज़ा बनाएँ। Standard solutions IS 7659 (Part 1) के अनुसार बनाएँ। ज़हरीले reagents पर सही label लगाएँ (खंड 6.1 से 6.4)।"}],"sampling":"नमूने IS 1405, IS 9101 और IS 11607 के अनुसार लें और तैयार करें (खंड 3.1)। Laboratory sample को पीसें ताकि वह, बेहतर हो, 150 micron IS sieve से निकल जाए [देखें IS 460 (Part 1)]। Non-absorbent paper पर रोल करके अच्छी तरह मिलाएँ और समान रूप से फैलाएँ। पर्याप्त नमूना glass या stainless steel petri dish में लें (-150 micron तक पिसा हुआ), cover से बंद करें और hot air oven में 105 °C ± 5 °C पर लगभग 2 h या अधिक सुखाएँ। Desiccator में ठंडा करें (जिसमें 700 °C से 800 °C पर calcine किया calcium chloride हो)। यही सूखा नमूना test portion है (खंड 3.2.2; देखें 8.3.1: 105 °C पर 1.5 से 2 h सुखाएँ)। Hygroscopic अयस्कों का विश्लेषण as received आधार पर करें और factor K से dry आधार पर रिपोर्ट करें (खंड 3.2.2, गणना देखें)। मुख्य विलयन के लिए test portion: 2.000 g (खंड 8.3.2.1 / 8.3.3.1)।","procedure":["<b>A. मुख्य विलयन (main solution) बनाना (खंड 8.3, 8.4)</b>","<b>TiO<sub>2</sub> ≤ 2 percent वाले अयस्क (खंड 8.3.2.1):</b> 2.000 g नमूना सही-सही तौलकर 400 ml beaker में लें। 35 ml से 40 ml concentrated hydrochloric acid और 5 से 10 बूँद concentrated nitric acid डालें।","Watch-glass से ढककर hot plate पर digest करें। उबालें नहीं। बीच-बीच में धीरे से हिलाएँ। तब तक जारी रखें जब तक पूरा अयस्क घुल न जाए और कोई काला कण न बचे। Watch-glass हटाएँ और उसे थोड़े पानी से धोएँ।","धीमी आँच पर सूखने तक वाष्पित करें। अवशेष को लगभग 120 °C (hot plate पर धीमी आँच) पर 1 h तक bake करें (खंड 8.3.2.2)।","थोड़ा ठंडा करें। अवशेष में 10 ml concentrated hydrochloric acid डालें और लगभग 20 ml तक पतला करें। सूखा पदार्थ घोलने के लिए ढककर गर्म करें (70 °C से 80 °C)।","Filter paper से छानें। सारा अघुलनशील पदार्थ policeman या rubber tipped glass rod से paper पर ले जाएँ। Filtrate को 250 ml volumetric flask में लें।","अवशेष को गर्म dilute hydrochloric acid (1 : 20) से तब तक धोएँ जब तक paper ferric chloride से मुक्त न हो जाए। फिर गर्म पानी से 4 या 5 बार धोएँ। Filtrate (A) सुरक्षित रखें।","5 percent से अधिक silica वाले sinter और अयस्क में filtrate (A) से silica वापस प्राप्त करें (खंड 8.3.2.3): 10 ml perchloric acid और 1 ml sulphuric acid डालें। Perchloric acid का घना सफेद धुआँ आने तक गर्म करें।","Beaker को पूरा ढक दें। धुआँ बंद होने और अधिकांश perchloric acid उड़ जाने तक गर्म करते रहें। सूखने तक वाष्पित न करें। ठंडा करें, 25 ml hydrochloric acid डालें और घुलनशील लवण घोलने के लिए धीरे से गर्म करें। लगभग 30 ml पानी डालें, मिलाएँ, और अवशेष को उसी filter paper पर इकट्ठा करें जिस पर अघुलनशील पदार्थ है।","अवशेष को platinum crucible में muffle furnace में ignite करें (खंड 8.3.2.4)। शुरू में तापमान धीरे-धीरे बढ़ाएँ, फिर furnace को लगभग 30 min तक 1 050 °C पर रखें। Desiccator में ठंडा करके तौलें।","अवशेष को थोड़े पानी, कुछ बूँद dilute sulphuric acid (1 : 1) और 8 ml से 10 ml hydrofluoric acid से गीला करें। सूखने तक वाष्पित करें। लगभग 5 ml hydrofluoric acid डालकर दोहराएँ और platinum crucible तौलें (अंतर से silica, खंड 8.5)।","Crucible में बचे अवशेष को लगभग 1 g sodium carbonate के साथ fuse करें (खंड 8.3.2.5)। पिघले पदार्थ को dilute hydrochloric acid (1 : 1) में निकालें। इसे filtrate (B) के रूप में रखें।","<b>TiO<sub>2</sub> ≥ 2 percent वाले अयस्क (खंड 8.3.3.1):</b> 2.000 g नमूना सही-सही तौलें। 8.3.2.1 की तरह concentrated hydrochloric acid में घोलें। 40 ml dilute sulphuric acid (1 : 1) डालें।","Hot plate या sand-bath पर sulphuric acid का भारी धुआँ आने तक वाष्पित करें। पूरी तरह ठंडा करें और अवशेष को 100 ml पानी में उबालकर घोलें।","छानें (देखें 5.2)। Beaker में चिपका अवशेष rubber-tipped glass rod से निकालें। अवशेष को गर्म dilute sulphuric acid से 7 से 8 बार धोएँ। Filtrate (A) सुरक्षित रखें।","अवशेष को platinum crucible में सुखाकर तब तक ignite करें जब तक सारा carbon जल न जाए (खंड 8.3.3.2)। ठंडा करके 2 g से 3 g potassium bisulphate के साथ लगभग 5 min fuse करें।","ठंडा करें। पिघले पदार्थ को 400 ml beaker में निकालें जिसमें लगभग 75 ml पानी और 25 ml dilute sulphuric acid (1 : 1) हो। Crucible और ढक्कन को beaker में धो दें।","सावधानी से वाष्पित करें और sulphuric acid का भारी धुआँ आने तक गर्म करें। पूरी तरह ठंडा करें। अवशेष को लगभग 100 ml पानी में तब तक उबालें जब तक सारा घुलनशील भाग घुल न जाए।","No. 40 filter paper से छानें। Beaker में चिपका अवशेष rubber-tipped glass rod से निकालें। अवशेष को गर्म dilute sulphuric acid (1 : 20) से 7 से 8 बार धोएँ। Filtrate (B) सुरक्षित रखें।","अवशेष को 8.3.2.4 की तरह उपचारित करें। Filtrate (B) से घुलनशील silica 8.3.2.3 की तरह वापस प्राप्त करें।","Hydrofluoric acid से silica उड़ाने के बाद, platinum crucible के अवशेष को लगभग 1 g potassium bisulphate के साथ लगभग 5 min fuse करें (खंड 8.3.3.3)। पिघले पदार्थ को 60 ml से 70 ml गर्म dilute sulphuric acid (1 : 20) में निकालें। Crucible और ढक्कन उसी beaker में धो दें। इसे solution (C) के रूप में रखें।","<b>मुख्य विलयन (खंड 8.4):</b> Filtrate (A) (8.3.2.2 या 8.3.3.1) को filtrate (B) (8.3.2.5 या 8.3.3.2) के साथ मिलाएँ; titanium ferrous अयस्क में solution (C) (8.3.3.3) भी मिलाएँ। ज़रूरत हो तो गाढ़ा करें।","250 ml volumetric flask में डालें, ठंडा करें, निशान तक भरें और अच्छी तरह मिलाएँ। यही मुख्य विलयन है: 250 ml में 2.000 g नमूना, silica रहित; 50 ml = 0.4 g नमूना।","<b>B. Silver reductor बनाना (Annex D, D-1)</b>","600 ml beaker में 30 g silver nitrate को 400 ml पानी में घोलें। लगभग 10 ml concentrated nitric acid (rd 1.42) से अम्लीय करें।","2 zinc rods को विलयन में आड़ा-तिरछा (crosswise) रखें। रात भर छोड़ दें।","Rods निकालें और विलयन decant करके हटाएँ। Silver को dilute sulphuric acid से decantation द्वारा अच्छी तरह धोएँ।","Reductor column: 12 cm लंबी और 2 cm व्यास की pyrex glass tube, नीचे glass stopper और सिरा पतली नोक में खिंचा हुआ। Stopper के ऊपर perforated ceramic disc और थोड़ा glass wool रखें। ऊपरी भाग लगभग 6 cm व्यास का चौड़ा cup है।","Silver को column में डालें और लगभग 10 cm तक भरें। Dilute sulphuric acid से धोएँ; ध्यान रखें कि bubbles या हवा के खाली स्थान न बनें। निकास करें, और उपयोग से पहले अंत में dilute hydrochloric acid (1 N) से कई बार धोएँ।","<b>C. Total iron — silver reductor विधि (खंड 9.4)</b>","मुख्य विलयन का 50 ml (0.4 g के बराबर) pipette से 400 ml beaker में लें (खंड 9.4.1)। लगभग 1 ml concentrated nitric acid डालें और लगभग 5 min उबालें।","थोड़ा ठंडा करें, 150 ml तक पतला करें और लगभग 3 g ammonium chloride डालें। फिर उबालें। Ammonium hydroxide बूँद-बूँद डालकर R<sub>2</sub>O<sub>3</sub> फिर से अवक्षेपित करें; अंत के पास methyl red indicator डालें।","बेहतर coagulation के लिए थोड़ी देर उबालें। अवक्षेप को बैठने दें।","गर्म ही filter paper (5.2) से छानें (खंड 9.4.2)। अवशेष को गर्म ammonium chloride wash liquid से 5 या 6 बार धोएँ।","अवक्षेप को वापस मूल beaker में डालें। Filter paper को गर्म dilute hydrochloric acid (1 : 4) से धोएँ और धोवन beaker में इकट्ठा करें।","अवशेष को 10 ml गर्म dilute hydrochloric acid (1 : 1) और 30 ml से 40 ml पानी से घोलें (खंड 9.4.3)। पानी डालकर acid strength लगभग 1 N hydrochloric acid करें। कमरे के तापमान तक ठंडा करें।","विलयन को silver reductor से 25 ml से 30 ml प्रति मिनट की दर से गुज़ारें। इसे 400 ml beaker में इकट्ठा करें।","Beaker और reductor को hydrochloric acid wash liquid (1 N) से अच्छी तरह धोएँ; लगभग 20 ml की 6 धुलाई पर्याप्त हैं।","5 ml dilute phosphoric acid और 5 या 6 बूँद diphenylamine sulphonate indicator solution डालें। हिलाकर मिलाएँ।","Standard potassium dichromate solution से तब तक titrate करें जब तक violet blue रंग बना रहे। यह आयतन V<sub>1</sub> ml लिखें। Titration के समय dichromate solution का तापमान (t<sub>2</sub>) लिखें।","<b>Blank test (खंड 9.6):</b> उतने ही reagents लें और 9.4.1 के सभी चरण करें। Reduction से ठीक पहले one-mark calibrated pipette से ठीक 1.0 ml iron standard solution डालें। 9.4.3 की तरह titrate करें। आयतन V<sub>0</sub> लिखें। Blank मान V<sub>2</sub> = V<sub>0</sub> – 1.0।","<b>Check test (खंड 5.5):</b> साथ-साथ और समान परिस्थितियों में, लगभग समान iron मात्रा वाले iron ore के certified standard sample (SRM) का विश्लेषण करें।","<b>Duplicates (खंड 5.3):</b> कम से कम स्वतंत्र duplicate विश्लेषण एक साथ करें। परिणाम Annex B (तालिका देखें) के अनुसार स्वीकार करें।"],"end_point":"Violet blue रंग बना रहे (खंड 9.4.3)।","tables":[{"title":"विश्लेषण मानों की स्वीकृति (Annex B)","rows":[["चरण (Step)","शर्त (Condition)","रिपोर्ट किया जाने वाला परिणाम (Result reported)"],["स्वतंत्र duplicates x<sub>1</sub>, x<sub>2</sub>","|x<sub>1</sub> – x<sub>2</sub>| ≤ r","Mean = (x<sub>1</sub> + x<sub>2</sub>)/2"],["यदि नहीं: एक और determination (x<sub>3</sub>)","|x<sub>max</sub> – x<sub>min</sub>| ≤ 1.2 r","Mean = (x<sub>1</sub> + x<sub>2</sub> + x<sub>3</sub>)/3"],["यदि नहीं: एक और determination (x<sub>4</sub>)","|x<sub>max</sub> – x<sub>min</sub>| ≤ 1.3 r","Mean = (x<sub>1</sub> + x<sub>2</sub> + x<sub>3</sub> + x<sub>4</sub>)/4"],["यदि नहीं","—","Median (x<sub>1</sub>, x<sub>2</sub>, x<sub>3</sub>, x<sub>4</sub>); यदि x<sub>1</sub> &gt; x<sub>2</sub> &gt; x<sub>3</sub> &gt; x<sub>4</sub>, तो median = (x<sub>2</sub> + x<sub>3</sub>)/2"]]}],"calculation":["Total iron, percent = (V<sub>1</sub> – V<sub>2</sub>) × [1 – (t<sub>2</sub> – t<sub>1</sub>) × 0.000 2] × A × 0.055 847 × 100 × K / B   (खंड 9.7)","जहाँ V<sub>1</sub> = नमूने में लगा standard dichromate solution का आयतन (ml); V<sub>2</sub> = blank test में लगा standard dichromate solution का आयतन (ml) (V<sub>2</sub> = V<sub>0</sub> – 1.0); t<sub>1</sub> = standard potassium dichromate solution बनाते समय का तापमान (°C); t<sub>2</sub> = titration के समय उसका तापमान (°C); A = SRM से standardize किया हो तो standard potassium dichromate की normality, नहीं तो 0.1 N लें; K = pre-dried test sample के लिए 1; B = aliquot में नमूने का द्रव्यमान (g) (मुख्य विलयन का 50 ml = 0.4 g)।","Hygroscopic अयस्क (खंड 3.2.2): K = 100 / (100 – A), जहाँ A = (m<sub>2</sub> – m<sub>1</sub>) / m × 100 = hygroscopic moisture का प्रतिशत; m<sub>1</sub> = cover सहित खाली सूखी petri dish का द्रव्यमान (g); m<sub>2</sub> = सुखाने के बाद नमूना और cover सहित petri dish का द्रव्यमान (g); m = नमूने का वास्तविक द्रव्यमान। K को दशमलव के 4 स्थानों तक निकालें; द्रव्यमान 0.1 mg तक तौलें। (लगभग 5 g पिसा नमूना, -150 micron, 105 °C ± 5 °C पर स्थिर द्रव्यमान तक, लगभग 2 h, सुखाएँ।)","Total iron, percent (natural आधार) = (100 – moisture percent) × (dry आधार पर total iron percent) / 100   (खंड 9.10)। Total iron percent, lot या sub-lot के लिए 9.7 से; moisture percent, IS 11690 के अनुसार ज्ञात lot या sub-lot की moisture।","Oxide factors (खंड 9.11): percent Fe × 1.430 = percent Fe<sub>2</sub>O<sub>3</sub>; percent Fe (II) × 1.286 = percent FeO; percent Fe × 1.382 = percent Fe<sub>3</sub>O<sub>4</sub> (Fe (II) acid soluble iron की मात्रा है)।"],"precision":"Repeatability (एक ही प्रयोगशाला में), r = 0.235 (खंड 9.8.1)। दो प्रयोगशालाओं के बीच स्वीकार्य अंतर, R = 0.530 (खंड 9.8.2)।","reporting":"अंतिम परिणाम = Annex B के अनुसार विश्लेषण मानों का समांतर माध्य (arithmetic mean)। दशमलव के 4th स्थान तक गणना करें और 2nd स्थान तक round off करें (खंड 9.9, 5.6)। परिणाम सूखे नमूने के mass percent में दें; round off IS 2 : 2022 के अनुसार (Foreword)। Test report में लिखें: नमूने की पूरी पहचान, report reference number, प्रयोगशाला और विश्लेषण की तिथि सहित; प्रयुक्त Indian Standard विधि का संदर्भ; परीक्षण के दौरान देखी गई कोई अन्य बात; और Indian Standard में न दी गई कोई क्रिया जो परिणाम को प्रभावित कर सकती हो (खंड 5.9)।","notes":["Silver reductor विधि (खंड 9.4) IS में वैकल्पिक विधि है। मुख्य विधि stannous chloride विधि है (खंड 9.3, DM/QA/WI/13)।","Iron न होने पर diphenylamine sulphonate indicator, potassium dichromate standard solution से प्रतिक्रिया नहीं करता (9.6 की टिप्पणी)।","Reagents पर blank test और certified iron ore standard पर check test साथ-साथ करें, और आवश्यक correction लगाएँ (खंड 5.4, 5.5)।","9.2.9 में factor: 1 ml 1N K<sub>2</sub>Cr<sub>2</sub>O<sub>7</sub> = 0.055 85 g Fe; 9.7 के सूत्र में 0.055 847 — दोनों IS में जैसे छपे हैं।"]}},{"id":"WI-15","no":"DM/QA/WI/15","type":"WI","cat":"Sponge iron","std":["is1493_1"],"keywords":"total iron fe(t) fe ore sponge dichromate stannous chloride total iron — ticl3 reduction","en":{"short_title":"Total Iron — TiCl3 Reduction","title":"Determination of Total Iron by Titanium (III) Chloride Reduction and Potassium Dichromate Titration (Alternative Method)","purpose":"To find total iron by titration after titanium (III) chloride reduction, IS 1493 (Part 1) : 2025, cl. 9.5 (alternative method).","scope":"IS 1493 (Part 1) : 2025 gives methods for moisture, silica, total iron, acid soluble iron, aluminium, phosphorus (for &gt; 0.05 percent) and sulphur in iron ores (natural and processed), concentrates and agglomerates such as pellets and sinters (cl. 1). This WI covers total iron by titanium (III) chloride reduction (cl. 9.5), Option 1 (cl. 9.5.1) and Option 2 (cl. 9.5.2). Total iron for the metallization (metallic iron) calculation of sponge iron is found by this method, as IS 15774 : 2018, B-1.4.1 refers to IS 1493 (Part 1).","reference":"IS 1493 (Part 1) : 2025 (Second Revision), Methods of Chemical Analysis of Iron Ores, Part 1 Determination of Common Constituents — Clauses 1, 3.1, 3.2.2, 5.1 to 5.9, 6, 8.2, 8.3.1 to 8.4, 9.1, 9.2, 9.5 to 9.11 and Annex B","range":"Total iron 30 percent to 72 percent. Total iron from 1 percent to 30 percent can also be found by this method (cl. 9.1.1).","principle":"Most of the iron (III) is reduced with stannous chloride and the rest with titanium (III) chloride. The excess titanium (III) chloride is oxidized with dilute potassium dichromate (Option 1, indigo carmine indicator) or with perchloric acid (Option 2). The reduced iron is titrated with standard potassium dichromate solution (cl. 9.5). The test solution is the main solution: silica-free solution of 2.000 g of sample made up to 250 ml (cl. 8.1, 8.4).","apparatus":["Analytical balance, 200 g maximum, reading 0.1 mg (cl. 5.1.1)","Weighing devices and measuring glassware (burettes, pipettes, volumetric flasks, measuring cylinders) of certified quality, checked for calibration (cl. 5.1.2)","Filter paper, medium texture, low ash (cl. 5.2); No. 40 filter paper (cl. 8.3.3.1)","Glass or aluminium petri dish with cover; air oven 105 °C ± 5 °C; desiccator (cl. 3.2.2, 8.3.1)","Beakers 400 ml; conical flasks 500 ml; watch-glass; hot plate / sand-bath","Volumetric flasks 250 ml and 1 000 ml; one-mark pipettes (1.0 ml, 50 ml)","Platinum crucible; muffle furnace (1 050 °C) (cl. 8.3.2.4)","Policeman or rubber tipped glass rod (cl. 8.3.2.2)","Water bath (for titanium (III) chloride solution from titanium sponge, cl. 9.2.16); cooling bath (cl. 9.5.1)"],"reagents":[{"name":"Concentrated hydrochloric acid, rd = 1.16","prep":"As per IS 265 (cl. 8.2.1, 9.2.6)."},{"name":"Concentrated nitric acid, rd = 1.42","prep":"As per IS 264 (cl. 8.2.2)."},{"name":"Dilute hydrochloric acid","prep":"1 : 1 and 1 : 20 (v/v) (cl. 8.2.3)."},{"name":"Dilute sulphuric acid","prep":"1 : 1 and 1 : 20 (v/v) (cl. 8.2.4, 9.2.21)."},{"name":"Hydrofluoric acid","prep":"40 percent (cl. 8.2.5)."},{"name":"Sodium carbonate (solid); potassium bisulphate (solid)","prep":"Cl. 8.2.6, 8.2.7."},{"name":"Perchloric acid, rd = 1.67 (70 percent m/m)","prep":"Cl. 8.2.8. For Option 2: concentrated perchloric acid, relative density = 1.7 (cl. 9.2.15)."},{"name":"Diphenylamine sulphonate indicator solution","prep":"Dissolve 0.2 g of powdered sodium diphenylamine sulphonate in a little water and dilute to 100 ml. Keep in a brown glass bottle (cl. 9.2.8)."},{"name":"Standard potassium dichromate solution (0.1N)","prep":"Dry the solid at 140 °C in an air bath for 2 h. Cool in a desiccator before weighing. Weigh exactly 4.903 g of potassium dichromate [minimum purity 99.9 percent (m/m)]. Dissolve in water in a 1 000 ml volumetric flask and make up to the mark. Mix well and record the temperature of this dilution (t<sub>1</sub>). 1 ml 1N K<sub>2</sub>Cr<sub>2</sub>O<sub>7</sub> = 0.055 85 g (Fe). NOTE — It is a primary standard, so the solution need not be standardized; use the purity given on the reagent as a factor to N/10. If the purity is lower than required, standardize it with a standard reference material of nearly the same iron content (cl. 9.2.9)."},{"name":"Stannous chloride solution","prep":"Dissolve 60 g of pure stannous chloride by heating in a mixture of 400 ml concentrated hydrochloric acid and 600 ml water. Cool. Add a few pieces of granulated tin. Keep in an air-tight amber coloured bottle to prevent oxidation (cl. 9.2.10)."},{"name":"Sulphuric acid - phosphoric acid mixture","prep":"Add 150 ml of concentrated sulphuric acid slowly to 700 ml of water, stirring all the time. Add 150 ml of syrupy phosphoric acid. Add potassium permanganate solution (0.1 N) drop by drop until the pink colour stays (to destroy oxidizable impurities). Cool (cl. 9.2.12)."},{"name":"Iron standard solution (for blank test)","prep":"Weigh 5.58 g pure iron [minimum purity 99.9 percent (m/m)], to the nearest 0.002 g, into a 500 ml conical flask. Place a small filter funnel in the neck. Add 75 ml hydrochloric acid (1 : 1 v/v) in small portions and heat until the iron dissolves. Cool. Oxidize with 5 ml of hydrogen peroxide [30 percent (m/m)] added in small portions. Boil to decompose excess hydrogen peroxide and remove chlorine. Transfer to a 1 000 ml one-mark volumetric flask, make up with water and mix. 1 ml of this solution = 1 ml of potassium dichromate standard volumetric solution (cl. 9.2.13)."},{"name":"Titanium (III) chloride (TiCl<sub>3</sub>) solution, 20 g/l","prep":"Dilute 1 volume of titanium chloride solution (about 20 percent TiCl<sub>3</sub>) with 9 volumes of 1 : 1 hydrochloric acid. Or: dissolve 1.3 g of titanium sponge in about 40 ml of concentrated hydrochloric acid in a covered beaker by heating on a water bath; cool and dilute with water to 200 ml. Prepare fresh as needed (cl. 9.2.16)."},{"name":"Dilute potassium dichromate (K<sub>2</sub>Cr<sub>2</sub>O<sub>7</sub>) solution, 1 g/l","prep":"Cl. 9.2.17."},{"name":"Hydrogen peroxide (H<sub>2</sub>O<sub>2</sub>), 30 percent by volume; dilute hydrogen peroxide (30 percent by volume, diluted 1 : 9)","prep":"Cl. 9.2.18, 9.2.19."},{"name":"Potassium permanganate (KMnO<sub>4</sub>) solution, 25 g/l","prep":"Cl. 9.2.20."},{"name":"Indigo carmine solution, 0.1 g/100 ml","prep":"[5.5'-disulfonic acid disodium salt (C<sub>16</sub>H<sub>8</sub>O<sub>8</sub>N<sub>2</sub>S<sub>2</sub>Na<sub>2</sub>)]. Dissolve 0.1 g of indigo carmine in a cold mixture of 50 ml sulphuric acid (9.2.21) and 50 ml of water (cl. 9.2.22)."},{"name":"General","prep":"Use AR grade reagents. Use distilled water (see IS 1070) or de-ionized water throughout. Prepare all solutions fresh. Prepare standard solutions as per IS 7659 (Part 1). Label poisonous reagents properly (cl. 6.1 to 6.4)."}],"sampling":"Draw and prepare samples as per IS 1405, IS 9101 and IS 11607 (cl. 3.1). Grind the laboratory sample to pass, preferably, the 150 micron IS sieve [see IS 460 (Part 1)]. Mix well by rolling on non-absorbent paper and spread evenly. Put enough sample in a glass or stainless steel petri dish (ground to -150 micron), close with the cover and dry in a hot air oven at 105 °C ± 5 °C for about 2 h or more. Cool in a desiccator (with calcium chloride calcined at 700 °C to 800 °C). This dried sample is the test portion (cl. 3.2.2; see also 8.3.1: dry at 105 °C for 1.5 to 2 h). For hygroscopic ores, analyse on as received basis and report on dry basis using factor K (cl. 3.2.2, see Calculation). Test portion for the main solution: 2.000 g (cl. 8.3.2.1 / 8.3.3.1).","procedure":["<b>A. Preparation of main solution (cl. 8.3, 8.4)</b>","<b>Ores with TiO<sub>2</sub> ≤ 2 percent (cl. 8.3.2.1):</b> Weigh 2.000 g of the sample accurately into a 400 ml beaker. Add 35 ml to 40 ml of concentrated hydrochloric acid and 5 to 10 drops of concentrated nitric acid.","Cover with a watch-glass and digest on a hot plate. Do not boil. Stir gently from time to time. Continue until all the ore is attacked and no black particles are left. Remove the watch-glass and wash it with a little water.","Evaporate to dryness on low heat. Bake the residue at about 120 °C (low heat on the hot plate) for 1 h (cl. 8.3.2.2).","Cool a little. Take up the residue in 10 ml of concentrated hydrochloric acid and dilute to about 20 ml. Warm under cover (70 °C to 80 °C) to dissolve the dried mass.","Filter through filter paper. Move all insoluble matter onto the paper with a policeman or rubber tipped glass rod. Collect the filtrate in a 250 ml volumetric flask.","Wash the residue with hot dilute hydrochloric acid (1 : 20) until the paper is free of ferric chloride. Then wash with hot water 4 or 5 times. Keep the filtrate (A).","For sinters and ores with silica more than 5 percent, recover silica from filtrate (A) (cl. 8.3.2.3): add 10 ml of perchloric acid and 1 ml of sulphuric acid. Heat until dense white fumes of
