Repository: mishrachemist/mishrachemist.github.io

File: data/sop_list.json (part 8 of 26)
perchloric acid appear.","Cover the beaker fully. Continue heating until fumes stop and most of the perchloric acid has evaporated. Do not evaporate to dryness. Cool, add 25 ml hydrochloric acid and heat gently to dissolve the soluble salts. Add about 30 ml water, mix, and collect the residue on the same filter paper that holds the insoluble matter.","Ignite the residue in a platinum crucible in a muffle furnace (cl. 8.3.2.4). Raise the temperature slowly at first, then keep the furnace at 1 050 °C for about 30 min. Cool in a desiccator and weigh.","Moisten the residue with a little water, a few drops of dilute sulphuric acid (1 : 1) and 8 ml to 10 ml of hydrofluoric acid. Evaporate to dryness. Repeat with about 5 ml of hydrofluoric acid and weigh the platinum crucible (silica by difference, cl. 8.5).","Fuse the residue left in the crucible with about 1 g of sodium carbonate (cl. 8.3.2.5). Extract the melt with dilute hydrochloric acid (1 : 1). Keep this as filtrate (B).","<b>Ores with TiO<sub>2</sub> ≥ 2 percent (cl. 8.3.3.1):</b> Weigh 2.000 g of the sample accurately. Dissolve in concentrated hydrochloric acid as in 8.3.2.1. Add 40 ml of dilute sulphuric acid (1 : 1).","Evaporate on a hot plate or sand-bath until heavy fumes of sulphuric acid come off. Cool fully and dissolve the residue in 100 ml water by boiling.","Filter (see 5.2). Remove the residue sticking to the beaker with a rubber-tipped glass rod. Wash the residue 7 to 8 times with hot dilute sulphuric acid. Keep the filtrate (A).","Dry and ignite the residue in a platinum crucible until all the carbon is burnt off (cl. 8.3.3.2). Cool and fuse with 2 g to 3 g of potassium bisulphate for about 5 min.","Cool. Extract the melt in a 400 ml beaker containing about 75 ml water and 25 ml of dilute sulphuric acid (1 : 1). Wash the crucible and lid into the beaker.","Evaporate carefully and heat until heavy fumes of sulphuric acid come off. Cool fully. Dissolve the residue in about 100 ml water by boiling until all soluble matter dissolves.","Filter through a No. 40 filter paper. Remove the residue sticking to the beaker with a rubber-tipped glass rod. Wash the residue 7 to 8 times with hot dilute sulphuric acid (1 : 20). Keep the filtrate (B).","Treat the residue as in 8.3.2.4. Recover soluble silica from filtrate (B) as in 8.3.2.3.","After the silica is volatilized with hydrofluoric acid, fuse the residue in the platinum crucible with about 1 g of potassium bisulphate for about 5 min (cl. 8.3.3.3). Extract the melt in 60 ml to 70 ml of hot dilute sulphuric acid (1 : 20). Wash the crucible and lid into the same beaker. Keep this as solution (C).","<b>Main solution (cl. 8.4):</b> Combine filtrate (A) (8.3.2.2 or 8.3.3.1) with filtrate (B) (8.3.2.5 or 8.3.3.2); for titanium ferrous ores add solution (C) (8.3.3.3) also. Concentrate if needed.","Transfer to a 250 ml volumetric flask, cool, make up to the mark and mix well. This is the main solution: 2.000 g of sample, free from silica, in 250 ml; 50 ml = 0.4 g of sample.","<b>B. Total iron — titanium (III) chloride reduction (cl. 9.5)</b> — Reduce by Option 1 (9.5.1) or Option 2 (9.5.2), then titrate as in 9.5.3.","<b>Option 1 — excess TiCl<sub>3</sub> oxidized with dilute dichromate, indigo carmine indicator (cl. 9.5.1):</b> Pipette 50 ml of the main solution into a 400 ml beaker. Heat at 90 °C to 95 °C. Wash the cover and inside wall of the beaker with a little hot water.","At once add stannous chloride solution drop by drop, swirling, until only a faint yellow tint of iron (III) chloride remains.","Some iron (III) must remain unreduced. If the solution becomes colourless from excess stannous chloride, add hydrogen peroxide or potassium permanganate solution drop by drop until a faint yellow tint comes back.","Wash the inside wall with a little hot water. Add 3 to 4 drops of indigo carmine solution. Then add titanium (III) chloride solution drop by drop, swirling, until it turns blue and then colourless. Add 2 to 3 drops in excess.","At once add dilute potassium dichromate solution drop by drop until a persistent blue colour lasts for 5 s.","Place in a cooling bath for several minutes. Dilute to about 300 ml with cold water. Titrate as in 9.5.3.","<b>Option 2 — excess TiCl<sub>3</sub> oxidized with perchloric acid (cl. 9.5.2):</b> Pipette 50 ml of the main solution into a 400 ml beaker. Heat at 90 °C to 95 °C. Wash the cover and inside wall of the beaker with a little hot water.","At once add stannous chloride solution drop by drop, swirling, until only a light-yellow colour remains (Note in 9.5.1).","Reduce the remaining iron (III) with titanium (III) chloride solution, drop by drop, until the yellow colour disappears. Then add 3 to 5 drops more.","Wash the inside wall with a little water. Reheat quickly until it just starts to boil.","Remove from heat and at once add 5 ml of perchloric acid, all at one time. Swirl for about 5 s to mix.","At once dilute to 300 ml with cold (&lt; 10 °C) water. Cool quickly to &lt; 15 °C. Titrate as in 9.5.3.","<b>Titration (cl. 9.5.3):</b> Titrate the cold solution with potassium dichromate standard solution, swirling, until 10 ml of titrant has been added.","Add 30 ml of sulphuric acid-orthophosphoric acid mixture and 3 drops to 4 drops of sodium diphenylaminesulfonate solution as indicator.","Continue to titrate until the green colour changes to bluish green and a final drop of titrant gives a violet colour. Record this volume as V<sub>1</sub> ml. Note the temperature of the dichromate solution at titration (t<sub>2</sub>).","<b>Blank test (cl. 9.6):</b> Use the same amount of reagents and follow all steps of 9.5.1. Just before reduction with stannous chloride solution, add exactly 1.0 ml of iron standard solution with a one-mark calibrated pipette. Titrate as in 9.5.3. Record the volume as V<sub>0</sub>. Blank value V<sub>2</sub> = V<sub>0</sub> – 1.0.","<b>Check test (cl. 5.5):</b> In parallel and under the same conditions, analyse a certified standard sample of iron ore (SRM) of about the same iron content.","<b>Duplicates (cl. 5.3):</b> Run at least independent duplicate analyses at the same time. Accept results as per Annex B (see table)."],"end_point":"The green colour changes to bluish green and a final drop of titrant gives a violet colour (cl. 9.5.3).","tables":[{"title":"Acceptance of analytical values (Annex B)","rows":[["Step","Condition","Result reported"],["Independent duplicates x<sub>1</sub>, x<sub>2</sub>","|x<sub>1</sub> – x<sub>2</sub>| ≤ r","Mean = (x<sub>1</sub> + x<sub>2</sub>)/2"],["If not: one more determination (x<sub>3</sub>)","|x<sub>max</sub> – x<sub>min</sub>| ≤ 1.2 r","Mean = (x<sub>1</sub> + x<sub>2</sub> + x<sub>3</sub>)/3"],["If not: one more determination (x<sub>4</sub>)","|x<sub>max</sub> – x<sub>min</sub>| ≤ 1.3 r","Mean = (x<sub>1</sub> + x<sub>2</sub> + x<sub>3</sub> + x<sub>4</sub>)/4"],["If not","—","Median (x<sub>1</sub>, x<sub>2</sub>, x<sub>3</sub>, x<sub>4</sub>); if x<sub>1</sub> &gt; x<sub>2</sub> &gt; x<sub>3</sub> &gt; x<sub>4</sub>, median = (x<sub>2</sub> + x<sub>3</sub>)/2"]]}],"calculation":["Total iron, percent = (V<sub>1</sub> – V<sub>2</sub>) × [1 – (t<sub>2</sub> – t<sub>1</sub>) × 0.000 2] × A × 0.055 847 × 100 × K / B   (cl. 9.7)","where V<sub>1</sub> = volume (ml) of standard dichromate solution used for the sample; V<sub>2</sub> = volume (ml) of standard dichromate solution used in the blank test (V<sub>2</sub> = V<sub>0</sub> – 1.0); t<sub>1</sub> = temperature (°C) at which the standard potassium dichromate solution was prepared; t<sub>2</sub> = temperature (°C) at which it was titrated; A = normality of the standard potassium dichromate if standardized with SRM, otherwise use 0.1 N; K = 1 for a pre-dried test sample; B = mass (g) of sample in the aliquot (50 ml of main solution = 0.4 g).","Hygroscopic ores (cl. 3.2.2): K = 100 / (100 – A), where A = (m<sub>2</sub> – m<sub>1</sub>) / m × 100 = percentage hygroscopic moisture; m<sub>1</sub> = mass (g) of the empty dried petri dish with cover; m<sub>2</sub> = mass (g) of the petri dish with sample and cover after drying; m = actual mass of sample. Calculate K to 4 places of decimals; weigh masses to the nearest 0.1 mg. (Dry about 5 g of ground sample, -150 micron, at 105 °C ± 5 °C to constant mass, nearly 2 h.)","Total iron, percent (natural basis) = (100 – moisture percent) × (total iron percent on dry basis) / 100   (cl. 9.10). Total iron percent is from 9.7 for the lot or sub-lot; moisture percent is the moisture of the lot or sub-lot found as per IS 11690.","Oxide factors (cl. 9.11): percent Fe × 1.430 = percent Fe<sub>2</sub>O<sub>3</sub>; percent Fe (II) × 1.286 = percent FeO; percent Fe × 1.382 = percent Fe<sub>3</sub>O<sub>4</sub> (Fe (II) is the acid soluble iron content).","Temperature correction (cl. 9.5.3): note the ambient temperature of the potassium dichromate solution. If it differs by more than 1 °C from the temperature at which it was prepared (20 °C), correct by 0.02 percent relative for each 1 °C of difference (decrease the titre when the titration temperature is higher). This correction is essential."],"precision":"Repeatability (within laboratory), r = 0.235 (cl. 9.8.1). Permissible tolerance between two laboratories, R = 0.530 (cl. 9.8.2).","reporting":"Final result = arithmetic mean of the analytical values as per Annex B. Calculate to the 4th decimal place and round off to the 2nd decimal place (cl. 9.9, 5.6). Express results in mass percent of the dried sample; round off as per IS 2 : 2022 (Foreword). The test report shall include: full identification of the sample, with report reference number, laboratory and date of analysis; reference to the Indian Standard method used; any other feature noticed during the test; and any operation not given in the Indian Standard that may affect the result (cl. 5.9).","notes":["The titanium (III) chloride method (cl. 9.5) is an alternative method in the IS. The main method is the stannous chloride method (cl. 9.3, DM/QA/WI/13).","Dilute potassium dichromate solution is a handy reference for the desired slight yellow tint of the iron solution; prepare it by diluting 5 ml of potassium dichromate standard solution to 100 ml with water (Note in 9.5.1).","Barium diphenylamine sulfonate can be used as the indicator (Note in 9.5.3).","In the absence of iron, the diphenylamine sulphonate indicator does not react with the potassium dichromate standard solution (Note in 9.6).","Run the blank test on the reagents and the check test on a certified iron ore standard in parallel, and apply the correction (cl. 5.4, 5.5).","Factor in 9.2.9: 1 ml 1N K<sub>2</sub>Cr<sub>2</sub>O<sub>7</sub> = 0.055 85 g Fe; the formula in 9.7 uses 0.055 847 — both as written in the IS."]},"rev":"00","dept":"Quality","hi":{"short_title":"TiCl3 अपचयन से Total Iron","title":"Titanium (III) Chloride अपचयन और Potassium Dichromate Titration द्वारा Total Iron ज्ञात करना (वैकल्पिक विधि)","purpose":"IS 1493 (Part 1) : 2025, खंड 9.5 के अनुसार titanium (III) chloride reduction के बाद titration (वैकल्पिक विधि) से total iron ज्ञात करना।","scope":"IS 1493 (Part 1) : 2025 में iron ores (natural और processed), concentrates और pellets व sinters जैसे agglomerates में moisture, silica, total iron, acid soluble iron, aluminium, phosphorus (&gt; 0.05 percent के लिए) और sulphur ज्ञात करने की विधियाँ हैं (खंड 1)। यह WI titanium (III) chloride reduction (खंड 9.5), विकल्प 1 (खंड 9.5.1) और विकल्प 2 (खंड 9.5.2) से total iron ज्ञात करने के लिए है। Sponge iron के metallization (metallic iron) की गणना के लिए total iron इसी विधि से ज्ञात किया जाता है, क्योंकि IS 15774 : 2018, B-1.4.1 में IS 1493 (Part 1) का संदर्भ है।","reference":"IS 1493 (Part 1) : 2025 (Second Revision), Methods of Chemical Analysis of Iron Ores, Part 1 Determination of Common Constituents — खंड 1, 3.1, 3.2.2, 5.1 से 5.9, 6, 8.2, 8.3.1 से 8.4, 9.1, 9.2, 9.5 से 9.11 और Annex B","range":"Total iron 30 percent से 72 percent। 1 percent से 30 percent तक total iron भी इस विधि से ज्ञात किया जा सकता है (खंड 9.1.1)।","principle":"अधिकांश iron (III) को stannous chloride से और शेष को titanium (III) chloride से reduce किया जाता है। अतिरिक्त titanium (III) chloride को dilute potassium dichromate (विकल्प 1, indigo carmine indicator) या perchloric acid (विकल्प 2) से oxidize किया जाता है। Reduced iron को standard potassium dichromate solution से titrate किया जाता है (खंड 9.5)। Test solution मुख्य विलयन है: 2.000 g नमूने का silica रहित विलयन, 250 ml तक बनाया हुआ (खंड 8.1, 8.4)।","apparatus":["Analytical balance, अधिकतम 200 g, 0.1 mg तक पढ़ने वाला (खंड 5.1.1)","Certified quality के weighing devices और measuring glassware (burettes, pipettes, volumetric flasks, measuring cylinders), calibration जाँचे हुए (खंड 5.1.2)","Filter paper, medium texture, कम ash वाला (खंड 5.2); No. 40 filter paper (खंड 8.3.3.1)","Cover सहित glass या aluminium petri dish; air oven 105 °C ± 5 °C; desiccator (खंड 3.2.2, 8.3.1)","Beakers 400 ml; conical flasks 500 ml; watch-glass; hot plate / sand-bath","Volumetric flasks 250 ml और 1 000 ml; one-mark pipettes (1.0 ml, 50 ml)","Platinum crucible; muffle furnace (1 050 °C) (खंड 8.3.2.4)","Policeman या rubber tipped glass rod (खंड 8.3.2.2)","Water bath (titanium sponge से titanium (III) chloride solution बनाने के लिए, खंड 9.2.16); cooling bath (खंड 9.5.1)"],"reagents":[{"name":"Concentrated hydrochloric acid, rd = 1.16","prep":"IS 265 के अनुसार (खंड 8.2.1, 9.2.6)।"},{"name":"Concentrated nitric acid, rd = 1.42","prep":"IS 264 के अनुसार (खंड 8.2.2)।"},{"name":"Dilute hydrochloric acid","prep":"1 : 1 और 1 : 20 (v/v) (खंड 8.2.3)।"},{"name":"Dilute sulphuric acid","prep":"1 : 1 और 1 : 20 (v/v) (खंड 8.2.4, 9.2.21)।"},{"name":"Hydrofluoric acid","prep":"40 percent (खंड 8.2.5)।"},{"name":"Sodium carbonate (solid); potassium bisulphate (solid)","prep":"खंड 8.2.6, 8.2.7।"},{"name":"Perchloric acid, rd = 1.67 (70 percent m/m)","prep":"खंड 8.2.8। विकल्प 2 के लिए: concentrated perchloric acid, relative density = 1.7 (खंड 9.2.15)।"},{"name":"Diphenylamine sulphonate indicator solution","prep":"0.2 g पिसा हुआ sodium diphenylamine sulphonate थोड़े पानी में घोलें और 100 ml तक पतला करें। Brown glass bottle में रखें (खंड 9.2.8)।"},{"name":"Standard potassium dichromate solution (0.1N)","prep":"Solid को air bath में 140 °C पर 2 h सुखाएँ। तौलने से पहले desiccator में ठंडा करें। ठीक 4.903 g potassium dichromate [न्यूनतम शुद्धता 99.9 percent (m/m)] तौलें। 1 000 ml volumetric flask में पानी में घोलें और निशान तक भरें। अच्छी तरह मिलाएँ और इस dilution का तापमान (t<sub>1</sub>) लिखें। 1 ml 1N K<sub>2</sub>Cr<sub>2</sub>O<sub>7</sub> = 0.055 85 g (Fe)। टिप्पणी — यह primary standard है, इसलिए विलयन को standardize करना ज़रूरी नहीं; reagent पर दी गई शुद्धता को N/10 के factor के रूप में लें। यदि शुद्धता निर्धारित से कम हो, तो लगभग समान iron मात्रा वाले standard reference material से standardize करें (खंड 9.2.9)।"},{"name":"Stannous chloride solution","prep":"60 g शुद्ध stannous chloride को 400 ml concentrated hydrochloric acid और 600 ml पानी के मिश्रण में गर्म करके घोलें। ठंडा करें। Granulated tin के कुछ टुकड़े डालें। Oxidation रोकने के लिए air-tight amber coloured bottle में रखें (खंड 9.2.10)।"},{"name":"Sulphuric acid - phosphoric acid mixture","prep":"150 ml concentrated sulphuric acid को लगातार हिलाते हुए 700 ml पानी में धीरे-धीरे डालें। 150 ml syrupy phosphoric acid डालें। Oxidizable अशुद्धियाँ नष्ट करने के लिए potassium permanganate solution (0.1 N) बूँद-बूँद तब तक डालें जब तक गुलाबी रंग स्थायी न हो जाए। ठंडा करें (खंड 9.2.12)।"},{"name":"Iron standard solution (blank test के लिए)","prep":"5.58 g शुद्ध iron [न्यूनतम शुद्धता 99.9 percent (m/m)], 0.002 g तक सही, 500 ml conical flask में तौलें। Flask की गर्दन में छोटा filter funnel रखें। 75 ml hydrochloric acid (1 : 1 v/v) थोड़ा-थोड़ा डालें और iron घुलने तक गर्म करें। ठंडा करें। 5 ml hydrogen peroxide [30 percent (m/m)] थोड़ा-थोड़ा डालकर oxidize करें। अतिरिक्त hydrogen peroxide नष्ट करने और chlorine हटाने के लिए उबालें। 1 000 ml one-mark volumetric flask में डालें, पानी से निशान तक भरें और मिलाएँ। इस विलयन का 1 ml = potassium dichromate standard volumetric solution का 1 ml (खंड 9.2.13)।"},{"name":"Titanium (III) chloride (TiCl<sub>3</sub>) solution, 20 g/l","prep":"Titanium chloride solution (लगभग 20 percent TiCl<sub>3</sub>) के 1 आयतन को 1 : 1 hydrochloric acid के 9 आयतन से पतला करें। या: 1.3 g titanium sponge को ढके beaker में लगभग 40 ml concentrated hydrochloric acid में water bath पर गर्म करके घोलें; ठंडा करें और पानी से 200 ml तक पतला करें। ज़रूरत के अनुसार ताज़ा बनाएँ (खंड 9.2.16)।"},{"name":"Dilute potassium dichromate (K<sub>2</sub>Cr<sub>2</sub>O<sub>7</sub>) solution, 1 g/l","prep":"खंड 9.2.17।"},{"name":"Hydrogen peroxide (H<sub>2</sub>O<sub>2</sub>), 30 percent by volume; dilute hydrogen peroxide (30 percent by volume, 1 : 9 पतला)","prep":"खंड 9.2.18, 9.2.19।"},{"name":"Potassium permanganate (KMnO<sub>4</sub>) solution, 25 g/l","prep":"खंड 9.2.20।"},{"name":"Indigo carmine solution, 0.1 g/100 ml","prep":"[5.5'-disulfonic acid disodium salt (C<sub>16</sub>H<sub>8</sub>O<sub>8</sub>N<sub>2</sub>S<sub>2</sub>Na<sub>2</sub>)]। 0.1 g indigo carmine को 50 ml sulphuric acid (9.2.21) और 50 ml पानी के ठंडे मिश्रण में घोलें (खंड 9.2.22)।"},{"name":"सामान्य","prep":"AR grade reagents लें। पूरे परीक्षण में distilled water (देखें IS 1070) या de-ionized water लें। सभी विलयन ताज़ा बनाएँ। Standard solutions IS 7659 (Part 1) के अनुसार बनाएँ। ज़हरीले reagents पर सही label लगाएँ (खंड 6.1 से 6.4)।"}],"sampling":"नमूने IS 1405, IS 9101 और IS 11607 के अनुसार लें और तैयार करें (खंड 3.1)। Laboratory sample को पीसें ताकि वह, बेहतर हो, 150 micron IS sieve से निकल जाए [देखें IS 460 (Part 1)]। Non-absorbent paper पर रोल करके अच्छी तरह मिलाएँ और समान रूप से फैलाएँ। पर्याप्त नमूना glass या stainless steel petri dish में लें (-150 micron तक पिसा हुआ), cover से बंद करें और hot air oven में 105 °C ± 5 °C पर लगभग 2 h या अधिक सुखाएँ। Desiccator में ठंडा करें (जिसमें 700 °C से 800 °C पर calcine किया calcium chloride हो)। यही सूखा नमूना test portion है (खंड 3.2.2; देखें 8.3.1: 105 °C पर 1.5 से 2 h सुखाएँ)। Hygroscopic अयस्कों का विश्लेषण as received आधार पर करें और factor K से dry आधार पर रिपोर्ट करें (खंड 3.2.2, गणना देखें)। मुख्य विलयन के लिए test portion: 2.000 g (खंड 8.3.2.1 / 8.3.3.1)।","procedure":["<b>A. मुख्य विलयन (main solution) बनाना (खंड 8.3, 8.4)</b>","<b>TiO<sub>2</sub> ≤ 2 percent वाले अयस्क (खंड 8.3.2.1):</b> 2.000 g नमूना सही-सही तौलकर 400 ml beaker में लें। 35 ml से 40 ml concentrated hydrochloric acid और 5 से 10 बूँद concentrated nitric acid डालें।","Watch-glass से ढककर hot plate पर digest करें। उबालें नहीं। बीच-बीच में धीरे से हिलाएँ। तब तक जारी रखें जब तक पूरा अयस्क घुल न जाए और कोई काला कण न बचे। Watch-glass हटाएँ और उसे थोड़े पानी से धोएँ।","धीमी आँच पर सूखने तक वाष्पित करें। अवशेष को लगभग 120 °C (hot plate पर धीमी आँच) पर 1 h तक bake करें (खंड 8.3.2.2)।","थोड़ा ठंडा करें। अवशेष में 10 ml concentrated hydrochloric acid डालें और लगभग 20 ml तक पतला करें। सूखा पदार्थ घोलने के लिए ढककर गर्म करें (70 °C से 80 °C)।","Filter paper से छानें। सारा अघुलनशील पदार्थ policeman या rubber tipped glass rod से paper पर ले जाएँ। Filtrate को 250 ml volumetric flask में लें।","अवशेष को गर्म dilute hydrochloric acid (1 : 20) से तब तक धोएँ जब तक paper ferric chloride से मुक्त न हो जाए। फिर गर्म पानी से 4 या 5 बार धोएँ। Filtrate (A) सुरक्षित रखें।","5 percent से अधिक silica वाले sinter और अयस्क में filtrate (A) से silica वापस प्राप्त करें (खंड 8.3.2.3): 10 ml perchloric acid और 1 ml sulphuric acid डालें। Perchloric acid का घना सफेद धुआँ आने तक गर्म करें।","Beaker को पूरा ढक दें। धुआँ बंद होने और अधिकांश perchloric acid उड़ जाने तक गर्म करते रहें। सूखने तक वाष्पित न करें। ठंडा करें, 25 ml hydrochloric acid डालें और घुलनशील लवण घोलने के लिए धीरे से गर्म करें। लगभग 30 ml पानी डालें, मिलाएँ, और अवशेष को उसी filter paper पर इकट्ठा करें जिस पर अघुलनशील पदार्थ है।","अवशेष को platinum crucible में muffle furnace में ignite करें (खंड 8.3.2.4)। शुरू में तापमान धीरे-धीरे बढ़ाएँ, फिर furnace को लगभग 30 min तक 1 050 °C पर रखें। Desiccator में ठंडा करके तौलें।","अवशेष को थोड़े पानी, कुछ बूँद dilute sulphuric acid (1 : 1) और 8 ml से 10 ml hydrofluoric acid से गीला करें। सूखने तक वाष्पित करें। लगभग 5 ml hydrofluoric acid डालकर दोहराएँ और platinum crucible तौलें (अंतर से silica, खंड 8.5)।","Crucible में बचे अवशेष को लगभग 1 g sodium carbonate के साथ fuse करें (खंड 8.3.2.5)। पिघले पदार्थ को dilute hydrochloric acid (1 : 1) में निकालें। इसे filtrate (B) के रूप में रखें।","<b>TiO<sub>2</sub> ≥ 2 percent वाले अयस्क (खंड 8.3.3.1):</b> 2.000 g नमूना सही-सही तौलें। 8.3.2.1 की तरह concentrated hydrochloric acid में घोलें। 40 ml dilute sulphuric acid (1 : 1) डालें।","Hot plate या sand-bath पर sulphuric acid का भारी धुआँ आने तक वाष्पित करें। पूरी तरह ठंडा करें और अवशेष को 100 ml पानी में उबालकर घोलें।","छानें (देखें 5.2)। Beaker में चिपका अवशेष rubber-tipped glass rod से निकालें। अवशेष को गर्म dilute sulphuric acid से 7 से 8 बार धोएँ। Filtrate (A) सुरक्षित रखें।","अवशेष को platinum crucible में सुखाकर तब तक ignite करें जब तक सारा carbon जल न जाए (खंड 8.3.3.2)। ठंडा करके 2 g से 3 g potassium bisulphate के साथ लगभग 5 min fuse करें।","ठंडा करें। पिघले पदार्थ को 400 ml beaker में निकालें जिसमें लगभग 75 ml पानी और 25 ml dilute sulphuric acid (1 : 1) हो। Crucible और ढक्कन को beaker में धो दें।","सावधानी से वाष्पित करें और sulphuric acid का भारी धुआँ आने तक गर्म करें। पूरी तरह ठंडा करें। अवशेष को लगभग 100 ml पानी में तब तक उबालें जब तक सारा घुलनशील भाग घुल न जाए।","No. 40 filter paper से छानें। Beaker में चिपका अवशेष rubber-tipped glass rod से निकालें। अवशेष को गर्म dilute sulphuric acid (1 : 20) से 7 से 8 बार धोएँ। Filtrate (B) सुरक्षित रखें।","अवशेष को 8.3.2.4 की तरह उपचारित करें। Filtrate (B) से घुलनशील silica 8.3.2.3 की तरह वापस प्राप्त करें।","Hydrofluoric acid से silica उड़ाने के बाद, platinum crucible के अवशेष को लगभग 1 g potassium bisulphate के साथ लगभग 5 min fuse करें (खंड 8.3.3.3)। पिघले पदार्थ को 60 ml से 70 ml गर्म dilute sulphuric acid (1 : 20) में निकालें। Crucible और ढक्कन उसी beaker में धो दें। इसे solution (C) के रूप में रखें।","<b>मुख्य विलयन (खंड 8.4):</b> Filtrate (A) (8.3.2.2 या 8.3.3.1) को filtrate (B) (8.3.2.5 या 8.3.3.2) के साथ मिलाएँ; titanium ferrous अयस्क में solution (C) (8.3.3.3) भी मिलाएँ। ज़रूरत हो तो गाढ़ा करें।","250 ml volumetric flask में डालें, ठंडा करें, निशान तक भरें और अच्छी तरह मिलाएँ। यही मुख्य विलयन है: 250 ml में 2.000 g नमूना, silica रहित; 50 ml = 0.4 g नमूना।","<b>B. Total iron — titanium (III) chloride reduction (खंड 9.5)</b> — विकल्प 1 (9.5.1) या विकल्प 2 (9.5.2) से reduce करें, फिर 9.5.3 की तरह titrate करें।","<b>विकल्प 1 — अतिरिक्त TiCl<sub>3</sub> को dilute dichromate से oxidize करना, indigo carmine indicator (खंड 9.5.1):</b> मुख्य विलयन का 50 ml pipette से 400 ml beaker में लें। 90 °C से 95 °C पर गर्म करें। ढक्कन और beaker की अंदरूनी दीवार को थोड़े गर्म पानी से धोएँ।","तुरंत घुमाते हुए stannous chloride solution बूँद-बूँद डालें, जब तक iron (III) chloride का केवल हल्का पीला रंग बचे।","कुछ iron (III) बिना reduce हुए रहना ज़रूरी है। यदि अधिक stannous chloride से विलयन रंगहीन हो जाए, तो hydrogen peroxide या potassium permanganate solution बूँद-बूँद डालें जब तक हल्का पीला रंग वापस न आए।","अंदरूनी दीवार को थोड़े गर्म पानी से धोएँ। 3 से 4 बूँद indigo carmine solution डालें। फिर घुमाते हुए titanium (III) chloride solution बूँद-बूँद डालें, जब तक रंग नीला और फिर रंगहीन न हो जाए। 2 से 3 बूँद अधिक डालें।","तुरंत dilute potassium dichromate solution बूँद-बूँद डालें, जब तक स्थायी नीला रंग 5 s तक बना रहे।","कुछ मिनट cooling bath में रखें। ठंडे पानी से लगभग 300 ml तक पतला करें। 9.5.3 की तरह titrate करें।","<b>विकल्प 2 — अतिरिक्त TiCl<sub>3</sub> को perchloric acid से oxidize करना (खंड 9.5.2):</b> मुख्य विलयन का 50 ml pipette से 400 ml beaker में लें। 90 °C से 95 °C पर गर्म करें। ढक्कन और beaker की अंदरूनी दीवार को थोड़े गर्म पानी से धोएँ।","तुरंत घुमाते हुए stannous chloride solution बूँद-बूँद डालें, जब तक केवल हल्का पीला रंग बचे (9.5.1 की टिप्पणी)।","बचे हुए iron (III) को titanium (III) chloride solution बूँद-बूँद डालकर reduce करें, जब तक पीला रंग गायब न हो जाए। फिर 3 से 5 बूँद और डालें।","अंदरूनी दीवार को थोड़े पानी से धोएँ। जल्दी से फिर गर्म करें, जब तक उबलना शुरू ही हो।","आँच से हटाएँ और तुरंत 5 ml perchloric acid एक साथ डालें। मिलाने के लिए लगभग 5 s घुमाएँ।","तुरंत ठंडे (&lt; 10 °C) पानी से 300 ml तक पतला करें। जल्दी से &lt; 15 °C तक ठंडा करें। 9.5.3 की तरह titrate करें।","<b>Titration (खंड 9.5.3):</b> ठंडे विलयन को घुमाते हुए potassium dichromate standard solution से titrate करें, जब तक 10 ml titrant न डल जाए।","30 ml sulphuric acid-orthophosphoric acid mixture और indicator के रूप में 3 बूँद से 4 बूँद sodium diphenylaminesulfonate solution डालें।","Titration जारी रखें जब तक हरा रंग bluish green न हो जाए और titrant की अंतिम बूँद से violet रंग आ जाए। यह आयतन V<sub>1</sub> ml लिखें। Titration के समय dichromate solution का तापमान (t<sub>2</sub>) लिखें।","<b>Blank test (खंड 9.6):</b> उतने ही reagents लें और 9.5.1 के सभी चरण करें। Stannous chloride solution से reduction से ठीक पहले one-mark calibrated pipette से ठीक 1.0 ml iron standard solution डालें। 9.5.3 की तरह titrate करें। आयतन V<sub>0</sub> लिखें। Blank मान V<sub>2</sub> = V<sub>0</sub> – 1.0।","<b>Check test (खंड 5.5):</b> साथ-साथ और समान परिस्थितियों में, लगभग समान iron मात्रा वाले iron ore के certified standard sample (SRM) का विश्लेषण करें।","<b>Duplicates (खंड 5.3):</b> कम से कम स्वतंत्र duplicate विश्लेषण एक साथ करें। परिणाम Annex B (तालिका देखें) के अनुसार स्वीकार करें।"],"end_point":"हरा रंग bluish green में बदले और titrant की अंतिम बूँद से violet रंग आए (खंड 9.5.3)।","tables":[{"title":"विश्लेषण मानों की स्वीकृति (Annex B)","rows":[["चरण (Step)","शर्त (Condition)","रिपोर्ट किया जाने वाला परिणाम (Result reported)"],["स्वतंत्र duplicates x<sub>1</sub>, x<sub>2</sub>","|x<sub>1</sub> – x<sub>2</sub>| ≤ r","Mean = (x<sub>1</sub> + x<sub>2</sub>)/2"],["यदि नहीं: एक और determination (x<sub>3</sub>)","|x<sub>max</sub> – x<sub>min</sub>| ≤ 1.2 r","Mean = (x<sub>1</sub> + x<sub>2</sub> + x<sub>3</sub>)/3"],["यदि नहीं: एक और determination (x<sub>4</sub>)","|x<sub>max</sub> – x<sub>min</sub>| ≤ 1.3 r","Mean = (x<sub>1</sub> + x<sub>2</sub> + x<sub>3</sub> + x<sub>4</sub>)/4"],["यदि नहीं","—","Median (x<sub>1</sub>, x<sub>2</sub>, x<sub>3</sub>, x<sub>4</sub>); यदि x<sub>1</sub> &gt; x<sub>2</sub> &gt; x<sub>3</sub> &gt; x<sub>4</sub>, तो median = (x<sub>2</sub> + x<sub>3</sub>)/2"]]}],"calculation":["Total iron, percent = (V<sub>1</sub> – V<sub>2</sub>) × [1 – (t<sub>2</sub> – t<sub>1</sub>) × 0.000 2] × A × 0.055 847 × 100 × K / B   (खंड 9.7)","जहाँ V<sub>1</sub> = नमूने में लगा standard dichromate solution का आयतन (ml); V<sub>2</sub> = blank test में लगा standard dichromate solution का आयतन (ml) (V<sub>2</sub> = V<sub>0</sub> – 1.0); t<sub>1</sub> = standard potassium dichromate solution बनाते समय का तापमान (°C); t<sub>2</sub> = titration के समय उसका तापमान (°C); A = SRM से standardize किया हो तो standard potassium dichromate की normality, नहीं तो 0.1 N लें; K = pre-dried test sample के लिए 1; B = aliquot में नमूने का द्रव्यमान (g) (मुख्य विलयन का 50 ml = 0.4 g)।","Hygroscopic अयस्क (खंड 3.2.2): K = 100 / (100 – A), जहाँ A = (m<sub>2</sub> – m<sub>1</sub>) / m × 100 = hygroscopic moisture का प्रतिशत; m<sub>1</sub> = cover सहित खाली सूखी petri dish का द्रव्यमान (g); m<sub>2</sub> = सुखाने के बाद नमूना और cover सहित petri dish का द्रव्यमान (g); m = नमूने का वास्तविक द्रव्यमान। K को दशमलव के 4 स्थानों तक निकालें; द्रव्यमान 0.1 mg तक तौलें। (लगभग 5 g पिसा नमूना, -150 micron, 105 °C ± 5 °C पर स्थिर द्रव्यमान तक, लगभग 2 h, सुखाएँ।)","Total iron, percent (natural आधार) = (100 – moisture percent) × (dry आधार पर total iron percent) / 100   (खंड 9.10)। Total iron percent, lot या sub-lot के लिए 9.7 से; moisture percent, IS 11690 के अनुसार ज्ञात lot या sub-lot की moisture।","Oxide factors (खंड 9.11): percent Fe × 1.430 = percent Fe<sub>2</sub>O<sub>3</sub>; percent Fe (II) × 1.286 = percent FeO; percent Fe × 1.382 = percent Fe<sub>3</sub>O<sub>4</sub> (Fe (II) acid soluble iron की मात्रा है)।","तापमान correction (खंड 9.5.3): potassium dichromate solution का परिवेश तापमान लिखें। यदि यह बनाने के तापमान (20 °C) से 1 °C से अधिक भिन्न हो, तो हर 1 °C अंतर के लिए 0.02 percent relative correction लगाएँ (titration का तापमान अधिक हो तो titre घटाएँ)। यह correction ज़रूरी है।"],"precision":"Repeatability (एक ही प्रयोगशाला में), r = 0.235 (खंड 9.8.1)। दो प्रयोगशालाओं के बीच स्वीकार्य अंतर, R = 0.530 (खंड 9.8.2)।","reporting":"अंतिम परिणाम = Annex B के अनुसार विश्लेषण मानों का समांतर माध्य (arithmetic mean)। दशमलव के 4th स्थान तक गणना करें और 2nd स्थान तक round off करें (खंड 9.9, 5.6)। परिणाम सूखे नमूने के mass percent में दें; round off IS 2 : 2022 के अनुसार (Foreword)। Test report में लिखें: नमूने की पूरी पहचान, report reference number, प्रयोगशाला और विश्लेषण की तिथि सहित; प्रयुक्त Indian Standard विधि का संदर्भ; परीक्षण के दौरान देखी गई कोई अन्य बात; और Indian Standard में न दी गई कोई क्रिया जो परिणाम को प्रभावित कर सकती हो (खंड 5.9)।","notes":["Titanium (III) chloride विधि (खंड 9.5) IS में वैकल्पिक विधि है। मुख्य विधि stannous chloride विधि है (खंड 9.3, DM/QA/WI/13)।","Iron विलयन के वांछित हल्के पीले रंग की पहचान के लिए dilute potassium dichromate solution को reference के रूप में लें; इसे 5 ml potassium dichromate standard solution को पानी से 100 ml तक पतला करके बनाएँ (9.5.1 की टिप्पणी)।","Indicator के रूप में barium diphenylamine sulfonate भी लिया जा सकता है (9.5.3 की टिप्पणी)।","Iron न होने पर diphenylamine sulphonate indicator, potassium dichromate standard solution से प्रतिक्रिया नहीं करता (9.6 की टिप्पणी)।","Reagents पर blank test और certified iron ore standard पर check test साथ-साथ करें, और आवश्यक correction लगाएँ (खंड 5.4, 5.5)।","9.2.9 में factor: 1 ml 1N K<sub>2</sub>Cr<sub>2</sub>O<sub>7</sub> = 0.055 85 g Fe; 9.7 के सूत्र में 0.055 847 — दोनों IS में जैसे छपे हैं।"]}},{"id":"WI-16","no":"DM/QA/WI/16","type":"WI","cat":"Sponge iron","std":["is1493_1","is15774"],"keywords":"silica sio2 si sponge iron dri gravimetric hydrofluoric hf platinum main solution gangue sio2 in sponge iron (gravimetric)","rev":"00","dept":"Quality","en":{"short_title":"SiO<sub>2</sub> in Sponge Iron (Gravimetric)","title":"Determination of Silica (SiO<sub>2</sub>) in Sponge Iron / DRI by Gravimetric Method and Preparation of the Main Solution","purpose":"To find the silica (SiO<sub>2</sub>) content of sponge iron / DRI by the gravimetric method of IS 1493 (Part 1), and to prepare the silica-free main solution used for total iron and alumina.","scope":"IS 15774 : 2018 (cl. 5.4) says that the other constituents of sponge iron / DRI are found by IS 1493 / IS 1493 (Part 1) or another established instrumental or chemical method, and that in case of dispute the latest IS 1493 is the referee method. IS 1493 (Part 1) gives the gravimetric method for silica, applicable for silica 0.5 percent and above (cl. 8).","reference":"IS 1493 (Part 1) : 2025 (Second Revision), Methods of Chemical Analysis of Iron Ores, Part 1 Determination of Common Constituents — Clauses 1, 3.1, 3.2.2, 5.1 to 5.9, 6, 8.1 to 8.7 and Annex B; IS 15774 : 2018, Clauses 5.4, 8.1.3, Table 1 and Annex C","range":"Silica 0.5 percent and above (cl. 8)","principle":"The sample is dissolved in hydrochloric acid and baked to dehydrate the silica. The silica is filtered off and found by volatilization with hydrofluoric acid (loss in mass). The insoluble residue is fused with sodium carbonate, extracted with hydrochloric acid and added to the main filtrate from the first filtration. This solution is made up to a definite volume and kept for further analysis (main solution) (cl. 8.1).","apparatus":["Analytical balance — capacity 200 g maximum, reads 0.1 mg (cl. 5.1.1). Balances and volumetric glassware of certified quality, calibrated from time to time (cl. 5.1.2).","Beaker, 400 ml, with watch-glass","Hot plate (with low heat for baking at about 120 °C) and sand-bath","Filter paper of medium texture with low ash (cl. 5.2); No. 40 filter paper (cl. 8.3.3.2)","Policeman / rubber-tipped glass rod","Volumetric flask, 250 ml","Platinum crucible with lid","Muffle furnace, 1 050 °C","Desiccator","Air oven, 105 °C ± 5 °C, and glass / aluminium / stainless steel petri dish with cover (cl. 3.2.2, 8.3.1)","150 micron IS sieve (cl. 3.2.2)"],"reagents":[{"name":"Quality of reagents (6.1, 6.2, 6.3)","prep":"Pure chemicals of analytical reagent (AR) grade. Distilled water (IS 1070) or de-ionized water. All solutions freshly prepared."},{"name":"Concentrated hydrochloric acid (8.2.1)","prep":"Relative density 1.16 (IS 265)."},{"name":"Concentrated nitric acid (8.2.2)","prep":"Relative density 1.42 (IS 264)."},{"name":"Dilute hydrochloric acid (8.2.3)","prep":"1 : 1 and 1 : 20 (v/v)."},{"name":"Dilute sulphuric acid (8.2.4)","prep":"1 : 1 and 1 : 20 (v/v)."},{"name":"Hydrofluoric acid (8.2.5)","prep":"40 percent."},{"name":"Sodium carbonate (8.2.6)","prep":"Solid."},{"name":"Potassium bisulphate (8.2.7)","prep":"Solid (for ores with titanium dioxide 2 percent or more)."},{"name":"Perchloric acid (8.2.8)","prep":"Relative density 1.67 (70 percent m/m) (for silica above 5 percent)."}],"sampling":"<b>Sponge iron sampling:</b> as per DM/QA/SOP/01 (IS 15774 : 2018, Annex C). Use only the magnetic portion for chemical analysis (IS 15774, cl. 8.1.3).<br/><b>Sample for chemical analysis (IS 1493, cl. 3.2.2):</b> pulverize the laboratory sample preferably to pass 150 micron sieve. Mix thoroughly by rolling on non-absorbent paper and spread evenly. Take enough representative sample into a glass or stainless steel petri dish, close with the cover and dry in a hot air oven at 105 °C ± 5 °C for about 2 h or more. Cool in a desiccator (calcium chloride calcined at 700 °C to 800 °C). This dried sample is the test portion. Before weighing portions, dry at 105 °C for 1.5 h to 2 h and cool in a desiccator (cl. 8.3.1).<br/><b>Test portion:</b> 2.000 g (cl. 8.3.2.1 / 8.3.3.1).","procedure":["<b>A. Ores / samples with titanium dioxide 2 percent or less (cl. 8.3.2)</b>","Weigh accurately 2.000 g of the sample into a 400 ml beaker. Add 35 ml to 40 ml concentrated hydrochloric acid and 5 to 10 drops concentrated nitric acid (8.3.2.1).","Cover with a watch-glass and digest on a hot plate. Avoid boiling; stir gently and occasionally. Continue until all the sample is attacked and no black particles are left. Remove the watch-glass and wash it with a little water.","Evaporate to dryness on low heat and bake the residue at about 120 °C (low heat on the hot plate) for 1 h (8.3.2.2).","Cool somewhat. Take up the residue in 10 ml concentrated hydrochloric acid and dilute to about 20 ml. Warm (70 °C to 80 °C) under cover to dissolve the dried mass.","Filter through filter paper (5.2). Transfer all the insoluble matter from the beaker to the filter paper with a policeman or rubber-tipped glass rod. Receive the filtrate in a 250 ml volumetric flask.","Wash the residue with hot dilute hydrochloric acid (1 : 20) until the filter paper is free of ferric chloride. Finally wash the residue with hot water four or five times. Preserve the filtrate (A).","<b>Silica above 5 percent (8.3.2.3):</b> recover silica from filtrate (A): add 10 ml perchloric acid and 1 ml sulphuric acid and heat until dense white fumes of perchloric acid appear. Cover the beaker completely and continue heating until there are no more fumes in the beaker and most of the perchloric acid has evaporated. Avoid evaporation to dryness. Cool, add 25 ml hydrochloric acid and heat gently to dissolve the soluble salts. Add about 30 ml water, mix and collect the residue quantitatively on the same filter paper on which the insoluble matter is collected.","<b>Ignition and HF treatment (8.3.2.4):</b> ignite the residue in a platinum crucible in a muffle furnace. Raise the temperature slowly at the beginning, then keep the furnace at 1 050 °C for about 30 min. Cool the crucible with residue in a desiccator and weigh (A).","Moisten the residue with a little water, a few drops dilute sulphuric acid (1 : 1) and 8 ml to 10 ml hydrofluoric acid. Evaporate to dryness. Repeat with about 5 ml hydrofluoric acid and weigh the platinum crucible (B).","<b>Residue after silica (8.3.2.5):</b> fuse the residue left in the crucible with about 1 g sodium carbonate. Extract the fused mass with dilute hydrochloric acid (1 : 1) and preserve this filtrate (B).","<b>B. Ores / samples with titanium dioxide 2 percent or more (cl. 8.3.3)</b>","Weigh accurately 2.000 g of the sample and dissolve in concentrated hydrochloric acid as in step A (8.3.2.1). Add 40 ml dilute sulphuric acid (1 : 1). Evaporate on a hot plate or sand-bath until copious fumes of sulphuric acid are evolved (8.3.3.1).","Cool thoroughly and dissolve the residue in 100 ml water by boiling. Filter (5.2) and transfer the residue sticking to the beaker with a rubber-tipped glass rod. Wash the residue 7 to 8 times with hot dilute sulphuric acid (1 : 20). Preserve the filtrate (A).","Dry and ignite the residue in a platinum crucible until all the carbon is burnt off. Cool and fuse the residue with 2 g to 3 g potassium bisulphate for about 5 min (8.3.3.2).","Cool and extract the fused mass in a 400 ml beaker containing 75 ml water and 25 ml dilute sulphuric acid (1 : 1). Wash the crucible and lid into the beaker. Evaporate carefully and heat until copious fumes of sulphuric acid are evolved.","Cool thoroughly and dissolve the residue in about 100 ml water by boiling until all the soluble portion is dissolved. Filter (5.2) through a No. 40 filter paper and transfer the residue with a rubber-tipped glass rod. Wash the residue 7 to 8 times with hot dilute sulphuric acid (1 : 20). Preserve the filtrate (B). Treat the residue as in 8.3.2.4 (ignition at 1 050 °C and HF treatment). Recover soluble silica in filtrate (B) as in 8.3.2.3.","After the silica has been volatilized with hydrofluoric acid, fuse the residue in the platinum crucible with about 1 g potassium bisulphate for about 5 min. Extract the fused mass in 60 ml to 70 ml hot dilute sulphuric acid (1 : 20). Wash the crucible and lid into the same beaker. Preserve the solution (C) (8.3.3.3).","<b>C. Main solution (cl. 8.4)</b>","Combine filtrate (A) with filtrate (B) [and solution (C) in the case of titaniferous ores]. Concentrate if necessary, transfer to a 250 ml volumetric flask, cool, make up to the mark and mix well. This is the solution of 2.000 g of sample free from silica (main solution). Use it for total iron (DM/QA/WI/13) and alumina."],"calculation":["Silica, percent = (A − B) / C × 100 (cl. 8.5)","where","A = mass of the crucible including residue before hydrofluorization, g;","B = mass of the crucible including residue after hydrofluorization, g; and","C = mass of the sample taken, g (2.000).","Calculate the silica content to four decimal places. Carry out independent duplicate analysis.","Si factor (cl. 8.7): Si = SiO<sub>2</sub> × 0.4672"],"precision":"Repeatability within a laboratory (cl. 8.6): r = 0.0511 + 0.0090 × Si percent. Permissible tolerance between laboratories: R = 0.0831 + 0.0095 × Si percent. Both are based on the arithmetic mean of the two independent duplicate values, expressed as silicon (Si) percent (as written in the IS; convert with Si = SiO<sub>2</sub> × 0.4672). Agreement of final results between two laboratories as per 4.3.","tables":[{"title":"Acceptance of analytical values (Annex B)","rows":[["Step","Condition","Result reported"],["Independent duplicates x<sub>1</sub>, x<sub>2</sub>","|x<sub>1</sub> – x<sub>2</sub>| ≤ r","Mean = (x<sub>1</sub> + x<sub>2</sub>)/2"],["If not: one more determination (x<sub>3</sub>)","|x<sub>max</sub> – x<sub>min</sub>| ≤ 1.2 r","Mean = (x<sub>1</sub> + x<sub>2</sub> + x<sub>3</sub>)/3"],["If not: one more determination (x<sub>4</sub>)","|x<sub>max</sub> – x<sub>min</sub>| ≤ 1.3 r","Mean = (x<sub>1</sub> + x<sub>2</sub> + x<sub>3</sub> + x<sub>4</sub>)/4"],["If not","—","Median (x<sub>1</sub>, x<sub>2</sub>, x<sub>3</sub>, x<sub>4</sub>); if x<sub>1</sub> &gt; x<sub>2</sub> &gt;
