Repository: mishrachemist/mishrachemist.github.io

File: data/sop_list.json (part 9 of 26)
x<sub>3</sub> &gt; x<sub>4</sub>, median = (x<sub>2</sub> + x<sub>3</sub>)/2"]]}],"reporting":"Express in mass percent of the dried sample, to two decimal places (cl. 5.6, 8.5); final result as per Annex B. Round off as per IS 2 : 2022 (Foreword). The test report shall include: full identification of the sample with report reference number, laboratory and date of analysis; reference to the Indian Standard method; any other feature noticed during the test and any operation not given in the IS that may affect the result (cl. 5.9).","notes":["Run a blank test on the reagents and a check test on a certified standard (SRM) of about the same silica content in parallel, and apply the correction (cl. 5.4, 5.5).","IS 15774 : 2018 Table 1 limits SiO<sub>2</sub> + Al<sub>2</sub>O<sub>3</sub> (max 6, 7 and 8 percent for Grade A, B and C). Alumina is found from the same main solution (IS 1493 (Part 1), cl. 11).","For silica below 0.5 percent this gravimetric method does not apply (cl. 8). IS 1493 (Part 2) covers silicon by the reduced molybdosilicate spectrophotometric method (Foreword).","Hydrofluoric acid and perchloric acid are poisonous / hazardous reagents. Label them properly; only authorized chemists with proper instructions shall handle them (cl. 6.4). Work in a fume hood. Never evaporate perchloric acid to dryness (8.3.2.3).","Clause 8.5 says the final result is reported to two decimal places 'based on the directions given in 8.4'; the rounding rule for silica is in cl. 5.6 (two places of decimals)."]},"hi":{"short_title":"Sponge Iron में SiO<sub>2</sub> (Gravimetric)","title":"Gravimetric विधि द्वारा Sponge Iron / DRI में Silica (SiO<sub>2</sub>) का निर्धारण और Main Solution बनाना","purpose":"IS 1493 (Part 1) की gravimetric विधि से sponge iron / DRI में silica (SiO<sub>2</sub>) ज्ञात करना, और total iron व alumina के लिए silica-रहित main solution बनाना।","scope":"IS 15774 : 2018 (cl. 5.4) के अनुसार sponge iron / DRI के अन्य constituents IS 1493 / IS 1493 (Part 1) या किसी अन्य स्थापित instrumental या chemical विधि से ज्ञात किए जाते हैं, और विवाद की स्थिति में नवीनतम IS 1493 referee विधि है। IS 1493 (Part 1) में silica की gravimetric विधि दी गई है, जो 0.5 percent और उससे अधिक silica के लिए लागू है (cl. 8)।","reference":"IS 1493 (Part 1) : 2025 (Second Revision), Methods of Chemical Analysis of Iron Ores, Part 1 Determination of Common Constituents — Clauses 1, 3.1, 3.2.2, 5.1 to 5.9, 6, 8.1 to 8.7 and Annex B; IS 15774 : 2018, Clauses 5.4, 8.1.3, Table 1 and Annex C","range":"Silica 0.5 percent और अधिक (cl. 8)","principle":"नमूने को hydrochloric acid में घोलकर bake किया जाता है ताकि silica dehydrate हो जाए। Silica को छानकर hydrofluoric acid से volatilize करके (भार में कमी से) ज्ञात किया जाता है। अघुलनशील residue को sodium carbonate के साथ fuse करके hydrochloric acid से निकाला जाता है और पहली filtration के main filtrate में मिला दिया जाता है। इस घोल को निश्चित आयतन तक बनाकर आगे के विश्लेषण के लिए रखा जाता है (main solution) (cl. 8.1)।","apparatus":["Analytical balance — अधिकतम 200 g क्षमता, 0.1 mg तक पढ़ने वाला (cl. 5.1.1)। Balances और volumetric glassware certified गुणवत्ता के, समय-समय पर calibrated (cl. 5.1.2)।","Beaker, 400 ml, watch-glass सहित","Hot plate (लगभग 120 °C पर bake करने के लिए कम आँच) और sand-bath","Medium texture, कम ash वाला filter paper (cl. 5.2); No. 40 filter paper (cl. 8.3.3.2)","Policeman / rubber-tipped glass rod","Volumetric flask, 250 ml","Platinum crucible, lid सहित","Muffle furnace, 1 050 °C","Desiccator","Air oven, 105 °C ± 5 °C, और cover वाली glass / aluminium / stainless steel petri dish (cl. 3.2.2, 8.3.1)","150 micron IS sieve (cl. 3.2.2)"],"reagents":[{"name":"रसायनों की गुणवत्ता (6.1, 6.2, 6.3)","prep":"Analytical reagent (AR) grade के pure chemicals। Distilled water (IS 1070) या de-ionized water। सभी घोल ताज़ा बनाए हुए।"},{"name":"Concentrated hydrochloric acid (8.2.1)","prep":"Relative density 1.16 (IS 265)।"},{"name":"Concentrated nitric acid (8.2.2)","prep":"Relative density 1.42 (IS 264)।"},{"name":"Dilute hydrochloric acid (8.2.3)","prep":"1 : 1 और 1 : 20 (v/v)।"},{"name":"Dilute sulphuric acid (8.2.4)","prep":"1 : 1 और 1 : 20 (v/v)।"},{"name":"Hydrofluoric acid (8.2.5)","prep":"40 percent।"},{"name":"Sodium carbonate (8.2.6)","prep":"ठोस।"},{"name":"Potassium bisulphate (8.2.7)","prep":"ठोस (2 percent या अधिक titanium dioxide वाले ores के लिए)।"},{"name":"Perchloric acid (8.2.8)","prep":"Relative density 1.67 (70 percent m/m) (5 percent से अधिक silica के लिए)।"}],"sampling":"<b>Sponge iron sampling:</b> DM/QA/SOP/01 (IS 15774 : 2018, Annex C) के अनुसार। रासायनिक विश्लेषण के लिए केवल magnetic भाग लें (IS 15774, cl. 8.1.3)।<br/><b>रासायनिक विश्लेषण के लिए नमूना (IS 1493, cl. 3.2.2):</b> laboratory sample को अधिमानतः 150 micron sieve से पास होने तक पीसें। Non-absorbent paper पर लुढ़काकर अच्छी तरह मिलाएँ और बराबर फैलाएँ। पर्याप्त प्रतिनिधि नमूना glass या stainless steel petri dish में लें, cover बंद करें और hot air oven में 105 °C ± 5 °C पर लगभग 2 h या अधिक सुखाएँ। Desiccator में ठंडा करें (700 °C से 800 °C पर calcine किया calcium chloride)। यही सूखा नमूना test portion है। Portions तौलने से पहले 105 °C पर 1.5 h से 2 h सुखाएँ और desiccator में ठंडा करें (cl. 8.3.1)।<br/><b>Test portion:</b> 2.000 g (cl. 8.3.2.1 / 8.3.3.1)।","procedure":["<b>A. 2 percent या कम titanium dioxide वाले ores / नमूने (cl. 8.3.2)</b>","400 ml beaker में 2.000 g नमूना सही तौलें। 35 ml से 40 ml concentrated hydrochloric acid और 5 से 10 बूँद concentrated nitric acid डालें (8.3.2.1)।","Watch-glass से ढककर hot plate पर digest करें। उबालने से बचें; धीरे-धीरे और बीच-बीच में हिलाएँ। तब तक जारी रखें जब तक पूरा नमूना घुल न जाए और कोई काले कण न बचें। Watch-glass हटाएँ और थोड़े पानी से धोएँ।","कम आँच पर सुखाकर residue को लगभग 120 °C (hot plate की कम आँच) पर 1 h bake करें (8.3.2.2)।","थोड़ा ठंडा करें। Residue को 10 ml concentrated hydrochloric acid में लें और लगभग 20 ml तक पतला करें। सूखे पदार्थ को घोलने के लिए cover के नीचे गरम करें (70 °C से 80 °C)।","Filter paper (5.2) से छानें। Policeman या rubber-tipped glass rod से beaker का सारा अघुलनशील पदार्थ filter paper पर डालें। Filtrate को 250 ml volumetric flask में लें।","Residue को गरम dilute hydrochloric acid (1 : 20) से तब तक धोएँ जब तक filter paper ferric chloride से मुक्त न हो जाए। अंत में residue को गरम पानी से चार-पाँच बार धोएँ। Filtrate (A) रखें।","<b>5 percent से अधिक silica (8.3.2.3):</b> filtrate (A) से silica निकालें: 10 ml perchloric acid और 1 ml sulphuric acid डालें और perchloric acid के घने सफ़ेद धुएँ आने तक गरम करें। Beaker को पूरा ढकें और तब तक गरम करते रहें जब तक beaker में धुआँ न रहे और अधिकांश perchloric acid उड़ न जाए। सूखने तक न उड़ाएँ। ठंडा करें, 25 ml hydrochloric acid डालें और घुलनशील लवण घोलने के लिए धीरे गरम करें। लगभग 30 ml पानी डालें, मिलाएँ और residue को उसी filter paper पर पूरा इकट्ठा करें जिस पर अघुलनशील पदार्थ इकट्ठा किया गया है।","<b>Ignition और HF उपचार (8.3.2.4):</b> residue को platinum crucible में muffle furnace में ignite करें। शुरुआत में तापमान धीरे बढ़ाएँ, फिर furnace को 1 050 °C पर लगभग 30 min रखें। Residue सहित crucible को desiccator में ठंडा करें और तौलें (A)।","Residue को थोड़े पानी, कुछ बूँद dilute sulphuric acid (1 : 1) और 8 ml से 10 ml hydrofluoric acid से नम करें। सुखाएँ। लगभग 5 ml hydrofluoric acid से दोहराएँ और platinum crucible तौलें (B)।","<b>Silica के बाद बचा residue (8.3.2.5):</b> crucible में बचे residue को लगभग 1 g sodium carbonate के साथ fuse करें। Fused पदार्थ को dilute hydrochloric acid (1 : 1) से निकालें और यह filtrate (B) रखें।","<b>B. 2 percent या अधिक titanium dioxide वाले ores / नमूने (cl. 8.3.3)</b>","2.000 g नमूना सही तौलें और step A (8.3.2.1) की तरह concentrated hydrochloric acid में घोलें। 40 ml dilute sulphuric acid (1 : 1) डालें। Hot plate या sand-bath पर sulphuric acid के घने धुएँ आने तक उड़ाएँ (8.3.3.1)।","अच्छी तरह ठंडा करें और residue को 100 ml पानी में उबालकर घोलें। छानें (5.2) और beaker में चिपका residue rubber-tipped glass rod से filter पर डालें। Residue को गरम dilute sulphuric acid (1 : 20) से 7 से 8 बार धोएँ। Filtrate (A) रखें।","Residue को platinum crucible में सुखाकर तब तक ignite करें जब तक सारा carbon जल न जाए। ठंडा करें और residue को 2 g से 3 g potassium bisulphate के साथ लगभग 5 min fuse करें (8.3.3.2)।","ठंडा करें और fused पदार्थ को 75 ml पानी और 25 ml dilute sulphuric acid (1 : 1) वाले 400 ml beaker में निकालें। Crucible और lid को beaker में धो दें। सावधानी से उड़ाएँ और sulphuric acid के घने धुएँ आने तक गरम करें।","अच्छी तरह ठंडा करें और residue को लगभग 100 ml पानी में तब तक उबालें जब तक सारा घुलनशील भाग घुल न जाए। No. 40 filter paper से छानें (5.2) और residue rubber-tipped glass rod से डालें। Residue को गरम dilute sulphuric acid (1 : 20) से 7 से 8 बार धोएँ। Filtrate (B) रखें। Residue को 8.3.2.4 की तरह उपचारित करें (1 050 °C पर ignition और HF उपचार)। Filtrate (B) से घुलनशील silica 8.3.2.3 की तरह निकालें।","Hydrofluoric acid से silica उड़ाने के बाद residue को platinum crucible में लगभग 1 g potassium bisulphate के साथ लगभग 5 min fuse करें। Fused पदार्थ को 60 ml से 70 ml गरम dilute sulphuric acid (1 : 20) में निकालें। Crucible और lid को उसी beaker में धो दें। घोल (C) रखें (8.3.3.3)।","<b>C. Main solution (cl. 8.4)</b>","Filtrate (A) और filtrate (B) [और titaniferous ores में घोल (C)] मिलाएँ। ज़रूरत हो तो गाढ़ा करें, 250 ml volumetric flask में डालें, ठंडा करें, निशान तक भरें और अच्छी तरह मिलाएँ। यह silica-रहित 2.000 g नमूने का घोल (main solution) है। इसे total iron (DM/QA/WI/13) और alumina के लिए प्रयोग करें।"],"calculation":["Silica, percent = (A − B) / C × 100 (cl. 8.5)","जहाँ","A = hydrofluorization से पहले residue सहित crucible का भार, g;","B = hydrofluorization के बाद residue सहित crucible का भार, g; और","C = लिए गए नमूने का भार, g (2.000)।","Silica चार दशमलव स्थान तक गणना करें। स्वतंत्र duplicate विश्लेषण करें।","Si factor (cl. 8.7): Si = SiO<sub>2</sub> × 0.4672"],"precision":"प्रयोगशाला के अंदर repeatability (cl. 8.6): r = 0.0511 + 0.0090 × Si percent। प्रयोगशालाओं के बीच स्वीकार्य अंतर: R = 0.0831 + 0.0095 × Si percent। दोनों दो स्वतंत्र duplicate मानों के arithmetic mean पर आधारित हैं, silicon (Si) percent में (IS में जैसा लिखा है; Si = SiO<sub>2</sub> × 0.4672 से बदलें)। दो प्रयोगशालाओं के अंतिम परिणामों का मिलान 4.3 के अनुसार।","tables":[{"title":"विश्लेषण मानों की स्वीकृति (Annex B)","rows":[["चरण","शर्त","रिपोर्ट किया जाने वाला परिणाम"],["स्वतंत्र duplicates x<sub>1</sub>, x<sub>2</sub>","|x<sub>1</sub> – x<sub>2</sub>| ≤ r","Mean = (x<sub>1</sub> + x<sub>2</sub>)/2"],["यदि नहीं: एक और निर्धारण (x<sub>3</sub>)","|x<sub>max</sub> – x<sub>min</sub>| ≤ 1.2 r","Mean = (x<sub>1</sub> + x<sub>2</sub> + x<sub>3</sub>)/3"],["यदि नहीं: एक और निर्धारण (x<sub>4</sub>)","|x<sub>max</sub> – x<sub>min</sub>| ≤ 1.3 r","Mean = (x<sub>1</sub> + x<sub>2</sub> + x<sub>3</sub> + x<sub>4</sub>)/4"],["यदि नहीं","—","Median (x<sub>1</sub>, x<sub>2</sub>, x<sub>3</sub>, x<sub>4</sub>); यदि x<sub>1</sub> &gt; x<sub>2</sub> &gt; x<sub>3</sub> &gt; x<sub>4</sub>, तो median = (x<sub>2</sub> + x<sub>3</sub>)/2"]]}],"reporting":"सूखे नमूने के mass percent में, दो दशमलव स्थान तक व्यक्त करें (cl. 5.6, 8.5); अंतिम परिणाम Annex B के अनुसार। IS 2 : 2022 के अनुसार round off करें (Foreword)। Test report में हो: रिपोर्ट reference number, प्रयोगशाला और विश्लेषण की तारीख सहित नमूने की पूरी पहचान; Indian Standard विधि का संदर्भ; test के दौरान देखी गई कोई अन्य बात और IS में न दी गई कोई क्रिया जो परिणाम पर असर डाल सकती है (cl. 5.9)।","notes":["रसायनों पर blank test और लगभग समान silica वाले certified standard (SRM) पर check test साथ-साथ करें और correction लगाएँ (cl. 5.4, 5.5)।","IS 15774 : 2018 की Table 1 में SiO<sub>2</sub> + Al<sub>2</sub>O<sub>3</sub> की सीमा है (Grade A, B और C के लिए अधिकतम 6, 7 और 8 percent)। Alumina इसी main solution से ज्ञात की जाती है (IS 1493 (Part 1), cl. 11)।","0.5 percent से कम silica के लिए यह gravimetric विधि लागू नहीं है (cl. 8)। IS 1493 (Part 2) में reduced molybdosilicate spectrophotometric विधि से silicon दिया गया है (Foreword)।","Hydrofluoric acid और perchloric acid विषैले / खतरनाक रसायन हैं। इन पर सही label लगाएँ; केवल अधिकृत chemists उचित निर्देशों के साथ इन्हें संभालें (cl. 6.4)। Fume hood में काम करें। Perchloric acid को कभी सूखने तक न उड़ाएँ (8.3.2.3)।","Clause 8.5 में लिखा है कि अंतिम परिणाम '8.4 के निर्देशों के अनुसार' दो दशमलव स्थान तक रिपोर्ट करें; silica के rounding का नियम cl. 5.6 में है (दो दशमलव स्थान)।"]}},{"id":"WI-17","no":"DM/QA/WI/17","type":"WI","cat":"Sponge iron","std":["is15403","is13885"],"keywords":"sulphur sulfur s% sponge iron dri evolution combustion sulphur in sponge iron (evolution)","en":{"short_title":"Sulphur in Sponge Iron (Evolution)","title":"Determination of Sulphur in Sponge Iron after Separation of Non-Magnetic Materials by Evolution and Titration Method","purpose":"To determine sulphur in sponge iron (after separation of non-magnetic material) by the evolution and titration method of IS 15403 : 2003.","scope":"IS 15403 : 2003 gives methods for sulphur in sponge iron after separation of non-magnetic material (non-magnetic separation: see DM/QA/WI/19, IS 13885 : 2001) (cl. 1). This WI covers only the evolution and titration method (cl. 5 a).","reference":"IS 15403 : 2003 (Reaffirmed 2022), Clauses 1, 3, 4, 5, 5.1, 5.1.1, 5.2, 5.2.1, 5.2.2; IS 13885 : 2001 (Amendment No. 2, 2016)","principle":"HCl is added to the sponge iron sample. The sulphides of iron break down and give an equal amount of H<sub>2</sub>S gas. The gas is absorbed in ammonical cadmium chloride solution, which forms a yellow precipitate of cadmium sulphate [sic]. This is treated with an excess of iodine solution of known strength in the presence of HCl. The excess iodine is back-titrated with standard sodium thiosulphate solution. The amount of iodine solution used is a measure of the sulphur in the sample (cl. 5.1).","apparatus":["Flat bottom flask, 500 ml, fitted with a rubber bung holding a thistle funnel and a delivery tube (the funnel should almost reach the bottom of the flask)","Absorption vessel (to hold 200 ml dilute ammonical cadmium chloride)","Burette (for standard iodine solution and sodium thiosulphate)"],"reagents":[{"name":"Stock ammonical cadmium chloride solution","prep":"Dissolve 6.25 g cadmium chloride in 100 ml water. Add 500 ml ammonia solution of 0.66 sp gr (5.1.1.1)."},{"name":"Dilute ammonical cadmium chloride","prep":"Mix 40 ml stock solution with 160 ml water (5.2.1)."},{"name":"Standard sodium thiosulphate solution N/32","prep":"Dissolve 7.742 2 g sodium thiosulphate in water. Add 2.0 g sodium bicarbonate. Make up to 1 litre (5.1.1.2)."},{"name":"Standard iodine solution N/32","prep":"Make this solution so that 1 ml of it = 0.000 5 g sulphur. Dissolve exactly 1.529 6 g pure potassium dichromate. Add 15 ml H<sub>2</sub>SO<sub>4</sub> (1:2). Cool. Add a solution containing 15 g potassium iodide and make up to 1 litre. 1 ml of this solution = 0.01 percent sulphur on a 5 g sample.<br/>[Alternative, as written:] Dissolve 1.114 g KIO<sub>3</sub> (potassium iodate), 10 g KI (potassium iodide) and 2 g sodium bicarbonate in 1 litre distilled water. 1 ml of this solution = 0.01 percent sulphur on a 5 g sample (5.1.1.3)."},{"name":"Hydrochloric acid, 50 percent (boiling hot)","prep":"100 ml is used (5.2.1). The HCl must be free from Cl<sub>2</sub> and FeCl<sub>3</sub>."},{"name":"Hydrochloric acid, 1.16 sp gr","prep":"30 ml is added to the absorption vessel (5.2.1)."},{"name":"Starch solution (freshly prepared)","prep":"2 ml is used as indicator (5.2.1)."}],"sampling":"Sampling and sample preparation as per DM/QA/SOP/01 (IS 15774 : 2018, Annex C). IS 15403 cl. 4 refers to IS 10812, which has been withdrawn. Separate the non-magnetic material first (see DM/QA/WI/19, IS 13885 : 2001). Test portion: 5 g crushed sample (5.2.1).","procedure":["Weigh 5 g of the crushed sponge iron sample. Put it into the 500 ml flat bottom flask fitted with the rubber bung, thistle funnel and delivery tube. The funnel should almost reach the bottom of the flask.","Dip the end of the delivery tube in 200 ml dilute ammonical cadmium chloride (40 ml stock solution + 160 ml water). [Ammonia neutralizes the HCl formed by CdCl<sub>2</sub> + H<sub>2</sub>S = CdS + 2HCl.]","Add 100 ml boiling hot 50 percent HCl through the thistle funnel. Keep it hot until all strong effervescence stops.","Do not boil the solution until the sample is fully dissolved. Otherwise ferric chloride will pass into the cadmium chloride solution and give a high sulphur result.","When the sample is fully dissolved, bring the solution to boil to drive out the remaining H<sub>2</sub>S gas.","The H<sub>2</sub>S must come out quickly. Otherwise a compound of C, H and S may form in the flask; it is hard to volatilize and is not absorbed by the CdCl<sub>2</sub> solution.","After all H<sub>2</sub>S is driven out, detach the delivery tube from the flask.","Cool the solution in the absorption vessel. Add 30 ml HCl (1.16 sp gr).","From a burette, add standard iodine solution until a faint yellow colour appears. This shows excess iodine is present.","Titrate the excess iodine with standard sodium thiosulphate solution. Use 2 ml freshly prepared starch solution as indicator. A faint blue colour marks the end point."],"end_point":"A faint blue colour of the solution (starch indicator, back titration with sodium thiosulphate).","calculation":["Reactions (5.2.1): FeS + 2HCl = FeCl<sub>2</sub> + H<sub>2</sub>S; H<sub>2</sub>S + CdCl<sub>2</sub> = CdS + 2HCl; CdS + 2HCl + I<sub>2</sub> = CdCl<sub>2</sub> + 2HI + S","Sulphur (percent) = V × 0.01 (on 5 g sample) (5.2.2)","where V = volume of iodine solution used, in ml."],"reporting":"Round off the final value as per IS 2 : 1960. Keep the same number of significant places as in the specified value (Foreword).","notes":["Do not boil the solution until the sample is fully dissolved. Otherwise ferric chloride passes into the cadmium chloride solution and gives a high result (5.2.1).","The HCl used must be free from Cl<sub>2</sub> and FeCl<sub>3</sub>. These oxidize the H<sub>2</sub>S formed and give low results (5.2.1).","H<sub>2</sub>S must come out quickly. Otherwise a compound of C, H and S may form which is not absorbed by the CdCl<sub>2</sub> solution (5.2.1).","For the combustion method see DM/QA/WI/18.","Separation of non-magnetics (see DM/QA/WI/19, IS 13885 : 2001): IS 13885 : 2001, Amendment No. 2 (2016) substitutes in cl. 4.3: Total percentage of non-magnetics, 1+2 = (Y + Y<sub>1</sub>) / (Z + Z<sub>1</sub>) × 100."]},"rev":"00","dept":"Quality","hi":{"short_title":"Sponge Iron में सल्फर (Evolution)","title":"Evolution और Titration विधि द्वारा Non-Magnetic पदार्थ अलग करने के बाद Sponge Iron में सल्फर का निर्धारण","purpose":"IS 15403 : 2003 की evolution और titration विधि से sponge iron (non-magnetic पदार्थ अलग करने के बाद) में सल्फर ज्ञात करना।","scope":"IS 15403 : 2003, non-magnetic पदार्थ अलग करने के बाद sponge iron में सल्फर की विधियाँ देता है (non-magnetic separation: DM/QA/WI/19, IS 13885 : 2001 देखें) (cl. 1)। यह WI केवल evolution और titration विधि के लिए है (cl. 5 a)।","reference":"IS 15403 : 2003 (Reaffirmed 2022), Clauses 1, 3, 4, 5, 5.1, 5.1.1, 5.2, 5.2.1, 5.2.2; IS 13885 : 2001 (Amendment No. 2, 2016)","principle":"Sponge iron नमूने में HCl डाला जाता है। आयरन के sulphides टूटते हैं और बराबर मात्रा में H<sub>2</sub>S गैस निकलती है। यह गैस ammonical cadmium chloride घोल में अवशोषित होती है, जिससे cadmium sulphate [sic] का पीला अवक्षेप बनता है। इसे HCl की उपस्थिति में ज्ञात strength के iodine घोल की अधिक मात्रा से treat किया जाता है। बची हुई iodine को standard sodium thiosulphate घोल से back-titrate किया जाता है। खर्च हुए iodine घोल की मात्रा नमूने में सल्फर का माप है (cl. 5.1)।","apparatus":["Flat bottom flask, 500 ml, rubber bung सहित जिसमें thistle funnel और delivery tube लगी हो (funnel लगभग flask के तल तक पहुँचे)","Absorption vessel (200 ml dilute ammonical cadmium chloride रखने के लिए)","Burette (standard iodine घोल और sodium thiosulphate के लिए)"],"reagents":[{"name":"Stock ammonical cadmium chloride घोल","prep":"6.25 g cadmium chloride को 100 ml पानी में घोलें। 500 ml ammonia solution (0.66 sp gr) डालें (5.1.1.1)।"},{"name":"Dilute ammonical cadmium chloride","prep":"40 ml stock घोल को 160 ml पानी में मिलाएँ (5.2.1)।"},{"name":"Standard sodium thiosulphate घोल N/32","prep":"7.742 2 g sodium thiosulphate पानी में घोलें। 2.0 g sodium bicarbonate डालें। 1 litre तक बनाएँ (5.1.1.2)।"},{"name":"Standard iodine घोल N/32","prep":"यह घोल ऐसे बनाएँ कि इसका 1 ml = 0.000 5 g सल्फर हो। ठीक 1.529 6 g शुद्ध potassium dichromate घोलें। 15 ml H<sub>2</sub>SO<sub>4</sub> (1:2) डालें। ठंडा करें। 15 g potassium iodide युक्त घोल डालें और 1 litre तक बनाएँ। इस घोल का 1 ml = 5 g नमूने पर 0.01 percent सल्फर।<br/>[विकल्प, जैसा लिखा है:] 1.114 g KIO<sub>3</sub> (potassium iodate), 10 g KI (potassium iodide) और 2 g sodium bicarbonate को 1 litre distilled water में घोलें। इस घोल का 1 ml = 5 g नमूने पर 0.01 percent सल्फर (5.1.1.3)।"},{"name":"Hydrochloric acid, 50 percent (उबलता गर्म)","prep":"100 ml उपयोग होता है (5.2.1)। HCl, Cl<sub>2</sub> और FeCl<sub>3</sub> से मुक्त होना चाहिए।"},{"name":"Hydrochloric acid, 1.16 sp gr","prep":"30 ml absorption vessel में डाला जाता है (5.2.1)।"},{"name":"Starch घोल (ताज़ा बना)","prep":"2 ml indicator के रूप में उपयोग होता है (5.2.1)।"}],"sampling":"नमूना लेना और तैयार करना DM/QA/SOP/01 (IS 15774 : 2018, Annex C) के अनुसार। IS 15403 cl. 4, IS 10812 का संदर्भ देता है, जो वापस ले लिया गया है (withdrawn)। पहले non-magnetic पदार्थ अलग करें (DM/QA/WI/19, IS 13885 : 2001 देखें)। Test portion: 5 g crushed नमूना (5.2.1)।","procedure":["5 g crushed sponge iron नमूना तौलें। इसे rubber bung, thistle funnel और delivery tube लगे 500 ml flat bottom flask में डालें। Funnel लगभग flask के तल तक पहुँचे।","Delivery tube का सिरा 200 ml dilute ammonical cadmium chloride (40 ml stock घोल + 160 ml पानी) में डुबोएँ। [Ammonia, CdCl<sub>2</sub> + H<sub>2</sub>S = CdS + 2HCl से बने HCl को neutralize करता है।]","Thistle funnel से 100 ml उबलता गर्म 50 percent HCl डालें। तेज़ बुदबुदाहट (effervescence) बंद होने तक इसे गर्म रखें।","जब तक नमूना पूरी तरह न घुल जाए, घोल को न उबालें। नहीं तो ferric chloride, cadmium chloride घोल में चला जाएगा और सल्फर का परिणाम अधिक आएगा।","नमूना पूरा घुल जाने पर बची हुई H<sub>2</sub>S गैस निकालने के लिए घोल को उबालें।","H<sub>2</sub>S जल्दी निकलनी चाहिए। नहीं तो flask में C, H और S का एक यौगिक बन सकता है; यह कठिनाई से वाष्पित होता है और CdCl<sub>2</sub> घोल में अवशोषित नहीं होता।","सारी H<sub>2</sub>S निकल जाने के बाद delivery tube को flask से अलग करें।","Absorption vessel के घोल को ठंडा करें। 30 ml HCl (1.16 sp gr) डालें।","Burette से standard iodine घोल तब तक डालें जब तक हल्का पीला रंग न आ जाए। इससे पता चलता है कि अधिक iodine मौजूद है।","अधिक iodine को standard sodium thiosulphate घोल से titrate करें। Indicator के रूप में 2 ml ताज़ा starch घोल लें। हल्का नीला रंग end point है।"],"end_point":"घोल का हल्का नीला रंग (starch indicator, sodium thiosulphate से back titration)।","calculation":["अभिक्रियाएँ (5.2.1): FeS + 2HCl = FeCl<sub>2</sub> + H<sub>2</sub>S; H<sub>2</sub>S + CdCl<sub>2</sub> = CdS + 2HCl; CdS + 2HCl + I<sub>2</sub> = CdCl<sub>2</sub> + 2HI + S","सल्फर (percent) = V × 0.01 (5 g नमूने पर) (5.2.2)","जहाँ V = उपयोग हुए iodine घोल का आयतन, ml में।"],"reporting":"अंतिम मान को IS 2 : 1960 के अनुसार round off करें। Significant places उतने ही रखें जितने specified value में हैं (Foreword)।","notes":["जब तक नमूना पूरा न घुल जाए, घोल को न उबालें। नहीं तो ferric chloride, cadmium chloride घोल में चला जाता है और परिणाम अधिक आता है (5.2.1)।","उपयोग किया गया HCl, Cl<sub>2</sub> और FeCl<sub>3</sub> से मुक्त होना चाहिए। ये बनी हुई H<sub>2</sub>S को oxidize करते हैं और परिणाम कम आता है (5.2.1)।","H<sub>2</sub>S जल्दी निकलनी चाहिए। नहीं तो C, H और S का यौगिक बन सकता है जो CdCl<sub>2</sub> घोल में अवशोषित नहीं होता (5.2.1)।","Combustion विधि के लिए DM/QA/WI/18 देखें।","Non-magnetics अलग करना (DM/QA/WI/19, IS 13885 : 2001 देखें): IS 13885 : 2001, Amendment No. 2 (2016), cl. 4.3 में प्रतिस्थापित करता है: Non-magnetics का कुल प्रतिशत, 1+2 = (Y + Y<sub>1</sub>) / (Z + Z<sub>1</sub>) × 100।"]}},{"id":"WI-18","no":"DM/QA/WI/18","type":"WI","cat":"Sponge iron","std":["is15403","is13885"],"keywords":"sulphur sulfur s% sponge iron dri evolution combustion sulphur in sponge iron (combustion)","en":{"short_title":"Sulphur in Sponge Iron (Combustion)","title":"Determination of Sulphur in Sponge Iron after Separation of Non-Magnetic Materials by Combustion Method","purpose":"To determine sulphur in sponge iron (after separation of non-magnetic material) by the combustion method of IS 15403 : 2003.","scope":"IS 15403 : 2003 gives methods for sulphur in sponge iron after separation of non-magnetic material (non-magnetic separation: see DM/QA/WI/19, IS 13885 : 2001) (cl. 1). This WI covers only the combustion method (cl. 5 b).","reference":"IS 15403 : 2003 (Reaffirmed 2022), Clauses 1, 3, 4, 5, 5.3, 5.3.1, 5.4, 5.5; IS 13885 : 2001 (Amendment No. 2, 2016)","principle":"Pure dried oxygen is passed over the sample heated to about 1 200 °C. Sulphur is oxidized to SO<sub>2</sub>, which is absorbed in silver nitrate solution. Silver sulphite is formed and an equal amount of HNO<sub>3</sub> is set free. This acid is titrated with standard sodium hydroxide solution. The percentage of sulphur is calculated from the amount of NaOH used. The combustion furnace assembly is very similar to the one used for carbon in steels; it has silicon carbide rods as heating elements. Tin granules can be added to the sample to speed up oxidation of the sulphides (cl. 5.3).","apparatus":["Combustion tube furnace with silicon carbide rods as heating elements, kept at 1 200 °C (assembly similar to that for carbon in steels)","Porcelain boat","Dried oxygen supply (1 to 3 l/min)","Conical flask, 250 ml (absorption flask)","Burette (for NaOH titration)"],"reagents":[{"name":"Methyl red indicator","prep":"Dissolve 1 g methyl red salt in a mixture of 60 ml ethyl alcohol and 40 ml water. Keep for 12 h and filter (5.3.1 a)."},{"name":"Silver nitrate solution","prep":"Dissolve 4 g AgNO<sub>3</sub> in 1 litre water. For absorption: add 10 ml of this solution and 5 drops methyl red indicator to 100 ml distilled water (5.3.1 b)."},{"name":"N/10 sodium hydroxide solution","prep":"Dissolve 1 g NaOH in 1 000 ml water (5.3.1 c)."},{"name":"Tin shots / tin granules","prep":"To cover the sample (5.3, 5.4)."},{"name":"Standard sample of known sulphur content","prep":"1 g, to standardize the NaOH solution (5.4)."}],"sampling":"Sampling and sample preparation as per DM/QA/SOP/01 (IS 15774 : 2018, Annex C). IS 15403 cl. 4 refers to IS 10812, which has been withdrawn. Separate the non-magnetic material first (see DM/QA/WI/19, IS 13885 : 2001). Test portion: 1 g (5.4).","procedure":["Weigh 1 g sample in a porcelain boat. Spread it evenly.","Cover the sample with a few tin shots.","Put the boat with the sample into the combustion furnace kept at 1 200 °C.","Pass dried oxygen at 1 to 3 l/min for about 3 to 4 min until combustion is complete.","Lead the SO<sub>2</sub> formed into a 250 ml conical flask containing the silver nitrate absorption solution. Wait until the absorption solution turns pink.","Keep a fairly fast stream of oxygen so that the solution is not sucked back.","7 minutes after the start of the test, remove the absorption flask.","Titrate with 0.1 N/40 NaOH [as written] until the pink colour just disappears.","Find the value of the standard NaOH solution in terms of sulphur: run a duplicate test with 1 g standard sample of known sulphur content."],"end_point":"Pink colour just disappears.","calculation":["Sulphur, percent = (A × B) / C (5.5)","where A = sulphur burette reading for the unknown test sample; B = percentage of sulphur in the known standard sample; C = sulphur burette reading for the known standard sample."],"reporting":"Round off the final value as per IS 2 : 1960. Keep the same number of significant places as in the specified value (Foreword).","notes":["The combustion method is a rapid method for determining sulphur in sponge iron (5.3).","Sodium hydroxide strength is written as 'N/10' in 5.3.1 c) and '0.1 N/40' in 5.4 — both as written in the IS.","For the evolution and titration method see DM/QA/WI/17.","Separation of non-magnetics (see DM/QA/WI/19, IS 13885 : 2001): IS 13885 : 2001, Amendment No. 2 (2016) substitutes in cl. 4.3: Total percentage of non-magnetics, 1+2 = (Y + Y<sub>1</sub>) / (Z + Z<sub>1</sub>) × 100."]},"rev":"00","dept":"Quality","hi":{"short_title":"Sponge Iron में सल्फर (Combustion)","title":"Combustion विधि द्वारा Non-Magnetic पदार्थ अलग करने के बाद Sponge Iron में सल्फर का निर्धारण","purpose":"IS 15403 : 2003 की combustion विधि से sponge iron (non-magnetic पदार्थ अलग करने के बाद) में सल्फर ज्ञात करना।","scope":"IS 15403 : 2003, non-magnetic पदार्थ अलग करने के बाद sponge iron में सल्फर की विधियाँ देता है (non-magnetic separation: DM/QA/WI/19, IS 13885 : 2001 देखें) (cl. 1)। यह WI केवल combustion विधि के लिए है (cl. 5 b)।","reference":"IS 15403 : 2003 (Reaffirmed 2022), Clauses 1, 3, 4, 5, 5.3, 5.3.1, 5.4, 5.5; IS 13885 : 2001 (Amendment No. 2, 2016)","principle":"लगभग 1 200 °C तक गर्म नमूने पर शुद्ध सूखी oxygen प्रवाहित की जाती है। सल्फर oxidize होकर SO<sub>2</sub> बनता है, जो silver nitrate घोल में अवशोषित होता है। Silver sulphite बनता है और बराबर मात्रा में HNO<sub>3</sub> मुक्त होता है। इस अम्ल को standard sodium hydroxide घोल से titrate किया जाता है। उपयोग हुए NaOH की मात्रा से सल्फर का प्रतिशत निकाला जाता है। Combustion furnace assembly, steels में carbon ज्ञात करने वाली assembly जैसी ही है; इसमें heating elements के रूप में silicon carbide rods होती हैं। Sulphides का oxidation तेज़ करने के लिए नमूने में tin granules डाले जा सकते हैं (cl. 5.3)।","apparatus":["Combustion tube furnace, heating elements के रूप में silicon carbide rods, 1 200 °C पर रखी गई (steels में carbon वाली assembly जैसी)","Porcelain boat","सूखी oxygen की आपूर्ति (1 से 3 l/min)","Conical flask, 250 ml (absorption flask)","Burette (NaOH titration के लिए)"],"reagents":[{"name":"Methyl red indicator","prep":"1 g methyl red salt को 60 ml ethyl alcohol और 40 ml पानी के मिश्रण में घोलें। 12 h रखें और छान लें (5.3.1 a)।"},{"name":"Silver nitrate घोल","prep":"4 g AgNO<sub>3</sub> को 1 litre पानी में घोलें। Absorption के लिए: इस घोल का 10 ml और 5 बूँद methyl red indicator, 100 ml distilled water में डालें (5.3.1 b)।"},{"name":"N/10 sodium hydroxide घोल","prep":"1 g NaOH को 1 000 ml पानी में घोलें (5.3.1 c)।"},{"name":"Tin shots / tin granules","prep":"नमूने को ढकने के लिए (5.3, 5.4)।"},{"name":"ज्ञात सल्फर वाला standard sample","prep":"1 g, NaOH घोल को standardize करने के लिए (5.4)।"}],"sampling":"नमूना लेना और तैयार करना DM/QA/SOP/01 (IS 15774 : 2018, Annex C) के अनुसार। IS 15403 cl. 4, IS 10812 का संदर्भ देता है, जो वापस ले लिया गया है (withdrawn)। पहले non-magnetic पदार्थ अलग करें (DM/QA/WI/19, IS 13885 : 2001 देखें)। Test portion: 1 g (5.4)।","procedure":["Porcelain boat में 1 g नमूना तौलें। इसे बराबर फैलाएँ।","नमूने को कुछ tin shots से ढकें।","नमूने सहित boat को 1 200 °C पर रखी combustion furnace में रखें।","Combustion पूरा होने तक लगभग 3 से 4 min तक 1 से 3 l/min की दर से सूखी oxygen प्रवाहित करें।","बनी SO<sub>2</sub> को silver nitrate absorption घोल वाले 250 ml conical flask में ले जाएँ। Absorption घोल गुलाबी होने तक प्रतीक्षा करें।","Oxygen की धारा काफ़ी तेज़ रखें ताकि घोल वापस न खिंचे।","परीक्षण शुरू होने के 7 मिनट बाद absorption flask हटाएँ।","0.1 N/40 NaOH [जैसा लिखा है] से तब तक titrate करें जब तक गुलाबी रंग बस गायब न हो जाए।","Standard NaOH घोल का मान सल्फर के रूप में ज्ञात करें: ज्ञात सल्फर वाले 1 g standard sample से duplicate परीक्षण करें।"],"end_point":"गुलाबी रंग बस गायब हो जाए।","calculation":["सल्फर, percent = (A × B) / C (5.5)","जहाँ A = अज्ञात test sample की sulphur burette reading; B = ज्ञात standard sample में सल्फर का प्रतिशत; C = ज्ञात standard sample की sulphur burette reading।"],"reporting":"अंतिम मान को IS 2 : 1960 के अनुसार round off करें। Significant places उतने ही रखें जितने specified value में हैं (Foreword)।","notes":["Combustion विधि sponge iron में सल्फर ज्ञात करने की एक तेज़ विधि है (5.3)।","Sodium hydroxide की strength 5.3.1 c) में 'N/10' और 5.4 में '0.1 N/40' लिखी है — दोनों IS में जैसा लिखा है।","Evolution और titration विधि के लिए DM/QA/WI/17 देखें।","Non-magnetics अलग करना (DM/QA/WI/19, IS 13885 : 2001 देखें): IS 13885 : 2001, Amendment No. 2 (2016), cl. 4.3 में प्रतिस्थापित करता है: Non-magnetics का कुल प्रतिशत, 1+2 = (Y + Y<sub>1</sub>) / (Z + Z<sub>1</sub>) × 100।"]}},{"id":"WI-19","no":"DM/QA/WI/19","type":"WI","cat":"Sponge iron","std":["is13885"],"keywords":"non magnetic char sponge iron dri magnet non-magnetic / char in sponge iron","en":{"short_title":"Non-magnetic / Char in Sponge Iron","title":"Determination of Non-Magnetic / Char in Sponge Iron (DRI) by Magnetic Separation","purpose":"To find the percentage of non-magnetics/char in sponge iron (DRI) by hand magnet separation, as per IS 13885 : 2001 with Amendments No. 1 and 2.","scope":"Non-magnetics/char in sponge iron from a truck load, a stack and bags (cl. 1, as substituted by Amendment No. 1), and from moving conveyors (cl. 7, added by Amendment No. 1).","reference":"IS 13885 : 2001 (First Revision, Reaffirmed 2022) Non-Magnetic/Char in Sponge Iron (DRI) — Methods of Determination, with Amendment No. 1 (July 2010) and Amendment No. 2 (July 2016; clause 4.3 total-percentage formula substituted); Clauses 1, 2, 3, 4 (4.1 to 4.3), 5 (5.1 to 5.3), 6 (6.1 to 6.3) and 7 (7.1 to 7.3)","principle":"Non-magnetics/char formed in rotary kiln direct reduction cannot be fully (100 percent) separated from magnetic sponge iron even with the best magnetic separators (Foreword). Weigh a representative sample. Remove the magnetic sponge iron with a hand magnet, repeating until all magnetics are collected. Weigh the non-magnetics left. Express non-magnetics as a percentage of the sample mass.","apparatus":["Weighing device, capacity 50 kg (cl. 3.1)","Sampling scoop, capacity 8 kg (cl. 3.2)","Hand magnet, size 100 × 150 mm, with handle and detachable plate (cl. 3.3); typical intensity 950 to 1 000 gauss (Amendment No. 1, cl. 5.2.1 and 6.2.1)","Sample container (cl. 3.4)","Magnetic separator (may be used in place of the hand magnet, cl. 5.2.1)","Standard shovels (cl. 7.1)"],"sampling":"<b>Truck load (cl. 4.1):</b> Before unloading, collect a sample from the truck by random sampling as per IS 1405. Take at least 20 kg of sample from 10 tons of material (cl. 4.1.1). If the truck is unloaded by magnet: a) the magnet may not lift all the material, so collect the material left in the corners of the truck and separate it with a hand magnet; b) collect the non-magnetics left after removing the sponge iron in sample containers (cl. 4.1.2).<br/><b>Stack (cl. 5.1):</b> Stack the sponge iron to a height of 1 250 mm (Amendment No. 1), up to 25 tons in each lot. Make 5 holes in the stack down to the bottom. Collect at least 2 scoops of sample from each hole, taking material from bottom to top. Also collect random samples from the sides of the stack. Combine all to make a gross sample.<br/><b>Bags from truck/wagon/stack (cl. 6.1, Amendment No. 1):</b> Collect the sample by random selection of bags. Minimum number of bags and increments as per Table 1.<br/><b>Moving conveyors (cl. 7.1, Amendment No. 1):</b> Collect 25 kg of sponge iron lumps/fines with standard shovels at the discharge end of the moving conveyor, in 2 or 3 increments.","procedure":["<b>A. Truck load of sponge iron (cl. 4.2)</b>","Weigh the sample collected from the truck by random sampling. Note the mass as (Z) (cl. 4.2.1).","If the quantity is more than 20 kg, reduce it to 20 kg by coning and quartering (Amendment No. 1). If not, separate the whole quantity with magnets (cl. 4.2.2).","Separate the non-magnetics with hand magnets. Repeat until all magnetics are picked up by the magnet. Weigh the total non-magnetics and note the mass as (Y) (cl. 4.2.3).","Weigh the non-magnetics collected from the bottom of the truck after removal of sponge iron. Note the mass as (Y<sub>1</sub>) (cl. 4.2.4).","Take the total tonnage of the truck load of sponge iron. Note the mass as (Z<sub>1</sub>) (cl. 4.2.5).","<b>B. Sponge iron stack (cl. 5.2)</b>","If the sample is more than 20 kg, reduce it by coning and quartering. If not, separate the whole sample with a hand magnet (cl. 5.2.1).","Repeat the separation until all magnetics are collected by the magnet (or by a magnetic separator) kept in contact with the material. Typical intensity of the hand magnet should be 950 to 1 000 gauss (Amendment No. 1).","Weigh the sample collected in the sample container as per 5.2.1. Note the mass as (Z) (cl. 5.2.2).","Weigh the non-magnetics left after magnetic separation. Note the mass as (Y) (cl. 5.2.3).","<b>C. Sponge iron in bags from truck/wagon/stack (cl. 6.2, Amendment No. 1)</b>","If the sample is more than 20 kg, reduce it by coning and quartering. If not, separate the whole sample with a hand magnet (cl. 6.2.1).","Repeat the separation until all magnetics are collected by the magnet kept in contact with the material. Typical intensity of the hand magnet should be 950 to 1 000 gauss.","Weigh the sample collected in the sample container as per 6.2.1. Note the mass as (Z) (cl. 6.2.2).","Weigh the non-magnetics left after magnetic separation. Note the mass as (Y) (cl. 6.2.3).","<b>D. Sponge iron from moving conveyors (cl. 7.2, Amendment No. 1)</b>","Test the 25 kg conveyor sample in the same way as 6.2 (steps 6.2.1 to 6.2.3 above)."],"tables":[{"title":"Table 1 Sampling of sponge iron packed in bags (Clause 6.1, Amendment No. 1)","rows":[["Bag lot in Nos.","No. of bags sampled on random basis","No. of increments from each bag","Minimum mass of each increment"],["Up to 200","20","2","1 kg"],["200-1 000","40","2","1 kg"],["1 000-5 000","60","2","1 kg"],["5 000-10 000","80","2","1 kg"],["10 000-25 000","100","2","1 kg"],["25 000-0 000","120","2","1 kg"]]}],"calculation":["<b>Truck load (cl. 4.3):</b>","Percentage of non-magnetics from the sample = (Y / Z) × 100   ...(1)","Percentage of non-magnetics left over = (Y<sub>1</sub> / Z<sub>1</sub>) × 100   ...(2)","Total percentage of non-magnetics, 1 + 2 = (Y + Y<sub>1</sub>) / (Z + Z<sub>1</sub>) × 100   (as substituted by Amendment No. 2, July 2016)","where Z = mass of sample collected from the truck (4.2.1); Y = mass of total non-magnetics separated from the sample (4.2.3); Y<sub>1</sub> = mass of non-magnetics collected from the bottom of the truck after removal of sponge iron (4.2.4); Z<sub>1</sub> = total tonnage of the truck load of sponge iron (4.2.5).","<b>Stack (5.3), bags (6.3) and moving conveyors (7.3):</b> Percentage of non-magnetics from sample = (Y / Z) × 100, where Z = mass of sample (5.2.2 / 6.2.2) and Y = mass of non-magnetics left after magnetic separation (5.2.3 / 6.2.3)."],"reporting":"Round off the final value (observed or calculated) as per IS 2 : 1960. Keep the same number of significant places as in the specified value (Foreword).","notes":["Amendment No. 2 (July 2016) replaced the original total formula of cl. 4.3 [(Y/Z + Y<sub>1</sub>/Z<sub>1</sub>) × 100] with (Y + Y<sub>1</sub>)/(Z + Z<sub>1</sub>) × 100. Use only the amended formula.","Changes of Amendment No. 1 (July 2010) used in this WI: scope extended to bags; 4.2.1 'per' for 'par'; 4.2.2 reduction to '20 kg' for '10 kg'; 5.1 stack height '1 250 mm' for '750 mm'; 5.2.1 hand magnet kept in contact with the material, typical intensity 950 to 1 000 gauss; new clauses 6 (bags) and 7 (moving conveyors).","Non-magnetic/char is extraneous gangue, an unwanted part of sponge iron, and should be kept within reasonable limits (Foreword).","Referred standard: IS 1405 : 1982 Methods of sampling of iron ores (cl. 2).","Table 1 last row '25 000-0 000' is as printed in Amendment No. 1."]},"rev":"00","dept":"Quality","hi":{"short_title":"DRI में Non-magnetic / Char","title":"Magnetic Separation द्वारा Sponge Iron (DRI) में Non-Magnetic / Char ज्ञात करना","purpose":"IS 13885 : 2001 (Amendment No. 1 और 2 सहित) के
