Repository: mishrachemist/mishrachemist.github.io

File: data/sop_list.json (part 10 of 26)
अनुसार hand magnet separation से sponge iron (DRI) में non-magnetics/char का प्रतिशत ज्ञात करना।","scope":"Truck load, stack और bags में भरे sponge iron (खंड 1, Amendment No. 1 द्वारा प्रतिस्थापित), तथा moving conveyors के sponge iron (खंड 7, Amendment No. 1 द्वारा जोड़ा गया) में non-magnetics/char।","reference":"IS 13885 : 2001 (First Revision, Reaffirmed 2022) Non-Magnetic/Char in Sponge Iron (DRI) — Methods of Determination, Amendment No. 1 (July 2010) और Amendment No. 2 (July 2016; खंड 4.3 का total-percentage सूत्र प्रतिस्थापित) सहित; खंड 1, 2, 3, 4 (4.1 से 4.3), 5 (5.1 से 5.3), 6 (6.1 से 6.3) और 7 (7.1 से 7.3)","principle":"Rotary kiln direct reduction में बने non-magnetics/char को सबसे अच्छे magnetic separator से भी magnetic sponge iron से पूरी तरह (100 percent) अलग नहीं किया जा सकता (Foreword)। प्रतिनिधि नमूना तौलें। Hand magnet से magnetic sponge iron हटाएँ, जब तक सारे magnetics इकट्ठे न हो जाएँ तब तक दोहराएँ। बचे non-magnetics तौलें। Non-magnetics को नमूने के द्रव्यमान के प्रतिशत में लिखें।","apparatus":["Weighing device, क्षमता 50 kg (खंड 3.1)","Sampling scoop, क्षमता 8 kg (खंड 3.2)","Hand magnet, आकार 100 × 150 mm, handle और detachable plate सहित (खंड 3.3); typical intensity 950 से 1 000 gauss (Amendment No. 1, खंड 5.2.1 और 6.2.1)","Sample container (खंड 3.4)","Magnetic separator (hand magnet के स्थान पर लिया जा सकता है, खंड 5.2.1)","Standard shovels (खंड 7.1)"],"sampling":"<b>Truck load (खंड 4.1):</b> उतारने से पहले IS 1405 के अनुसार random sampling से truck से नमूना लें। 10 tons सामग्री से कम से कम 20 kg नमूना लें (खंड 4.1.1)। यदि truck magnet से उतारा जाए: a) magnet सारी सामग्री नहीं उठा सकता, इसलिए truck के कोनों में बची सामग्री इकट्ठा करके hand magnet से अलग करें; b) sponge iron हटाने के बाद बचे non-magnetics sample containers में इकट्ठा करें (खंड 4.1.2)।<br/><b>Stack (खंड 5.1):</b> Sponge iron को 1 250 mm ऊँचाई तक (Amendment No. 1), हर lot में 25 tons तक, stack करें। Stack में तल तक 5 छेद बनाएँ। हर छेद से नीचे से ऊपर तक की सामग्री मिलाकर कम से कम 2 scoop नमूना लें। Stack के किनारों से भी random नमूने लें। सबको मिलाकर gross sample बनाएँ।<br/><b>Truck/wagon/stack से bags (खंड 6.1, Amendment No. 1):</b> Bags को random चुनकर नमूना लें। Bags और increments की न्यूनतम संख्या Table 1 के अनुसार।<br/><b>Moving conveyors (खंड 7.1, Amendment No. 1):</b> Moving conveyor के discharge end पर standard shovels से 2 या 3 increments में 25 kg sponge iron lumps/fines लें।","procedure":["<b>A. Truck load sponge iron (खंड 4.2)</b>","Truck से random sampling द्वारा लिया नमूना तौलें। द्रव्यमान (Z) लिखें (खंड 4.2.1)।","यदि मात्रा 20 kg से अधिक हो, तो coning और quartering से 20 kg तक घटाएँ (Amendment No. 1)। नहीं तो पूरी मात्रा को magnets से अलग करें (खंड 4.2.2)।","Hand magnets से non-magnetics अलग करें। जब तक सारे magnetics magnet से उठ न जाएँ, दोहराएँ। कुल non-magnetics तौलें और द्रव्यमान (Y) लिखें (खंड 4.2.3)।","Sponge iron हटाने के बाद truck के तल से इकट्ठे non-magnetics तौलें। द्रव्यमान (Y<sub>1</sub>) लिखें (खंड 4.2.4)।","Sponge iron के truck load का कुल tonnage लें। द्रव्यमान (Z<sub>1</sub>) लिखें (खंड 4.2.5)।","<b>B. Sponge iron stack (खंड 5.2)</b>","यदि नमूना 20 kg से अधिक हो, तो coning और quartering से घटाएँ। नहीं तो पूरे नमूने को hand magnet से अलग करें (खंड 5.2.1)।","सामग्री के संपर्क में रखे magnet (या magnetic separator) से सारे magnetics इकट्ठे होने तक separation दोहराएँ। Hand magnet की typical intensity 950 से 1 000 gauss होनी चाहिए (Amendment No. 1)।","5.2.1 के अनुसार sample container में लिया नमूना तौलें। द्रव्यमान (Z) लिखें (खंड 5.2.2)।","Magnetic separation के बाद बचे non-magnetics तौलें। द्रव्यमान (Y) लिखें (खंड 5.2.3)।","<b>C. Truck/wagon/stack से bags में भरा sponge iron (खंड 6.2, Amendment No. 1)</b>","यदि नमूना 20 kg से अधिक हो, तो coning और quartering से घटाएँ। नहीं तो पूरे नमूने को hand magnet से अलग करें (खंड 6.2.1)।","सामग्री के संपर्क में रखे magnet से सारे magnetics इकट्ठे होने तक separation दोहराएँ। Hand magnet की typical intensity 950 से 1 000 gauss होनी चाहिए।","6.2.1 के अनुसार sample container में लिया नमूना तौलें। द्रव्यमान (Z) लिखें (खंड 6.2.2)।","Magnetic separation के बाद बचे non-magnetics तौलें। द्रव्यमान (Y) लिखें (खंड 6.2.3)।","<b>D. Moving conveyors का sponge iron (खंड 7.2, Amendment No. 1)</b>","25 kg conveyor नमूने का परीक्षण 6.2 की तरह ही करें (ऊपर के चरण 6.2.1 से 6.2.3)।"],"tables":[{"title":"Table 1 Bags में भरे sponge iron का नमूना लेना (खंड 6.1, Amendment No. 1)","rows":[["Bag lot (संख्या) (Bag lot in Nos.)","Random आधार पर चुने bags की संख्या (No. of bags sampled)","हर bag से increments की संख्या (No. of increments)","हर increment का न्यूनतम द्रव्यमान (Minimum mass)"],["200 तक","20","2","1 kg"],["200-1 000","40","2","1 kg"],["1 000-5 000","60","2","1 kg"],["5 000-10 000","80","2","1 kg"],["10 000-25 000","100","2","1 kg"],["25 000-0 000","120","2","1 kg"]]}],"calculation":["<b>Truck load (खंड 4.3):</b>","नमूने से non-magnetics का प्रतिशत = (Y / Z) × 100   ...(1)","बचे हुए (left over) non-magnetics का प्रतिशत = (Y<sub>1</sub> / Z<sub>1</sub>) × 100   ...(2)","Non-magnetics का कुल प्रतिशत, 1 + 2 = (Y + Y<sub>1</sub>) / (Z + Z<sub>1</sub>) × 100   (Amendment No. 2, July 2016 द्वारा प्रतिस्थापित)","जहाँ Z = truck से लिए नमूने का द्रव्यमान (4.2.1); Y = नमूने से अलग किए कुल non-magnetics का द्रव्यमान (4.2.3); Y<sub>1</sub> = sponge iron हटाने के बाद truck के तल से इकट्ठे non-magnetics का द्रव्यमान (4.2.4); Z<sub>1</sub> = sponge iron के truck load का कुल tonnage (4.2.5)।","<b>Stack (5.3), bags (6.3) और moving conveyors (7.3):</b> नमूने से non-magnetics का प्रतिशत = (Y / Z) × 100, जहाँ Z = नमूने का द्रव्यमान (5.2.2 / 6.2.2) और Y = magnetic separation के बाद बचे non-magnetics का द्रव्यमान (5.2.3 / 6.2.3)।"],"reporting":"अंतिम मान (observed या calculated) को IS 2 : 1960 के अनुसार round off करें। Significant places की संख्या specified value जितनी ही रखें (Foreword)।","notes":["Amendment No. 2 (July 2016) ने खंड 4.3 के मूल कुल सूत्र [(Y/Z + Y<sub>1</sub>/Z<sub>1</sub>) × 100] को (Y + Y<sub>1</sub>)/(Z + Z<sub>1</sub>) × 100 से बदल दिया। केवल संशोधित सूत्र का प्रयोग करें।","इस WI में लिए गए Amendment No. 1 (July 2010) के बदलाव: scope में bags जोड़े गए; 4.2.1 में 'par' के स्थान पर 'per'; 4.2.2 में '10 kg' के स्थान पर '20 kg' तक घटाना; 5.1 में stack ऊँचाई '750 mm' के स्थान पर '1 250 mm'; 5.2.1 में hand magnet सामग्री के संपर्क में, typical intensity 950 से 1 000 gauss; नए खंड 6 (bags) और 7 (moving conveyors)।","Non-magnetic/char बाहरी gangue है, sponge iron का अवांछित भाग, और इसे उचित सीमा में रखना चाहिए (Foreword)।","संदर्भित मानक: IS 1405 : 1982 Methods of sampling of iron ores (खंड 2)।","Table 1 की अंतिम पंक्ति '25 000-0 000' Amendment No. 1 में जैसी छपी है वैसी ही है।"]}},{"id":"WI-20","no":"DM/QA/WI/20","type":"WI","cat":"Sponge iron","std":["is15774","is1607"],"keywords":"size screen sieve screening undersize oversize fines sponge iron dri screen (size) analysis of sponge iron","en":{"short_title":"Screen (Size) Analysis of Sponge Iron","title":"Size (Screen) Analysis of Sponge Iron / DRI by Test Sieving","purpose":"To find the size distribution of sponge iron/DRI by test sieving and check it against the size range of IS 15774 : 2018.","scope":"Screen analysis of sponge iron may be done as per IS 1607 (IS 15774 : 2018, 8.1.2). IS 1607 : 2013 gives the main factors that affect test sieving and its results, and the general rules for apparatus, procedure and presentation of results. It applies to test sieves of woven wire cloth or perforated metal plate (IS 1607, cl. 1).","reference":"IS 15774 : 2018 (First Revision, Reaffirmed 2023), Clauses 3.11, 5.2 (Table 2 Note 2), 6.1, 8.1.2 and Annex C (C-3.5, C-6.1, Fig. 1); IS 1607 : 2013 Methods of Test Sieving (Second Revision, Reaffirmed 2018), Clauses 4.2, 5, 6, 7.1, 7.2, 7.5, 8.1.","range":"Sponge iron lumps: 4 to 20 mm; +20 mm 5 percent, Max; -4 mm 5 percent, Max (IS 15774, 6.1). Fines: generally 0-4 mm (IS 15774, 3.11).","principle":"Place the material gently on a test sieve of the given nominal aperture size. Separate it into oversize and undersize by shaking, tapping or washing. By sieving one after another on sieves of different aperture sizes, the test sample is split into size fractions named by the aperture sizes of the sieves used (IS 1607, 7.1.1).","apparatus":["Test sieves as per the relevant part of IS 460, single sieve or a series of sieves, with lid and receiver pan where needed (IS 1607, 6.1). Use the same type of sieving medium (wire cloth or perforated plate) and the same aperture shape for all sieves in one nest.","Sieves needed for the sponge iron size range: 20 mm and 4 mm nominal aperture (IS 15774, 6.1).","Soft brush, for example a paint brush, to clean the underside of the sieving medium (dry sieving) (IS 1607, 6.3 a)","Test sieving machine (optional; results must agree with hand sieving within agreed tolerances) (IS 1607, 7.1.2)","Balance, able to weigh to better than 0.1 percent of the mass of the charge (IS 1607, 7.1.4)","Mechanical aids such as rubber cubes or balls are NOT allowed (IS 1607, 6.3)"],"sampling":"Take 25 kg of the homogenized 50 kg gross sample of sponge iron/DRI for screen analysis (IS 15774, C-3.5 and Fig. 1). Prepare the test sample for size analysis from each increment, each partial sample or the gross sample, without mixing (IS 15774, C-6.1). Sampling as per DM/QA/SOP/01. Quantity of charge per sieve: see IS 1607 Table 1 (below).","procedure":["<b>Before the test (IS 1607, 7.1.1):</b> Fix: a) sieving method — dry, wet or both; b) number of sieves and their nominal aperture sizes; c) size and shape of the frame; d) type of sieving medium (woven wire cloth or perforated plate), square or round holes, material of frame and sieving medium.","<b>Sieve check (IS 1607, 6.2):</b> Before each use, look at the sieving medium and frame against a lit background for defects, blinding or dirt. If cleaning is needed, clean very carefully to avoid damage. Sieves may be washed in warm water with a liquid synthetic detergent, rinsed well in clean water and dried in a warm place. Do not heat test sieves above 80 °C (permanent damage).","Check the accuracy of the sieving medium at the start and re-check during use as per IS 460 (Part 3). Keep a record card for each test sieve. Discard a sieve that is out of tolerance, after removing its label marking.","<b>Sample condition (IS 1607, 7.1.5):</b> Samples that are not hygroscopic or chemically reactive and are to be dry sieved must be in balance with the laboratory air. If humidity changes during the test, correct the masses of charge and fractions to dry masses or to an agreed basis. Handle and sieve hygroscopic materials with the least possible contact with air (4.2.6).","<b>Weigh the charge (IS 1607, 7.1.4):</b> Weigh the charge and the fractions to better than 0.1 percent of the mass of the charge. Record the original mass.","<b>Quantity of charge (IS 1607, 7.1.6):</b> Use the quantity for the sieve of the main size fraction (Table 1, col 3), as long as no sieve gets too much volume. The volume left on a sieve after sieving must not be more than col 4 of Table 1; if needed, sieve the test sample in 2 or more charges and combine the results.","Preferably put a smaller charge on the coarsest sieve so that finer sieves are not overloaded. If a fraction of interest has too few particles to be representative, repeat with more charges. Masses = Table 1 volumes × apparent bulk density (g/cm<super>3</super>).","<b>Largest particle (IS 1607, 7.1.7):</b> To avoid sieve damage, the largest particle in the charge should not be bigger than 10 w<super>0.7</super> mm, where w is the nominal aperture size in mm (e.g. w = 4 mm: approx. 25 mm).","<b>Preliminary sieving (IS 1607, 7.2.2):</b> Hand sieving should normally be done on the whole test sample with sieves up to 25 mm aperture. Above 25 mm, particles can be offered one by one by hand to the apertures.","The test sample may first be split by preliminary sieving into: a) larger than 25 mm; b) 25 mm to 4 mm; c) smaller than 4 mm to 1 mm; d) smaller than 1 mm. Test each fraction (split into charges per Table 1 if needed) and combine the results. Record fractions as mass percentages of these ranges; in the final evaluation convert them to mass percentages of the sum of all fractions collected (7.5.2).","<b>Particles larger than 25 mm (IS 1607, 7.2.3):</b> The test sieve acts as a gauge. First screen a suitable charge by gentle shaking. Then check the particles left on the sieve one by one in all positions, without force. Those that pass go to the passing fraction; those that do not pass are the residue.","<b>Particles 25 mm to 1 mm (IS 1607, 7.2.4) — hand sieving:</b> Test particles from 25 mm to 4 mm preferably on each sieve separately, not in a nest; below 4 mm the sieves may be nested. Either a) sieve a fresh charge on each sieve in turn (Table 1 quantities); or b) put a fresh charge only on the largest sieve and use the material passing it as the charge for the next smaller sieve, and so on.","Hold the test sieve (or the nest, below 4 mm to 1 mm) with both hands and move it to and fro horizontally about 120 times per minute with an amplitude of about 70 mm. If the material is hard to sieve, especially below 4 mm to 1 mm, break the to and fro movement 3 times per minute with a circular motion.","<b>Particles smaller than 1 mm (IS 1607, 7.2.5.1):</b> a) Use a sieve nest with receiver pan and lid; put the charge on the top sieve (largest aperture). A smaller charge than Table 1 may be used so that fines pass quickly; single sieves may be used one after another in the same way. Or b) put the charge first on the smallest-aperture sieve of the nest (keeping 7.1.7 in mind) and hand sieve until most of the undersize has passed into the receiver; then put the residue on the top sieve and go on as in (a).","<b>Sieving technique (IS 1607, 7.2.5.2):</b> Hold the sieve or nest in one hand (or rest it loosely in the bend of the arm if too heavy), tilted at about 20° with the held point lower. Tap about 120 times a minute with the other hand. After 30 taps, hold the sieve level, turn it through 90° and give one hard tap with the hand on the frame. From time to time the sieve may also be shaken up and down.","If particles are hard to sieve, or with fine sieves, gently clean the underside with a soft brush when needed. Add the dust brushed off to the undersize.","<b>Machine sieving (IS 1607, 7.1.2):</b> Test sieving machines may be used; results must agree with hand sieving within agreed tolerances. The reference method always includes final hand sieving under fixed conditions (7.2.7). If only machine sieving is done, state the machine and its method of operation in the test report.","<b>End point (IS 1607, 7.2.7):</b> see End point below.","<b>Weigh fractions (IS 1607, 7.5.1):</b> Weigh the fraction left on each sieve and the final undersize (if collected) to 0.1 percent of the mass of the charge. The sum of these masses should not differ by more than -2 percent from the mass of the charge.","<b>Non-metallics (IS 15774, 6.1):</b> Sponge iron may contain up to 1 percent non-metallics; these are not counted in the size distribution."],"end_point":"For most non-friable materials, sieving is complete when the quantity passing through the sieve (or any one sieve of a nest) in 1 min is less than 0.1 percent of the mass of the charge, unless other instructions are given. If the end point is judged by sieving rate, make sure the rate is not being reduced much by blinding. For friable materials and some special cases, find the end point by trial; the parties concerned should agree on a fixed sieving time (IS 1607, 7.2.7).","tables":[{"title":"Size range of sponge iron lumps for steel making (IS 15774 : 2018, Clause 6.1)","rows":[["Size","Requirement"],["4 to 20 mm","Size range"],["+ 20 mm","5 percent, Max"],["- 4 mm","5 percent, Max"]]},{"title":"IS 1607 Table 1 Guide to Quantity of Material for Test Sieving on a 200 mm Diameter Round Sieve (Clauses 7.1.6, 7.2.2 and 7.2.4)","rows":[["Sl No.","Nominal Aperture Size, w","Approximate Volume of Charge, cm<super>3</super>","Maximum Volume of Residue, cm<super>3</super>"],["i)","22.4 mm","1 600","800"],["ii)","16 mm","1 000","500"],["iii)","11.2 mm","800","400"],["iv)","8 mm","500","250"],["v)","5.6 mm","400","200"],["vi)","4 mm","350","175"],["vii)","2.8 mm","240","120"],["viii)","2 mm","200","100"],["ix)","1.4 mm","160","80"],["x)","1 mm","140","70"],["xi)","710 µm","120","60"],["xii)","500 µm","100","50"],["xiii)","355 µm","30 (as printed)","40"],["xiv)","250 µm","70","35"],["xv)","180 µm","60","30"],["xvi)","125 µm","50","25"],["xvii)","90 µm","42","21"],["xviii)","63 µm","35","17"],["xix)","45 µm","30","15"],["xx)","32 µm","26","13"]]},{"title":"IS 1607 Clause 7.1.7 Examples: largest particle permitted","rows":[["Nominal Aperture Size, w, mm","Approximate Size of Largest Particle, mm"],["4","25"],["1","10"],["0.25","4"],["0.045","1"]]}],"calculation":["Fraction, percent = (Mass of fraction retained on the sieve, g / Sum of masses of all fractions collected, g) × 100 (IS 1607, 7.5.1)","Loss = Original mass of charge - Total of fraction masses; record the losses separately (IS 1607, 7.5.1, 8.1.1). The sum of fraction masses should not differ by more than -2 percent from the mass of the charge.","Multiple charges: work out each charge as in 7.5.1, then convert the fractions to percentage of the sum of the fractions collected (7.5.2).","If the undersize fraction is lost and cannot be recovered, state this in the report and relate the fractions collected to the charge mass (7.5.1).","One sieve: record oversize or undersize as mass percentage of the sum of the two fractions. Two sieves (e.g. 20 mm and 4 mm): record the parts coarser than the upper sieve, between the two sieves, and finer than the lower sieve as mass percentages (IS 1607, 8.1.2).","Cumulative percentage undersize (or oversize) at each nominal aperture size (IS 1607, 8.1.1)."],"precision":"The reproducibility (permissible difference between two independent analyses) shall be as given in the relevant standard or as agreed by the parties concerned (IS 1607, 7.5.3).","reporting":"Top part of the test result form (IS 1607, 8.1.1): a) material sieved and its condition; b) method of sieving; c) size and shape of sieve frame; d) type of sieving medium; e) shape of the aperture; f) sieve marking, for example standard and identification marks; g) duration of sieving. Table in the bottom part: 1) test sieves by nominal aperture size in mm or µm; 2) sieve fractions as mass and as percentage of the sum of the fractions plus final undersize; 3) cumulative percentage undersize (or oversize); 4) original mass and total of fraction masses. Note in the test report the properties of the material and its source/method of preparation (4.1, 4.2.14). Graph (8.2): horizontal axis = nominal aperture size, starting from the smallest; vertical axis = cumulative percentage undersize or oversize. For conformity, compare with IS 15774, cl. 6.1. The size range applies to sponge iron at the despatch end only; at the receiving point it depends on transport and handling in transit.","notes":["Material properties to consider (IS 1607, 4.2): friable materials may break down during sieving (4.2.2); magnetic properties may make particles stick together and to the sieve (4.2.11); some materials may react with air or sieve materials — parts must be inert and the test may need an inert atmosphere (4.2.13); change in internal moisture during sieving affects fraction masses (4.2.5).","Division of the sample (IS 1607, 5.2): the final test sample must be truly representative; divide as per the material standard (IS 15774 Annex C / DM/QA/SOP/01). Store samples so that they are not contaminated or changed (5.3).","IS 1607 7.1.3: for hand sieving, dry sieving (shaking and tapping) suits most materials; wet sieving (washing) is for materials that tend to agglomerate. IS 15774, 6.1 advises that sponge iron should not come in direct contact with water at any stage before use, to avoid reoxidation.","Fines (IS 15774, 3.11 and Table 2): size 0 to 4 mm; Table 2 Note 2: 1mm fraction should not exceed 30 percent.","Table 1 values apply to single sieves and to sieves in nests, and to hand and machine sieving. For test sieves of other shapes and sizes, change the values in proportion to the sieving area.","Sieving time: no fixed time can be given; it depends on the material, volume of charge, sieving intensity, aperture size, sieving medium and air humidity (IS 1607, 7.2.6)."]},"rev":"00","dept":"Quality","hi":{"short_title":"Sponge Iron का Size Analysis","title":"Test Sieving द्वारा Sponge Iron / DRI का Size (Screen) Analysis","purpose":"Test sieving से sponge iron/DRI का size distribution ज्ञात करना और IS 15774 : 2018 की size range से मिलान करना।","scope":"Sponge iron का screen analysis IS 1607 के अनुसार किया जा सकता है (IS 15774 : 2018, 8.1.2)। IS 1607 : 2013 में test sieving और उसके परिणामों को प्रभावित करने वाले मुख्य कारक, तथा apparatus, procedure और परिणाम प्रस्तुत करने के सामान्य नियम दिए हैं। यह woven wire cloth या perforated metal plate की test sieves पर लागू है (IS 1607, खंड 1)।","reference":"IS 15774 : 2018 (First Revision, Reaffirmed 2023), खंड 3.11, 5.2 (Table 2 Note 2), 6.1, 8.1.2 और Annex C (C-3.5, C-6.1, Fig. 1); IS 1607 : 2013 Methods of Test Sieving (Second Revision, Reaffirmed 2018), खंड 4.2, 5, 6, 7.1, 7.2, 7.5, 8.1।","range":"Sponge iron lumps: 4 से 20 mm; +20 mm 5 percent, Max; -4 mm 5 percent, Max (IS 15774, 6.1)। Fines: सामान्यतः 0-4 mm (IS 15774, 3.11)।","principle":"सामग्री को दिए गए nominal aperture size की test sieve पर धीरे से रखें। Shaking, tapping या washing से इसे oversize और undersize में अलग करें। अलग-अलग aperture size की sieves पर एक के बाद एक छानने से test sample size fractions में बँट जाता है, जिनके नाम प्रयुक्त sieves के aperture size से होते हैं (IS 1607, 7.1.1)।","apparatus":["IS 460 के संबंधित भाग के अनुसार test sieves, एक sieve या sieves की series, ज़रूरत हो तो lid और receiver pan सहित (IS 1607, 6.1)। एक nest की सभी sieves में एक ही प्रकार का sieving medium (wire cloth या perforated plate) और एक ही aperture आकृति रखें।","Sponge iron size range के लिए sieves: 20 mm और 4 mm nominal aperture (IS 15774, 6.1)।","Sieving medium के नीचे की सतह साफ़ करने के लिए soft brush, जैसे paint brush (dry sieving) (IS 1607, 6.3 a)","Test sieving machine (वैकल्पिक; परिणाम सहमत tolerance में hand sieving से मेल खाएँ) (IS 1607, 7.1.2)","Balance, charge के द्रव्यमान के 0.1 percent से बेहतर accuracy तक तौलने वाला (IS 1607, 7.1.4)","Rubber cubes या balls जैसे mechanical aids की अनुमति नहीं है (IS 1607, 6.3)"],"sampling":"Screen analysis के लिए sponge iron/DRI के homogenized 50 kg gross sample में से 25 kg लें (IS 15774, C-3.5 और Fig. 1)। Size analysis का test sample हर increment, हर partial sample या gross sample से, बिना मिलाए, तैयार करें (IS 15774, C-6.1)। Sampling DM/QA/SOP/01 के अनुसार। हर sieve पर charge की मात्रा: IS 1607 Table 1 देखें (नीचे)।","procedure":["<b>परीक्षण से पहले (IS 1607, 7.1.1):</b> तय करें: a) sieving विधि — dry, wet या दोनों; b) sieves की संख्या और उनके nominal aperture size; c) frame का आकार और आकृति; d) sieving medium का प्रकार (woven wire cloth या perforated plate), square या round holes, frame और sieving medium का पदार्थ।","<b>Sieve जाँच (IS 1607, 6.2):</b> हर उपयोग से पहले sieving medium और frame को रोशनी वाली पृष्ठभूमि के सामने defects, blinding या गंदगी के लिए देखें। सफ़ाई ज़रूरी हो तो नुकसान से बचाते हुए बहुत सावधानी से साफ़ करें। Sieves को liquid synthetic detergent वाले गुनगुने पानी में धोकर, साफ़ पानी में अच्छी तरह खंगालकर, गर्म स्थान पर सुखाया जा सकता है। Test sieves को 80 °C से ऊपर गर्म न करें (स्थायी नुकसान)।","Sieving medium की accuracy शुरू में जाँचें और उपयोग के दौरान IS 460 (Part 3) के अनुसार फिर जाँचें। हर test sieve का record card रखें। Tolerance से बाहर sieve का label marking मिटाकर उसे हटा दें।","<b>नमूने की स्थिति (IS 1607, 7.1.5):</b> जो नमूने hygroscopic या chemically reactive नहीं हैं और dry sieve होने हैं, वे प्रयोगशाला की हवा के साथ संतुलन में हों। परीक्षण के दौरान humidity बदले तो charge और fractions के द्रव्यमान को dry द्रव्यमान या सहमत आधार पर सुधारें। Hygroscopic सामग्री को हवा के कम से कम संपर्क में handle और sieve करें (4.2.6)।","<b>Charge तौलें (IS 1607, 7.1.4):</b> Charge और fractions को charge के द्रव्यमान के 0.1 percent से बेहतर accuracy तक तौलें। Original mass लिखें।","<b>Charge की मात्रा (IS 1607, 7.1.6):</b> मुख्य size fraction वाली sieve की मात्रा लें (Table 1, col 3), बशर्ते किसी sieve पर अधिक आयतन न हो। Sieving के बाद sieve पर बचा आयतन Table 1 के col 4 से अधिक न हो; ज़रूरत हो तो test sample को 2 या अधिक charges में छानें और परिणाम जोड़ें।","बेहतर है कि सबसे मोटी sieve पर कम charge रखें ताकि बारीक sieves पर अधिक भार न हो। यदि किसी आवश्यक fraction में प्रतिनिधि होने के लिए पर्याप्त कण न हों, तो और charges से दोहराएँ। द्रव्यमान = Table 1 के आयतन × apparent bulk density (g/cm<super>3</super>)।","<b>सबसे बड़ा कण (IS 1607, 7.1.7):</b> Sieve को नुकसान से बचाने के लिए charge का सबसे बड़ा कण 10 w<super>0.7</super> mm से बड़ा न हो, जहाँ w = nominal aperture size, mm में (जैसे w = 4 mm: लगभग 25 mm)।","<b>Preliminary sieving (IS 1607, 7.2.2):</b> Hand sieving सामान्यतः पूरे test sample पर 25 mm aperture तक की sieves से करें। 25 mm से ऊपर कणों को हाथ से एक-एक करके apertures पर रखा जा सकता है।","Test sample को पहले preliminary sieving से इनमें बाँटा जा सकता है: a) 25 mm से बड़ा; b) 25 mm से 4 mm; c) 4 mm से छोटा से 1 mm; d) 1 mm से छोटा। हर fraction का परीक्षण करें (ज़रूरत हो तो Table 1 के अनुसार charges में बाँटकर) और परिणाम जोड़ें। Fractions को इन ranges के mass percentage में लिखें; अंतिम मूल्यांकन में इन्हें इकट्ठे सभी fractions के योग के mass percentage में बदलें (7.5.2)।","<b>25 mm से बड़े कण (IS 1607, 7.2.3):</b> Test sieve gauge का काम करती है। पहले उपयुक्त charge को धीरे से हिलाकर छानें। फिर sieve पर बचे कणों को एक-एक करके हर स्थिति में, बिना बल लगाए, जाँचें। जो निकल जाएँ वे passing fraction में; जो न निकलें वे residue हैं।","<b>25 mm से 1 mm के कण (IS 1607, 7.2.4) — hand sieving:</b> 25 mm से 4 mm के कणों को बेहतर है कि हर sieve पर अलग-अलग जाँचें, nest में नहीं; 4 mm से नीचे sieves को nest में रखा जा सकता है। या तो a) हर sieve पर बारी-बारी से नया charge छानें (Table 1 की मात्रा); या b) केवल सबसे बड़ी sieve पर नया charge रखें और उससे निकली सामग्री को अगली छोटी sieve का charge बनाएँ, इसी तरह आगे।","Test sieve (या 4 mm से नीचे 1 mm तक का nest) दोनों हाथों से पकड़ें और लगभग 70 mm amplitude पर लगभग 120 बार प्रति मिनट क्षैतिज आगे-पीछे चलाएँ। यदि सामग्री छानने में कठिन हो, विशेषकर 4 mm से नीचे 1 mm तक, तो आगे-पीछे की गति को प्रति मिनट 3 बार गोल गति से रोकें।","<b>1 mm से छोटे कण (IS 1607, 7.2.5.1):</b> a) Receiver pan और lid सहित sieve nest लें; charge सबसे ऊपर की sieve (सबसे बड़ा aperture) पर रखें। Fines जल्दी निकलें इसके लिए Table 1 से कम charge लिया जा सकता है; अकेली sieves भी इसी तरह एक के बाद एक ली जा सकती हैं। या b) charge पहले nest की सबसे छोटे aperture वाली sieve पर रखें (7.1.7 का ध्यान रखते हुए) और तब तक hand sieve करें जब तक अधिकांश undersize receiver में न चला जाए; फिर residue को सबसे ऊपर की sieve पर रखकर (a) की तरह आगे बढ़ें।","<b>Sieving तकनीक (IS 1607, 7.2.5.2):</b> Sieve या nest को एक हाथ में पकड़ें (बहुत भारी हो तो बाँह के मोड़ में ढीला टिकाएँ), लगभग 20° झुकाकर, पकड़ा हुआ भाग नीचे रखें। दूसरे हाथ से लगभग 120 बार प्रति मिनट थपथपाएँ। 30 थपकी के बाद sieve को समतल करें, 90° घुमाएँ और frame पर हाथ से एक ज़ोरदार थपकी दें। बीच-बीच में sieve को ऊपर-नीचे भी हिलाया जा सकता है।","यदि कण छानने में कठिन हों, या बारीक sieves में, ज़रूरत पर soft brush से नीचे की सतह धीरे से साफ़ करें। झाड़ी गई धूल undersize में मिलाएँ।","<b>Machine sieving (IS 1607, 7.1.2):</b> Test sieving machines ली जा सकती हैं; परिणाम सहमत tolerance में hand sieving से मेल खाएँ। Reference विधि में हमेशा निश्चित परिस्थितियों में अंतिम hand sieving शामिल है (7.2.7)। यदि केवल machine sieving की जाए, तो test report में machine और उसकी संचालन विधि लिखें।","<b>End point (IS 1607, 7.2.7):</b> नीचे अंत बिंदु देखें।","<b>Fractions तौलें (IS 1607, 7.5.1):</b> हर sieve पर बचे fraction और final undersize (यदि इकट्ठा किया हो) को charge के द्रव्यमान के 0.1 percent तक तौलें। इन द्रव्यमानों का योग charge के द्रव्यमान से -2 percent से अधिक भिन्न नहीं होना चाहिए।","<b>Non-metallics (IS 15774, 6.1):</b> Sponge iron में अधिकतम 1 percent non-metallics हो सकते हैं; इन्हें size distribution में नहीं गिना जाता।"],"end_point":"अधिकांश non-friable सामग्री में sieving तब पूरी मानी जाती है जब 1 min में sieve (या nest की किसी एक sieve) से निकलने वाली मात्रा charge के द्रव्यमान के 0.1 percent से कम हो, जब तक अन्य निर्देश न हों। यदि end point sieving rate से तय हो, तो सुनिश्चित करें कि blinding से rate बहुत कम नहीं हो रहा। Friable सामग्री और कुछ विशेष मामलों में end point trial से तय करें; संबंधित पक्ष एक निश्चित sieving time पर सहमत हों (IS 1607, 7.2.7)।","tables":[{"title":"Steel making के लिए sponge iron lumps की size range (IS 15774 : 2018, खंड 6.1)","rows":[["Size","आवश्यकता (Requirement)"],["4 से 20 mm","Size range"],["+ 20 mm","5 percent, Max"],["- 4 mm","5 percent, Max"]]},{"title":"IS 1607 Table 1 — 200 mm व्यास की गोल sieve पर test sieving के लिए सामग्री की मात्रा का मार्गदर्शन (खंड 7.1.6, 7.2.2 और 7.2.4)","rows":[["क्रम सं. (Sl No.)","Nominal aperture size, w","Charge का लगभग आयतन (Approximate volume of charge), cm<super>3</super>","Residue का अधिकतम आयतन (Maximum volume of residue), cm<super>3</super>"],["i)","22.4 mm","1 600","800"],["ii)","16 mm","1 000","500"],["iii)","11.2 mm","800","400"],["iv)","8 mm","500","250"],["v)","5.6 mm","400","200"],["vi)","4 mm","350","175"],["vii)","2.8 mm","240","120"],["viii)","2 mm","200","100"],["ix)","1.4 mm","160","80"],["x)","1 mm","140","70"],["xi)","710 µm","120","60"],["xii)","500 µm","100","50"],["xiii)","355 µm","30 (IS में जैसा छपा)","40"],["xiv)","250 µm","70","35"],["xv)","180 µm","60","30"],["xvi)","125 µm","50","25"],["xvii)","90 µm","42","21"],["xviii)","63 µm","35","17"],["xix)","45 µm","30","15"],["xx)","32 µm","26","13"]]},{"title":"IS 1607 खंड 7.1.7 उदाहरण: अनुमत सबसे बड़ा कण","rows":[["Nominal aperture size, w, mm","सबसे बड़े कण का लगभग आकार, mm (Approximate size of largest particle)"],["4","25"],["1","10"],["0.25","4"],["0.045","1"]]}],"calculation":["Fraction, percent = (Sieve पर रुके fraction का द्रव्यमान, g / इकट्ठे सभी fractions के द्रव्यमान का योग, g) × 100 (IS 1607, 7.5.1)","Loss = Charge का original mass - fraction masses का योग; losses अलग से लिखें (IS 1607, 7.5.1, 8.1.1)। Fraction masses का योग charge के द्रव्यमान से -2 percent से अधिक भिन्न नहीं होना चाहिए।","कई charges: हर charge की गणना 7.5.1 की तरह करें, फिर fractions को इकट्ठे fractions के योग के प्रतिशत में बदलें (7.5.2)।","यदि undersize fraction खो जाए और वापस न मिल सके, तो report में यह लिखें और इकट्ठे fractions को charge mass से संबंधित करें (7.5.1)।","एक sieve: oversize या undersize को दोनों fractions के योग के mass percentage में लिखें। दो sieves (जैसे 20 mm और 4 mm): ऊपरी sieve से मोटा, दोनों sieves के बीच, और निचली sieve से बारीक भाग mass percentage में लिखें (IS 1607, 8.1.2)।","हर nominal aperture size पर cumulative percentage undersize (या oversize) (IS 1607, 8.1.1)।"],"precision":"Reproducibility (दो स्वतंत्र विश्लेषणों के बीच स्वीकार्य अंतर) संबंधित मानक में दिए अनुसार या संबंधित पक्षों की सहमति के अनुसार होगी (IS 1607, 7.5.3)।","reporting":"Test result form का ऊपरी भाग (IS 1607, 8.1.1): a) छानी गई सामग्री और उसकी स्थिति; b) sieving की विधि; c) sieve frame का आकार और आकृति; d) sieving medium का प्रकार; e) aperture की आकृति; f) sieve marking, जैसे standard और identification marks; g) sieving की अवधि। निचले भाग की तालिका: 1) nominal aperture size (mm या µm) के अनुसार test sieves; 2) sieve fractions, द्रव्यमान में और fractions व final undersize के योग के प्रतिशत में; 3) cumulative percentage undersize (या oversize); 4) original mass और fraction masses का योग। Test report में सामग्री के गुण और उसका स्रोत/तैयारी की विधि लिखें (4.1, 4.2.14)। Graph (8.2): क्षैतिज अक्ष = nominal aperture size, सबसे छोटे से शुरू; ऊर्ध्वाधर अक्ष = cumulative percentage undersize या oversize। Conformity के लिए IS 15774, खंड 6.1 से मिलान करें। Size range केवल despatch end पर sponge iron पर लागू है; receiving point पर यह रास्ते में transport और handling पर निर्भर करती है।","notes":["ध्यान रखने योग्य सामग्री के गुण (IS 1607, 4.2): friable सामग्री sieving के दौरान टूट सकती है (4.2.2); magnetic गुण के कारण कण आपस में और sieve से चिपक सकते हैं (4.2.11); कुछ सामग्री हवा या sieve के पदार्थ से प्रतिक्रिया कर सकती है — भाग inert हों और परीक्षण inert atmosphere में करना पड़ सकता है (4.2.13); sieving के दौरान आंतरिक moisture में बदलाव fraction masses को प्रभावित करता है (4.2.5)।","नमूने का विभाजन (IS 1607, 5.2): अंतिम test sample वास्तव में प्रतिनिधि हो; विभाजन सामग्री के मानक के अनुसार करें (IS 15774 Annex C / DM/QA/SOP/01)। नमूनों को ऐसे रखें कि वे दूषित या परिवर्तित न हों (5.3)।","IS 1607 7.1.3: hand sieving में dry sieving (shaking और tapping) अधिकांश सामग्री के लिए उपयुक्त है; wet sieving (washing) उन सामग्रियों के लिए है जो आपस में चिपकती हैं। IS 15774, 6.1 के अनुसार reoxidation से बचने के लिए sponge iron उपयोग से पहले किसी भी चरण में पानी के सीधे संपर्क में न आए।","Fines (IS 15774, 3.11 और Table 2): size 0 से 4 mm; Table 2 Note 2: 1mm fraction 30 percent से अधिक नहीं होना चाहिए।","Table 1 के मान अकेली sieves और nest की sieves, तथा hand और machine sieving दोनों पर लागू हैं। अन्य आकृति और आकार की test sieves के लिए मानों को sieving area के अनुपात में बदलें।","Sieving time: कोई निश्चित समय नहीं दिया जा सकता; यह सामग्री, charge के आयतन, sieving intensity, aperture size, sieving medium और हवा की humidity पर निर्भर है (IS 1607, 7.2.6)।"]}},{"id":"WI-21","no":"DM/QA/WI/21","type":"WI","cat":"Sponge iron","std":["is1493","is15774"],"keywords":"ferrous oxide feo fe(ii) ferrous iron sponge iron dri permanganate kmno4 hydrofluoric hf boric acid carbon dioxide co2 platinum crucible iron ore ferrous oxide (feo) — permanganate","rev":"00","dept":"Quality","en":{"short_title":"Ferrous Oxide (FeO) — Permanganate","title":"Determination of Ferrous Oxide (FeO) in Sponge Iron / DRI by the Permanganate Method","purpose":"To find the ferrous oxide (FeO) content of the sample. The sample is dissolved in sulphuric acid and hydrofluoric acid in an atmosphere of carbon dioxide, and the ferrous iron is titrated with standard potassium permanganate.","scope":"IS 1493 : 1959 gives this method for iron ores. It is not applicable to high titanium or vanadiferrous ores (cl. 19). Sponge iron is not named in IS 1493 : 1959, and IS 15774 : 2018 does not specify FeO for sponge iron / DRI (Table 1, Note 4). This WI uses the IS 1493 : 1959 method for sponge iron / DRI (magnetic portion) — read Note 3 on metallic iron.","reference":"IS 1493 : 1959 (Reaffirmed 2021), Methods of Chemical Analysis of Iron Ores, Clause 19 and Fig. 1; Clauses 2.2.2, 3.1, 4.2, 4.3, 4.4 and 7.2.9. Sampling: IS 15774 : 2018, cl. 8.1.3 and Annex C (DM/QA/SOP/01). Fe(II) × 1.286 = FeO: IS 1493 (Part 1) : 2025, cl. 9.11.","principle":"The sample is attacked in a covered platinum crucible with sulphuric acid and hydrofluoric acid in an atmosphere of carbon dioxide, so that air cannot oxidize the ferrous iron. The solution is diluted and at once titrated with standard potassium permanganate in the presence of dilute sulphuric acid and boric acid (cl. 19.1): MnO<sub>4</sub><sup>−</sup> + 5 Fe<sup>2+</sup> + 8 H<sup>+</sup> → Mn<sup>2+</sup> + 5 Fe<sup>3+</sup> + 4 H<sub>2</sub>O. 1 ml of 1 N potassium permanganate = 0.071 85 g FeO (cl. 19.5).","apparatus":["Apparatus as in Fig. 1 of IS 1493 : 1959 (cl. 19.2): Kipp's apparatus (carbon dioxide generator) → trap → inverted funnel (stem coated inside with paraffin wax) placed over the crucible","Asbestos board with a hole in the centre, into which the crucible fits about half-way, nearly air-tight","Platinum crucible with a close-fitting platinum lid","Burner (to heat the crucible from below the board)","Beaker, 400 ml","Burette (for 0.1 N potassium permanganate)","Measuring cylinders (250 ml, 25 ml)","Agate mortar and pestle","Petri dish, glass or aluminium; air oven 105 °C to 110 °C; desiccator","Glass-stoppered amber-coloured bottle (permanganate solution)","Analytical balance","Fume hood"],"reagents":[{"name":"Dilute sulphuric acid, 1 : 1 (by volume)","prep":"Add concentrated sulphuric acid slowly to an equal volume of water, stirring all the time. Cool (cl. 19.3.1)."},{"name":"Carbon dioxide gas","prep":"From the Kipp's apparatus (cl. 19.3.2)."},{"name":"Hydrofluoric acid, 40 percent","prep":"Highly toxic and corrosive — see Note 4 (cl. 19.3.3)."},{"name":"Boric acid solution","prep":"Saturated solution of boric acid in water (cl. 19.3.4)."},{"name":"Standard potassium permanganate solution, 0.1 N","prep":"Dissolve 3.15 g potassium permanganate in 1 litre of water. Keep in a glass-stoppered, amber-coloured bottle for 5 to 6 days. Filter through glass wool into a clean glass-stoppered bottle and standardize against sodium oxalate (AR) (cl. 19.3.5, 7.2.9)."},{"name":"Water","prep":"Distilled water (IS 1070) (cl. 3.1). For the test, use freshly boiled and cooled water (cl. 19.4.1)."}],"sampling":"Sampling and sample preparation as per DM/QA/SOP/01 (IS 15774 : 2018, Annex C); use only the magnetic portion for chemical analysis (cl. 8.1.3). Laboratory sample: mix on a non-absorbent paper, take a sufficient quantity from all sides, pulverize in an agate mortar, dry in an air oven at 105 °C to 110 °C to constant weight and cool in a desiccator. Weigh the test portions as quickly as possible (IS 1493 : 1959, cl. 2.2.2). Test portion: about 0.5 g.","procedure":["Weigh accurately about 0.5 g of the dried sample (C) and transfer it to a platinum crucible.","Moisten the sample with freshly boiled and cooled water.","Add 15 ml dilute sulphuric acid (1 : 1) and cover the crucible with the close-fitting platinum lid.","Fit the crucible tightly into the hole in the centre of the asbestos board so that it passes about half-way through and the joint between the crucible and the hole is nearly air-tight (Fig. 1).","Displace the air in the crucible: connect the stem of the funnel (coated inside with paraffin wax) to the carbon dioxide generator and place the funnel over the crucible so that it fits close to the asbestos board, excluding air.","Heat the crucible so that the contents boil gently in the atmosphere of carbon dioxide for about 5 minutes.","Stop heating. Allow the crucible to cool slightly and remove the funnel and the crucible lid.","Add about 5 ml hydrofluoric acid. Replace the lid and the funnel quickly.","Continue heating so that the contents boil gently for about 10 minutes without interruption.","Lift the crucible without removing the lid. After cooling slightly, plunge it into a 400 ml beaker containing about 200 ml freshly boiled and cooled water, 10 ml dilute sulphuric acid (1 : 1) and 20 ml boric acid solution.","Stir thoroughly and titrate immediately with standard potassium permanganate solution until a persistent pink colour is obtained. Note the burette reading (A, ml).","Carry out the test in duplicate (cl. 4.3)."],"end_point":"Persistent pink colour.","calculation":["Ferrous oxide (FeO), percent = A × B × 0.071 85 × 100 / C (cl. 19.5)","With B = 0.1: FeO, percent = A × 0.718 5 / C","With C = 0.500 g: FeO, percent = A × B × 14.37","where A = volume of standard potassium permanganate solution consumed, ml; B = normality of the potassium permanganate solution; C = mass of sample taken, g.","Example: A = 6.0 ml, B = 0.1, C = 0.500 g → FeO = 6.0 × 0.1 × 0.071 85 × 100 / 0.500 = 8.62 percent.","Ferrous iron, Fe(II), percent = FeO / 1.286 (IS 1493 (Part 1) : 2025, cl. 9.11)."],"reporting":"Report on the dried sample (laboratory sample dried at 105 °C to 110 °C to constant weight), to the second decimal place (cl. 4.2). Round off as per IS 2 : 2022.","notes":["Not applicable to high titanium or vanadiferrous ores (cl. 19).","Ferrous iron is oxidized by air. Keep the lid on, keep the funnel over the crucible with carbon dioxide flowing during heating, use freshly boiled and cooled water and
