Repository: mishrachemist/mishrachemist.github.io

File: data/sop_list.json (part 11 of 26)
titrate immediately after plunging the crucible (cl. 19.4.1). Air oxidation gives low results.","Metallic iron in sponge iron also dissolves in the sulphuric acid and hydrofluoric acid (Fe + H<sub>2</sub>SO<sub>4</sub> → FeSO<sub>4</sub> + H<sub>2</sub>) and the ferrous iron formed is titrated together with the ferrous iron of FeO; metallic iron can also reduce ferric iron to ferrous iron during the attack. So on sponge iron this method gives a figure higher than the true FeO. IS 1493 : 1959 is written for iron ores, which have no metallic iron. Keep this in mind when using the result, and agree the method with the customer where FeO is part of a contract.","Hydrofluoric acid is highly toxic and causes deep, painful burns that may not be felt at once. Wear HF-resistant gloves, face shield and apron and work in a fume hood. Keep calcium gluconate gel at hand. Measure and keep hydrofluoric acid only in plastic (polyethylene / PTFE) ware.","Check analysis: run a certified sample under the same conditions, as for other important constituents (cl. 4.4)."]},"hi":{"short_title":"Ferrous Oxide (FeO) — Permanganate","title":"Permanganate विधि द्वारा Sponge Iron / DRI में Ferrous Oxide (FeO) का निर्धारण","purpose":"नमूने में ferrous oxide (FeO) ज्ञात करना। नमूने को carbon dioxide के वातावरण में sulphuric acid और hydrofluoric acid में घोला जाता है और ferrous iron को standard potassium permanganate से titrate किया जाता है।","scope":"IS 1493 : 1959 में यह विधि iron ores के लिए दी गई है। यह high titanium या vanadiferrous ores पर लागू नहीं होती (cl. 19)। IS 1493 : 1959 में sponge iron का नाम नहीं है, और IS 15774 : 2018 में sponge iron / DRI के लिए FeO specified नहीं है (Table 1, Note 4)। यह WI sponge iron / DRI (magnetic भाग) के लिए IS 1493 : 1959 की विधि का उपयोग करता है — metallic iron पर टिप्पणी 3 पढ़ें।","reference":"IS 1493 : 1959 (Reaffirmed 2021), Methods of Chemical Analysis of Iron Ores, Clause 19 और Fig. 1; Clauses 2.2.2, 3.1, 4.2, 4.3, 4.4 और 7.2.9। Sampling: IS 15774 : 2018, cl. 8.1.3 और Annex C (DM/QA/SOP/01)। Fe(II) × 1.286 = FeO: IS 1493 (Part 1) : 2025, cl. 9.11।","principle":"नमूने को ढके हुए platinum crucible में carbon dioxide के वातावरण में sulphuric acid और hydrofluoric acid से घोला जाता है, ताकि हवा ferrous iron को oxidize न कर सके। घोल को पतला करके तुरंत dilute sulphuric acid और boric acid की उपस्थिति में standard potassium permanganate से titrate किया जाता है (cl. 19.1): MnO<sub>4</sub><sup>−</sup> + 5 Fe<sup>2+</sup> + 8 H<sup>+</sup> → Mn<sup>2+</sup> + 5 Fe<sup>3+</sup> + 4 H<sub>2</sub>O। 1 ml 1 N potassium permanganate = 0.071 85 g FeO (cl. 19.5)।","apparatus":["IS 1493 : 1959 के Fig. 1 के अनुसार उपकरण (cl. 19.2): Kipp's apparatus (carbon dioxide generator) → trap → उल्टा funnel (stem अंदर से paraffin wax से लेपित) crucible के ऊपर","बीच में छेद वाला asbestos board, जिसमें crucible लगभग आधा, लगभग air-tight बैठता है","Close-fitting platinum ढक्कन वाला platinum crucible","Burner (board के नीचे से crucible गरम करने के लिए)","Beaker, 400 ml","Burette (0.1 N potassium permanganate के लिए)","Measuring cylinders (250 ml, 25 ml)","Agate mortar और pestle","Petri dish, glass या aluminium; air oven 105 °C से 110 °C; desiccator","Glass-stoppered amber रंग की bottle (permanganate घोल)","Analytical balance","Fume hood"],"reagents":[{"name":"Dilute sulphuric acid, 1 : 1 (आयतन से)","prep":"Concentrated sulphuric acid को बराबर आयतन पानी में धीरे-धीरे, लगातार हिलाते हुए डालें। ठंडा करें (cl. 19.3.1)।"},{"name":"Carbon dioxide gas","prep":"Kipp's apparatus से (cl. 19.3.2)।"},{"name":"Hydrofluoric acid, 40 percent","prep":"अत्यधिक विषैला और संक्षारक — टिप्पणी 4 देखें (cl. 19.3.3)।"},{"name":"Boric acid घोल","prep":"पानी में boric acid का saturated घोल (cl. 19.3.4)।"},{"name":"Standard potassium permanganate घोल, 0.1 N","prep":"3.15 g potassium permanganate को 1 litre पानी में घोलें। Glass-stoppered, amber रंग की bottle में 5 से 6 दिन रखें। Glass wool से साफ glass-stoppered bottle में छानें और sodium oxalate (AR) से standardize करें (cl. 19.3.5, 7.2.9)।"},{"name":"पानी","prep":"Distilled water (IS 1070) (cl. 3.1)। Test के लिए ताज़ा उबला और ठंडा किया पानी लें (cl. 19.4.1)।"}],"sampling":"नमूना लेना और तैयार करना DM/QA/SOP/01 (IS 15774 : 2018, Annex C) के अनुसार; रासायनिक विश्लेषण के लिए केवल magnetic भाग लें (cl. 8.1.3)। Laboratory sample: non-absorbent paper पर मिलाएँ, सभी तरफ से पर्याप्त मात्रा लें, agate mortar में पीसें, air oven में 105 °C से 110 °C पर स्थिर भार तक सुखाएँ और desiccator में ठंडा करें। Test portions जितनी जल्दी हो सके तौलें (IS 1493 : 1959, cl. 2.2.2)। Test portion: लगभग 0.5 g।","procedure":["सूखे नमूने का लगभग 0.5 g सही तौलें (C) और platinum crucible में डालें।","नमूने को ताज़ा उबले और ठंडे पानी से गीला करें।","15 ml dilute sulphuric acid (1 : 1) डालें और crucible को close-fitting platinum ढक्कन से ढकें।","Crucible को asbestos board के बीच वाले छेद में कसकर बैठाएँ, ताकि वह लगभग आधा नीचे निकले और crucible व छेद का जोड़ लगभग air-tight हो (Fig. 1)।","Crucible की हवा हटाएँ: funnel के stem (अंदर से paraffin wax से लेपित) को carbon dioxide generator से जोड़ें और funnel को crucible के ऊपर इस तरह रखें कि वह asbestos board से सटा रहे और हवा अंदर न जाए।","Crucible को गरम करें ताकि carbon dioxide के वातावरण में सामग्री लगभग 5 मिनट धीरे-धीरे उबले।","गरम करना बंद करें। Crucible को थोड़ा ठंडा होने दें और funnel व crucible का ढक्कन हटाएँ।","लगभग 5 ml hydrofluoric acid डालें। ढक्कन और funnel जल्दी से वापस लगाएँ।","गरम करना जारी रखें ताकि सामग्री लगभग 10 मिनट बिना रुके धीरे-धीरे उबले।","ढक्कन हटाए बिना crucible उठाएँ। थोड़ा ठंडा होने पर उसे 400 ml beaker में डुबो दें, जिसमें लगभग 200 ml ताज़ा उबला और ठंडा पानी, 10 ml dilute sulphuric acid (1 : 1) और 20 ml boric acid घोल हो।","अच्छी तरह हिलाएँ और तुरंत standard potassium permanganate घोल से तब तक titrate करें जब तक स्थायी गुलाबी रंग न आ जाए। Burette reading (A, ml) नोट करें।","Test duplicate में करें (cl. 4.3)।"],"end_point":"स्थायी गुलाबी रंग।","calculation":["Ferrous oxide (FeO), percent = A × B × 0.071 85 × 100 / C (cl. 19.5)","B = 0.1 के लिए: FeO, percent = A × 0.718 5 / C","C = 0.500 g के लिए: FeO, percent = A × B × 14.37","जहाँ A = खर्च हुए standard potassium permanganate घोल का आयतन, ml; B = potassium permanganate घोल की normality; C = लिए गए नमूने का भार, g।","उदाहरण: A = 6.0 ml, B = 0.1, C = 0.500 g → FeO = 6.0 × 0.1 × 0.071 85 × 100 / 0.500 = 8.62 percent।","Ferrous iron, Fe(II), percent = FeO / 1.286 (IS 1493 (Part 1) : 2025, cl. 9.11)।"],"reporting":"परिणाम सूखे नमूने (105 °C से 110 °C पर स्थिर भार तक सुखाया laboratory sample) के आधार पर, दशमलव के दूसरे स्थान तक दें (cl. 4.2)। IS 2 : 2022 के अनुसार round off करें।","notes":["High titanium या vanadiferrous ores पर लागू नहीं (cl. 19)।","Ferrous iron हवा से oxidize हो जाता है। गरम करते समय ढक्कन लगा रखें, funnel crucible के ऊपर रखें और carbon dioxide चलती रहे, ताज़ा उबला और ठंडा पानी लें और crucible डुबोने के तुरंत बाद titrate करें (cl. 19.4.1)। हवा से oxidation होने पर परिणाम कम आता है।","Sponge iron का metallic iron भी sulphuric acid और hydrofluoric acid में घुल जाता है (Fe + H<sub>2</sub>SO<sub>4</sub> → FeSO<sub>4</sub> + H<sub>2</sub>) और बना ferrous iron, FeO के ferrous iron के साथ ही titrate होता है; घोलते समय metallic iron, ferric iron को भी ferrous iron में बदल सकता है। इसलिए sponge iron पर यह विधि वास्तविक FeO से अधिक मान देती है। IS 1493 : 1959 iron ores के लिए लिखी गई है, जिनमें metallic iron नहीं होता। परिणाम का उपयोग करते समय यह ध्यान रखें, और जहाँ FeO contract का हिस्सा हो वहाँ विधि customer के साथ तय करें।","Hydrofluoric acid अत्यधिक विषैला है और गहरे, दर्दनाक जलन देता है जो तुरंत महसूस नहीं होते। HF-resistant gloves, face shield और apron पहनें और fume hood में काम करें। Calcium gluconate gel पास रखें। Hydrofluoric acid को केवल plastic (polyethylene / PTFE) के बर्तनों में नापें और रखें।","Check analysis: अन्य महत्वपूर्ण constituents की तरह, समान परिस्थितियों में एक certified sample भी चलाएँ (cl. 4.4)।"]}},{"id":"WI-22","no":"DM/QA/WI/22","type":"WI","cat":"Coal","std":["is1350_1"],"keywords":"coal moisture inherent moisture im air dried moisture m0 proximate oven 108 analysis sample moisture in coal (air-dried sample)","rev":"00","dept":"Quality","en":{"short_title":"Moisture in Coal — Air-Dried Analysis Sample (108 °C)","title":"Determination of Moisture in the Air-Dried Laboratory Analysis Sample of Coal by Oven-Drying at 108 °C","purpose":"To find the moisture (M<sub>0</sub>) in the air-dried laboratory analysis sample of coal. This value is used to calculate volatile matter, fixed carbon and the results on dry and other bases.","scope":"Laboratory samples of coal crushed to pass 212 micron IS sieve (A-3.1). This is the moisture of coal that has been air-dried in the laboratory before analysis (7.1 e). Do this test at the same time as ash and volatile matter (6.1.1). The same method is also used for the moisture of coal equilibrated at 60 percent relative humidity (A-3.1, 7.2.3).","reference":"IS 1350 (Part 1) : 2025 (Third Revision), Clauses 5, 6.1, 7.1 (e), 7.2.1 (a); Annex A, Method II (A-3.1 to A-3.4)","principle":"A known mass of the sample is dried in an oven at (108 ± 2) °C until there is no further loss in mass. The loss in mass is calculated as moisture (7.2.1, A-3.3).","apparatus":["Air-oven — ventilated drying oven with a constant and uniform temperature of (108 ± 2) °C (A-3.2.1)","Weighing vessel — shallow, about 10 cm² in area, of silica or glass with ground edges and ground covers, or of stainless steel (A-3.2.2)","Desiccator (A-3.3)","212 micron IS sieve (5.2, A-3.1)","Analytical balance"],"reagents":[{"name":"Quality of reagents (4)","prep":"Use pure chemicals and distilled water (IS 1070), unless stated otherwise. Pure chemicals means chemicals that do not contain impurities which affect the results."},{"name":"Desiccant for the desiccator","prep":"Fresh or freshly regenerated self-indicating silica gel (as named in 8.2.3.1)."}],"sampling":"<b>Sampling (5.1):</b> Take the sample as per IS 436 (Part 1/Sec 1) for coal.<br/><b>Sample preparation (5.2.1):</b> Prepare the sample as per IS 436 (Part 1/Sec 1). It shall be about 300 g of coal, ground to pass 212 micron IS sieve, and sealed in containers.<br/><b>Air-drying (5.2.2):</b> If air-drying was done while preparing the sample, write the percentage loss of moisture on the label, with the IS method of sampling used.<br/><b>At the laboratory (5.2.3):</b> Sieve the sample again to check that all of it passes 212 micron IS sieve. Then air-dry it for 24 h, mix it and keep it in a bottle. If the sample has travelled, mix the full contents of the bottle again before analysis (segregation). Rolling on a rubber cloth is not fully satisfactory; spreading in a thin layer and filling with a spoon from many places helps; a laboratory mechanical mixer is better (Note).<br/><b>Irregular results (5.2.4):</b> For some coals, grind the analysis sample further to pass 125 micron IS sieve and mix again.<br/><b>Test portion (A-3.3):</b> about 1.5 g, not more than 0.15 g per cm² of the vessel.","procedure":["Heat the empty weighing vessel with its cover at (108 ± 2) °C. Cool in a desiccator for 20 min and weigh (M<sub>1</sub>).","Mix the air-dried analysis sample well.","Spread about 1.5 g of coal (passing 212 micron IS sieve) uniformly in the vessel, so that there is not more than 0.15 g of material per cm². Put the cover and weigh again (M<sub>2</sub>).","Uncover the vessel and heat it in the drying oven at (108 ± 2) °C until there is no further loss in mass. This normally takes 1 h to 1.5 h.","Replace the cover. Cool in a desiccator for 20 min and weigh (M<sub>3</sub>)."],"calculation":["Express the loss in mass on drying as a percentage of the total mass of the sample (A-3.4):","Moisture, M<sub>0</sub>, percent = 100 × (M<sub>2</sub> − M<sub>3</sub>) / (M<sub>2</sub> − M<sub>1</sub>)","where","M<sub>1</sub> = mass, in g, of the empty vessel with cover;","M<sub>2</sub> = mass, in g, of the vessel with cover and sample before drying; and","M<sub>3</sub> = mass, in g, of the vessel with cover and sample after drying."],"reporting":"Report as moisture in the air-dried sample, M<sub>0</sub> (10.2.1). Round off the final value as per IS 2 : 2022 (Foreword). Keep the same number of significant places as in the specified value.","notes":["If all the portions for analysis are weighed under about the same humidity, one moisture result is enough. A check is desirable with high moisture coals (7.1 e).","Coal, especially low rank coal, takes up or loses moisture with the humidity and temperature of the air. So determine moisture at the same time as ash and volatile matter (6.1.1).","M<sub>0</sub> from this WI is used in DM/QA/WI/25 (volatile matter) and DM/QA/WI/27 (fixed carbon and other bases).","Total moisture of the coal as received: DM/QA/WI/23 (two stage) or DM/QA/WI/24 (three stage)."]},"hi":{"short_title":"Coal में Moisture — Air-Dried Analysis Sample (108 °C)","title":"108 °C पर Oven-Drying द्वारा Coal के Air-Dried Laboratory Analysis Sample में Moisture का निर्धारण","purpose":"Coal के air-dried laboratory analysis sample में moisture (M<sub>0</sub>) ज्ञात करना। इसी मान से volatile matter, fixed carbon और dry व अन्य basis के परिणाम निकाले जाते हैं।","scope":"212 micron IS sieve से पास होने तक कुचले गए coal के laboratory samples (A-3.1)। यह उस coal की moisture है जिसे विश्लेषण से पहले लैब में air-dry किया गया है (7.1 e)। यह test ash और volatile matter के साथ ही करें (6.1.1)। यही विधि 60 percent relative humidity पर equilibrate किए गए coal की moisture के लिए भी प्रयोग होती है (A-3.1, 7.2.3)।","reference":"IS 1350 (Part 1) : 2025 (Third Revision), Clauses 5, 6.1, 7.1 (e), 7.2.1 (a); Annex A, Method II (A-3.1 से A-3.4)","principle":"नमूने की ज्ञात मात्रा को oven में (108 ± 2) °C पर तब तक सुखाया जाता है जब तक भार में और कमी न हो। भार में कमी को moisture के रूप में गणना किया जाता है (7.2.1, A-3.3)।","apparatus":["Air-oven — ventilated drying oven, (108 ± 2) °C का स्थिर और एकसमान तापमान (A-3.2.1)","Weighing vessel — उथला, लगभग 10 cm² क्षेत्रफल, ground edges और ground covers वाला silica या glass का, या stainless steel का (A-3.2.2)","Desiccator (A-3.3)","212 micron IS sieve (5.2, A-3.1)","Analytical balance"],"reagents":[{"name":"रसायनों की गुणवत्ता (4)","prep":"जब तक अन्यथा न कहा गया हो, pure chemicals और distilled water (IS 1070) का प्रयोग करें। Pure chemicals यानी ऐसे chemicals जिनमें परिणाम को प्रभावित करने वाली अशुद्धियाँ न हों।"},{"name":"Desiccator के लिए desiccant","prep":"ताज़ा या ताज़ा regenerate किया हुआ self-indicating silica gel (8.2.3.1 में दिया गया)।"}],"sampling":"<b>Sampling (5.1):</b> Coal का नमूना IS 436 (Part 1/Sec 1) के अनुसार लें।<br/><b>नमूना तैयार करना (5.2.1):</b> नमूना IS 436 (Part 1/Sec 1) के अनुसार तैयार करें। यह लगभग 300 g coal हो, 212 micron IS sieve से पास होने तक पिसा हुआ, और containers में सील किया हुआ।<br/><b>Air-drying (5.2.2):</b> यदि नमूना तैयार करते समय air-drying की गई है, तो moisture की प्रतिशत कमी और उपयोग की गई sampling की IS विधि label पर लिखें।<br/><b>लैब में (5.2.3):</b> नमूने को फिर से sieve करें ताकि पक्का हो कि पूरा नमूना 212 micron IS sieve से निकलता है। फिर 24 h air-dry करें, मिलाएँ और bottle में रखें। यदि नमूना दूर से आया है, तो विश्लेषण से पहले bottle का पूरा नमूना फिर से मिलाएँ (segregation)। Rubber cloth पर लुढ़काकर मिलाना पूरी तरह ठीक नहीं है; पतली परत में फैलाकर कई जगह से spoon से भरना मदद करता है; laboratory mechanical mixer बेहतर है (Note)।<br/><b>अनियमित परिणाम (5.2.4):</b> कुछ coals के लिए analysis sample को और पीसकर 125 micron IS sieve से पास करें और फिर से मिलाएँ।<br/><b>Test portion (A-3.3):</b> लगभग 1.5 g, vessel के प्रति cm² पर 0.15 g से अधिक नहीं।","procedure":["खाली weighing vessel को cover सहित (108 ± 2) °C पर गरम करें। Desiccator में 20 min ठंडा करें और तौलें (M<sub>1</sub>)।","Air-dried analysis sample को अच्छी तरह मिलाएँ।","लगभग 1.5 g coal (212 micron IS sieve से पास) vessel में एकसमान फैलाएँ, ताकि प्रति cm² पर 0.15 g से अधिक पदार्थ न हो। Cover लगाकर फिर तौलें (M<sub>2</sub>)।","Vessel का cover हटाएँ और drying oven में (108 ± 2) °C पर तब तक गरम करें जब तक भार में और कमी न हो। इसमें सामान्यतः 1 h से 1.5 h लगते हैं।","Cover वापस लगाएँ। Desiccator में 20 min ठंडा करें और तौलें (M<sub>3</sub>)।"],"calculation":["सुखाने पर भार में कमी को नमूने के कुल भार के प्रतिशत के रूप में दें (A-3.4):","Moisture, M<sub>0</sub>, percent = 100 × (M<sub>2</sub> − M<sub>3</sub>) / (M<sub>2</sub> − M<sub>1</sub>)","जहाँ","M<sub>1</sub> = cover सहित खाली vessel का भार, g में;","M<sub>2</sub> = सुखाने से पहले cover और नमूने सहित vessel का भार, g में; और","M<sub>3</sub> = सुखाने के बाद cover और नमूने सहित vessel का भार, g में।"],"reporting":"Air-dried sample में moisture, M<sub>0</sub> के रूप में रिपोर्ट करें (10.2.1)। अंतिम मान को IS 2 : 2022 (Foreword) के अनुसार round off करें। Significant places उतने ही रखें जितने specified value में हैं।","notes":["यदि विश्लेषण के सभी portions लगभग एक ही humidity में तौले गए हैं, तो moisture का एक परिणाम काफ़ी है। अधिक moisture वाले coals में एक check करना उचित है (7.1 e)।","Coal, विशेषकर low rank coal, हवा की humidity और तापमान के अनुसार moisture लेता या खोता है। इसलिए moisture, ash और volatile matter के साथ ही ज्ञात करें (6.1.1)।","इस WI का M<sub>0</sub>, DM/QA/WI/25 (volatile matter) और DM/QA/WI/27 (fixed carbon और अन्य basis) में प्रयोग होता है।","प्राप्त अवस्था (as received) coal की total moisture: DM/QA/WI/23 (two stage) या DM/QA/WI/24 (three stage)।"]}},{"id":"WI-23","no":"DM/QA/WI/23","type":"WI","cat":"Coal","std":["is1350_1"],"keywords":"coal total moisture tm as received two stage air drying oven drying 108 free water moisture total moisture in coal (two stage)","rev":"00","dept":"Quality","en":{"short_title":"Total Moisture in Coal — Two Stage (Air + Oven)","title":"Determination of Total Moisture in Coal by Drying in Air (Two Stage) — Air-Drying Followed by Oven-Drying","purpose":"To find the total moisture of coal, that is, the free (visible) water plus the moisture within the coal (7.1 a).","scope":"A special moisture sample of 1 kg of coal, crushed to pass a square mesh screen of designation 12.5 mm 'C' of IS 460 (Part 2), delivered in a sealed non-corrodible container (B-1.1).","reference":"IS 1350 (Part 1) : 2025 (Third Revision), Clauses 7.1 (a), 7.2.1 (b), 7.2.5; Annex B (B-1 to B-3)","principle":"The coal is first air-dried under atmospheric conditions. The remaining moisture is removed by drying in an oven at (108 ± 2) °C. The total moisture is calculated from the loss during air-drying and the loss during oven-drying (7.2.1).","apparatus":["Non-corrodible trays — about 1 000 cm² in area and large enough to hold the entire sample (B-1.2.1)","Balance to weigh the sample and container to the nearest 0.5 g (B-1.3)","Ventilated drying oven with a constant and uniform temperature of (108 ± 2) °C (B-2.1.1)","Weighing vessel — shallow, about 40 cm² in area, of silica, glass or stainless steel, with ground edges and a ground cover (B-2.1.2)","Crusher and 2.90 mm IS sieve, to crush the air-dried material (B-2.2)","Desiccator (B-2.2)","Analytical balance"],"reagents":[{"name":"Quality of reagents (4)","prep":"Use pure chemicals and distilled water (IS 1070), unless stated otherwise. Pure chemicals means chemicals that do not contain impurities which affect the results."},{"name":"Desiccant for the desiccator","prep":"Fresh or freshly regenerated self-indicating silica gel (as named in 8.2.3.1)."}],"sampling":"<b>Sampling (5.1):</b> Take the sample as per IS 436 (Part 1/Sec 1) for coal.<br/><b>Moisture sample (B-1.1):</b> 1 kg of coal crushed to pass 12.5 mm 'C' square mesh screen of IS 460 (Part 2), sent in a sealed non-corrodible container so that no moisture is lost.<br/><b>Stage 2 test portion (B-2.2):</b> about 10 g of the air-dried material crushed to pass 2.90 mm IS sieve.","procedure":["<b>Stage 1 — Air-drying (B-1.3):</b> Weigh the sample with its container accurately to the nearest 0.5 g (M<sub>1</sub>).","Weigh a clean metal tray (T). Transfer the sample from the container to the tray and spread it evenly.","Dry the container in air. Transfer to the tray any coal that was left sticking to the sides. Weigh the dry empty container (M<sub>2</sub>). Mass of sample taken = M<sub>1</sub> − M<sub>2</sub>.","Let the coal in the tray air-dry at atmospheric temperature in a well ventilated place free from dust.","Air-drying is complete when the change in mass during an hour is less than 0.1 percent of the sample. Record this mass (tray + air-dried coal, M<sub>4</sub>).","<b>Stage 2 — Oven-drying (B-2.2):</b> Heat the empty weighing vessel at (108 ± 2) °C and weigh after cooling for 20 min (W<sub>1</sub>).","Crush the air-dried material to pass 2.90 mm IS sieve.","Spread about 10 g of the crushed material uniformly in the weighing vessel and weigh (W<sub>2</sub>).","Heat the uncovered vessel in the drying oven at (108 ± 2) °C until there is no further loss in mass. This normally takes 1.5 h to 3 h.","Replace the cover, cool in a desiccator for 20 min and weigh (W<sub>3</sub>)."],"calculation":["<b>Air-drying (B-3.1):</b> X = loss in mass during air-drying as a percentage of the original mass of the material","X, percent = 100 × [(M<sub>1</sub> − M<sub>2</sub>) − (M<sub>4</sub> − T)] / (M<sub>1</sub> − M<sub>2</sub>)","<b>Oven-drying (B-3.2):</b> Y = loss in mass on oven-drying as a percentage of the mass of sample placed in the oven. Y is the moisture still left in the air-dried material.","Y, percent = 100 × (W<sub>2</sub> − W<sub>3</sub>) / (W<sub>2</sub> − W<sub>1</sub>)","<b>Total moisture of the original sample, percent = X + Y × (1 − X / 100)</b>","where M<sub>1</sub> = container + sample, g; M<sub>2</sub> = dry empty container, g; T = empty tray, g; M<sub>4</sub> = tray + air-dried coal, g; W<sub>1</sub> = empty vessel, g; W<sub>2</sub> = vessel + crushed sample, g; W<sub>3</sub> = vessel + sample after oven-drying, g."],"reporting":"Report as total moisture of the coal as received. Round off the final value as per IS 2 : 2022 (Foreword). Keep the same number of significant places as in the specified value.","notes":["The symbols M<sub>1</sub>, M<sub>2</sub>, X and Y are as in Annex B. T, M<sub>4</sub> and W<sub>1</sub> to W<sub>3</sub> are only names for the weighings described in B-1.3 and B-2.2.","Free water or visible water (7.2.5.1): find total moisture by this WI (A) and moisture at 96 percent relative humidity and 40 °C (B, cl. 7.2.4). Free water, percent = A − [(100 − A) × B / (100 − B)].","A faster method (three stage, with an oven stage at 38 °C): DM/QA/WI/24. Moisture in the air-dried analysis sample: DM/QA/WI/22."]},"hi":{"short_title":"Coal में Total Moisture — Two Stage (Air + Oven)","title":"हवा में सुखाकर (Two Stage) Coal में Total Moisture का निर्धारण — Air-Drying के बाद Oven-Drying","purpose":"Coal की total moisture ज्ञात करना, यानी free (दिखने वाला) पानी और coal के अंदर की moisture का योग (7.1 a)।","scope":"1 kg coal का विशेष moisture sample, IS 460 (Part 2) की designation 12.5 mm 'C' square mesh screen से पास होने तक कुचला हुआ, सील किए गए non-corrodible container में दिया गया (B-1.1)।","reference":"IS 1350 (Part 1) : 2025 (Third Revision), Clauses 7.1 (a), 7.2.1 (b), 7.2.5; Annex B (B-1 से B-3)","principle":"Coal को पहले वायुमंडलीय स्थिति में air-dry किया जाता है। बची हुई moisture oven में (108 ± 2) °C पर सुखाकर निकाली जाती है। Total moisture, air-drying में हुई कमी और oven-drying में हुई कमी से गणना की जाती है (7.2.1)।","apparatus":["Non-corrodible trays — लगभग 1 000 cm² क्षेत्रफल, पूरा नमूना रखने लायक बड़ी (B-1.2.1)","नमूना और container को 0.5 g तक तौलने वाला balance (B-1.3)","Ventilated drying oven, (108 ± 2) °C का स्थिर और एकसमान तापमान (B-2.1.1)","Weighing vessel — उथला, लगभग 40 cm² क्षेत्रफल, silica, glass या stainless steel का, ground edges और ground cover सहित (B-2.1.2)","Air-dried पदार्थ कुचलने के लिए crusher और 2.90 mm IS sieve (B-2.2)","Desiccator (B-2.2)","Analytical balance"],"reagents":[{"name":"रसायनों की गुणवत्ता (4)","prep":"जब तक अन्यथा न कहा गया हो, pure chemicals और distilled water (IS 1070) का प्रयोग करें। Pure chemicals यानी ऐसे chemicals जिनमें परिणाम को प्रभावित करने वाली अशुद्धियाँ न हों।"},{"name":"Desiccator के लिए desiccant","prep":"ताज़ा या ताज़ा regenerate किया हुआ self-indicating silica gel (8.2.3.1 में दिया गया)।"}],"sampling":"<b>Sampling (5.1):</b> Coal का नमूना IS 436 (Part 1/Sec 1) के अनुसार लें।<br/><b>Moisture sample (B-1.1):</b> 1 kg coal, IS 460 (Part 2) की 12.5 mm 'C' square mesh screen से पास होने तक कुचला हुआ, सील किए गए non-corrodible container में भेजा गया ताकि moisture न घटे।<br/><b>Stage 2 का test portion (B-2.2):</b> 2.90 mm IS sieve से पास होने तक कुचला हुआ लगभग 10 g air-dried पदार्थ।","procedure":["<b>Stage 1 — Air-drying (B-1.3):</b> नमूने को container सहित 0.5 g तक सही तौलें (M<sub>1</sub>)।","एक साफ़ metal tray तौलें (T)। नमूना container से tray में डालें और बराबर फैलाएँ।","Container को हवा में सुखाएँ। किनारों पर चिपका coal भी tray में डालें। सूखा खाली container तौलें (M<sub>2</sub>)। लिए गए नमूने का भार = M<sub>1</sub> − M<sub>2</sub>।","Tray के coal को वायुमंडलीय तापमान पर, धूल रहित और अच्छे हवादार स्थान पर air-dry होने दें।","जब एक घंटे में भार का परिवर्तन नमूने के 0.1 percent से कम हो, तब air-drying पूरी मानें। यह भार लिखें (tray + air-dried coal, M<sub>4</sub>)।","<b>Stage 2 — Oven-drying (B-2.2):</b> खाली weighing vessel को (108 ± 2) °C पर गरम करें और 20 min ठंडा करके तौलें (W<sub>1</sub>)।","Air-dried पदार्थ को 2.90 mm IS sieve से पास होने तक कुचलें।","कुचले हुए पदार्थ का लगभग 10 g weighing vessel में एकसमान फैलाएँ और तौलें (W<sub>2</sub>)।","बिना cover के vessel को drying oven में (108 ± 2) °C पर तब तक गरम करें जब तक भार में और कमी न हो। इसमें सामान्यतः 1.5 h से 3 h लगते हैं।","Cover वापस लगाएँ, desiccator में 20 min ठंडा करें और तौलें (W<sub>3</sub>)।"],"calculation":["<b>Air-drying (B-3.1):</b> X = air-drying में भार की कमी, पदार्थ के मूल भार के प्रतिशत के रूप में","X, percent = 100 × [(M<sub>1</sub> − M<sub>2</sub>) − (M<sub>4</sub> − T)] / (M<sub>1</sub> − M<sub>2</sub>)","<b>Oven-drying (B-3.2):</b> Y = oven-drying में भार की कमी, oven में रखे नमूने के भार के प्रतिशत के रूप में। Y वह moisture है जो air-dried पदार्थ में बची रह गई।","Y, percent = 100 × (W<sub>2</sub> − W<sub>3</sub>) / (W<sub>2</sub> − W<sub>1</sub>)","<b>मूल नमूने की total moisture, percent = X + Y × (1 − X / 100)</b>","जहाँ M<sub>1</sub> = container + नमूना, g; M<sub>2</sub> = सूखा खाली container, g; T = खाली tray, g; M<sub>4</sub> = tray + air-dried coal, g; W<sub>1</sub> = खाली vessel, g; W<sub>2</sub> = vessel + कुचला नमूना, g; W<sub>3</sub> = oven-drying के बाद vessel + नमूना, g।"],"reporting":"प्राप्त अवस्था (as received) coal की total moisture के रूप में रिपोर्ट करें। अंतिम मान को IS 2 : 2022 (Foreword) के अनुसार round off करें। Significant places उतने ही रखें जितने specified value में हैं।","notes":["M<sub>1</sub>, M<sub>2</sub>, X और Y के चिह्न Annex B जैसे ही हैं। T, M<sub>4</sub> और W<sub>1</sub> से W<sub>3</sub> केवल B-1.3 और B-2.2 में बताई गई तौल के नाम हैं।","Free water या visible water (7.2.5.1): इस WI से total moisture (A) और 96 percent relative humidity व 40 °C पर moisture (B, cl. 7.2.4) ज्ञात करें। Free water, percent = A − [(100 − A) × B / (100 − B)]।","जल्दी होने वाली विधि (three stage, 38 °C oven stage सहित): DM/QA/WI/24। Air-dried analysis sample में moisture: DM/QA/WI/22।"]}},{"id":"WI-24","no":"DM/QA/WI/24","type":"WI","cat":"Coal","std":["is1350_1"],"keywords":"coal total moisture tm as received three stage air drying oven 38 108 coning quartering total moisture in coal (three stage)","rev":"00","dept":"Quality","en":{"short_title":"Total Moisture in Coal — Three Stage (Air + 38 °C + 108 °C)","title":"Determination of Total Moisture in Coal by Drying in Air (Three Stage) — Air-Drying Followed by Oven-Drying Twice","purpose":"To find the total moisture of coal in a shorter time, by air-drying followed by oven-drying at 38 °C and then at 108 °C (C-1, 7.2.1).","scope":"A coal sample collected in the field and sealed in a non-corrodible container without loss of any moisture (C-2.1).","reference":"IS 1350 (Part 1) : 2025 (Third Revision), Clauses 7.1 (a), 7.2.1 (c); Annex C (C-1 to C-5)","principle":"The coal is first air-dried, then oven-dried twice: at (38 ± 2) °C and at (108 ± 2) °C. The total moisture is calculated from the three losses in mass (7.2.1, C-5).","apparatus":["Non-corrodible trays — about 1 000 cm² in area and large enough to hold the entire sample (C-2.2) and the 5 kg sample (C-3.1.1)","Balance to weigh the sample and container to the nearest 0.5 g (C-2.3)","Ventilated drying oven with a constant and uniform temperature of (38 ± 2) °C (C-3.1.2)","Ventilated drying oven with a constant and uniform temperature of (108 ± 2) °C (C-4.1.1)","Weighing vessel — shallow, about 40 cm² in area, of silica, glass or stainless steel, with ground edges and a ground cover (C-4.1.2)","Crusher, to crush the coal to 12.5 mm (C-3.2) and to 2.90 mm (C-4.2)","Desiccator (C-4.2)","Analytical balance"],"reagents":[{"name":"Quality of reagents (4)","prep":"Use pure chemicals and distilled water (IS 1070), unless stated otherwise. Pure chemicals means chemicals that do not contain impurities which affect the results."},{"name":"Desiccant for the desiccator","prep":"Fresh or freshly regenerated self-indicating silica gel (as named in 8.2.3.1)."}],"sampling":"<b>Sampling (5.1):</b> Take the sample as per IS 436 (Part 1/Sec 1) for coal.<br/><b>Moisture sample (C-2.1):</b> collected in the field and sealed in a non-corrodible container without loss of any moisture.<br/><b>Stage 2 portion (C-3.2):</b> about 5 kg, 12.5 mm size (after coning and quartering).<br/><b>Stage 3 portion (C-4.2):</b> about 10 g from 0.5 kg of 2.90 mm material (after coning and quartering).","procedure":["<b>Stage 1 — Air-drying (C-2.3):</b> Weigh the sample with its container accurately to the nearest 0.5 g (M<sub>1</sub>). Transfer the sample to a weighed metal tray and spread it evenly.","Dry the container in air. Transfer to the tray any coal left sticking to the sides. Weigh the dry empty container (M<sub>2</sub>). Mass of sample taken = M<sub>1</sub> − M<sub>2</sub>.","Let the coal in the tray air-dry at atmospheric temperature for 24 h in a well ventilated place free from dust. If the sample is not reasonably dry, extend the drying by further periods of 24 h. Weigh the tray again and note the mass.","Keep the sample drying for about 2 h more and weigh. Repeat until constant weight. Drying is complete when the change in mass during 2 h is less than 0.1 percent of the sample. This normally takes 2 h to 4 h.","Take the final weight. Record the loss in weight in the first stage of air-drying as X (percent of the original sample).","<b>Stage 2 — Oven-drying I (C-3.2):</b> Crush the coal to 12.5 mm size in a crusher. Reduce it to 5 kg by coning and quartering.","Take about 5 kg of the 12.5 mm coal in a non-corrodible tray (about 1 000 cm²). Keep the tray in the oven at (38 ± 2) °C for about 2 h.","Take out the tray, cool and weigh. Put the tray back in the oven for a further 20 min. Take it out, cool and weigh. Continue heating, cooling and weighing until constant weight.","Record the loss in weight as Y (percent loss of the air-dried sample in the second stage).","<b>Stage 3 — Oven-drying II (C-4.2):</b> Heat the empty weighing vessel at (108 ± 2) °C and weigh after cooling for 20 min.","Crush the about 5 kg sample from stage 2 to 2.90 mm size. Reduce it to 0.5 kg by coning and quartering.","Spread about 10 g of the crushed material uniformly in the weighing vessel and weigh.","Heat the uncovered vessel in the drying oven at (108 ± 2) °C until there is no further loss in mass. This normally takes 1.5 h to 3 h.","Replace the cover, cool in a desiccator for 20 min and weigh. Record the loss in weight as Z (percent loss in the third stage)."],"calculation":["<b>Total moisture of the original sample, percent = X + [Y × (1 − X / 100)] + [Z × (1 − (X + Y) / 100)]</b> (C-5)","where","X = percentage loss in mass of the original sample in air-drying in the first stage (C-2.3);","Y = percentage loss in mass of the air-dried sample on oven-drying I in the second stage (C-3.2); and","Z = percentage loss in mass of the second stage dried sample on oven-drying II in the third stage (C-4.2).","Each loss, percent = 100 × (mass before drying − mass after drying) / (mass of sample at the start of that stage)."],"reporting":"Report as total moisture of the coal as received. Round off the final value as per IS 2 : 2022 (Foreword). Keep the same number of significant places as in the specified value.","notes":["Drying in air (three stage) is used to shorten the time needed for the moisture test (C-1, Foreword). It is new in this revision of IS 1350 (Part 1).","Use the formula exactly as given in C-5.","Two stage method: DM/QA/WI/23. Moisture in the air-dried analysis sample: DM/QA/WI/22."]},"hi":{"short_title":"Coal में Total Moisture — Three Stage (Air + 38 °C + 108 °C)","title":"हवा में सुखाकर (Three Stage) Coal में Total Moisture का निर्धारण — Air-Drying के बाद दो बार Oven-Drying","purpose":"Air-drying के बाद 38 °C और फिर 108 °C पर oven-drying करके कम समय में coal की total moisture ज्ञात करना (C-1, 7.2.1)।","scope":"Field में लिया गया coal नमूना, जिसे बिना moisture घटे non-corrodible container में सील किया गया है (C-2.1)।","reference":"IS 1350 (Part 1) : 2025 (Third Revision), Clauses 7.1 (a), 7.2.1 (c); Annex C (C-1 से C-5)","principle":"Coal को पहले air-dry किया जाता है, फिर दो बार oven में सुखाया जाता है: (38 ± 2) °C पर और (108 ± 2) °C पर। Total moisture, भार की तीनों कमियों से गणना की जाती है (7.2.1, C-5)।","apparatus":["Non-corrodible trays — लगभग 1 000 cm² क्षेत्रफल, पूरा नमूना (C-2.2) और 5 kg नमूना (C-3.1.1) रखने लायक बड़ी","नमूना और container को 0.5 g तक तौलने वाला balance (C-2.3)","Ventilated drying oven, (38 ± 2) °C का स्थिर और एकसमान तापमान (C-3.1.2)","Ventilated drying oven, (108 ± 2) °C का स्थिर और एकसमान तापमान (C-4.1.1)","Weighing vessel — उथला, लगभग 40 cm² क्षेत्रफल, silica, glass या stainless steel का, ground edges और ground cover सहित (C-4.1.2)","Coal को 12.5 mm (C-3.2) और 2.90 mm (C-4.2) तक कुचलने के लिए crusher","Desiccator (C-4.2)","Analytical balance"],"reagents":[{"name":"रसायनों की गुणवत्ता (4)","prep":"जब तक अन्यथा न कहा गया हो, pure chemicals और distilled water (IS 1070) का प्रयोग करें। Pure chemicals यानी ऐसे chemicals जिनमें परिणाम को प्रभावित करने वाली अशुद्धियाँ न हों।"},{"name":"Desiccator के लिए desiccant","prep":"ताज़ा या ताज़ा regenerate किया हुआ self-indicating silica gel (8.2.3.1 में दिया गया)।"}],"sampling":"<b>Sampling (5.1):</b> Coal का नमूना IS 436 (Part 1/Sec 1) के अनुसार लें।<br/><b>Moisture sample (C-2.1):</b> field में लिया गया और बिना moisture घटे non-corrodible container में सील किया गया।<br/><b>Stage 2 portion (C-3.2):</b> लगभग 5 kg, 12.5 mm size (coning और quartering के बाद)।<br/><b>Stage 3 portion (C-4.2):</b> 2.90 mm पदार्थ के 0.5 kg में से लगभग 10 g (coning और quartering के बाद)।","procedure":["<b>Stage 1 — Air-drying (C-2.3):</b> नमूने को container सहित 0.5 g तक सही तौलें (M<sub>1</sub>)। नमूना तौली हुई metal tray में डालें और बराबर फैलाएँ।","Container को हवा में सुखाएँ। किनारों पर चिपका coal भी tray में डालें। सूखा खाली container तौलें (M<sub>2</sub>)। लिए गए नमूने का भार = M<sub>1</sub> − M<sub>2</sub>।","Tray के coal को वायुमंडलीय तापमान पर, धूल रहित और अच्छे हवादार स्थान पर 24 h air-dry होने दें। यदि नमूना ठीक से न सूखे, तो 24 h की और अवधि तक सुखाएँ। Tray फिर से तौलें और भार लिखें।","नमूने को लगभग 2 h और सूखने दें और तौलें। Constant weight आने तक दोहराएँ। जब 2 h में भार का परिवर्तन नमूने के 0.1 percent से कम हो, तब सुखाना पूरा मानें। इसमें सामान्यतः 2 h से 4 h लगते हैं।","अंतिम भार लें। पहली stage की air-drying में भार की कमी को X (मूल नमूने का percent) के रूप में लिखें।","<b>Stage 2 — Oven-drying I (C-3.2):</b> Coal को crusher में 12.5 mm size तक कुचलें। Coning और quartering से इसे 5 kg तक घटाएँ।","12.5 mm का लगभग 5 kg coal non-corrodible tray (लगभग 1 000 cm²) में लें। Tray को (38 ± 2) °C वाले oven में लगभग 2 h रखें।","Tray निकालें, ठंडा करें और तौलें। Tray को 20 min और oven में रखें। निकालें, ठंडा करें और तौलें। Constant weight आने तक गरम करना, ठंडा करना और तौलना जारी रखें।","भार की कमी को Y (दूसरी stage में air-dried नमूने की percent कमी) के रूप में लिखें।","<b>Stage 3 — Oven-drying II (C-4.2):</b> खाली weighing vessel को (108 ± 2) °C पर गरम करें और 20 min ठंडा करके तौलें।","Stage 2 के लगभग 5 kg नमूने को 2.90 mm size तक कुचलें। Coning और quartering से इसे 0.5 kg तक घटाएँ।","कुचले हुए पदार्थ का लगभग 10 g weighing vessel में एकसमान फैलाएँ और तौलें।","बिना cover के vessel को drying oven में (108 ± 2) °C पर तब तक गरम करें जब तक भार में और कमी न हो। इसमें सामान्यतः 1.5 h से 3 h लगते हैं।","Cover वापस लगाएँ, desiccator में 20 min ठंडा करें और तौलें। भार की कमी को Z (तीसरी stage में percent कमी) के रूप में लिखें।"],"calculation":["<b>मूल नमूने की total moisture, percent = X + [Y × (1 − X / 100)] + [Z × (1 − (X + Y) / 100)]</b> (C-5)","जहाँ","X = पहली stage की air-drying में मूल नमूने के भार की percent कमी (C-2.3);","Y = दूसरी stage में oven-drying I पर air-dried नमूने के भार की percent कमी (C-3.2); और","Z = तीसरी stage में oven-drying II पर दूसरी stage में सूखे नमूने के भार की percent कमी (C-4.2)।","हर कमी, percent = 100 × (सुखाने से पहले भार − सुखाने के बाद भार) / (उस stage की शुरुआत में नमूने का भार)।"],"reporting":"प्राप्त अवस्था (as received) coal की total moisture के रूप में रिपोर्ट करें। अंतिम मान को IS 2 : 2022 (Foreword) के अनुसार round off करें। Significant places उतने ही रखें जितने specified value में हैं।","notes":["Moisture test का समय कम करने के लिए हवा में सुखाना (three stage) प्रयोग होता है (C-1, Foreword)। यह IS 1350 (Part 1) के इस revision में नया जोड़ा गया है।","C-5 में दिया गया formula ठीक वैसा ही प्रयोग करें।","Two stage विधि: DM/QA/WI/23। Air-dried analysis sample में moisture: DM/QA/WI/22।"]}},{"id":"WI-25","no":"DM/QA/WI/25","type":"WI","cat":"Coal","std":["is1350_1"],"keywords":"coal volatile matter vm 900 7 min silica crucible proximate coke benzene volatile matter in coal","rev":"00","dept":"Quality","en":{"short_title":"Volatile Matter in Coal (900 °C, 7 min)","title":"Determination of Volatile Matter in Coal (and Coke) — Heating at 900 °C for 7 Minutes out of Contact with Air","purpose":"To find the volatile matter (V) of coal. Volatile matter is the loss in mass, less that due to moisture, when coal is heated under standard conditions (8.1).","scope":"Air-dried coal (and coke) passing 212 micron IS sieve (8.2.4.1). The test is empirical. The rate of heating, the final temperature and the time must be carefully controlled, and air must be kept out of the crucible to prevent oxidation; so the fit of the crucible lid is critical (8.1).","reference":"IS 1350 (Part 1) : 2025 (Third Revision), Clauses 8.1 to 8.2.6, Fig. 2, Fig. 3, Fig. 4; Clause 10.2.2","principle":"A weighed quantity of the air-dried sample is heated out of contact with air at (900 ± 10) °C for 7 min. Oxidation is avoided as far as possible. For coke, 2 to 4 drops of benzene are added to give a non-oxidizing atmosphere (8.2.1). The volatile matter is the total loss in mass minus the moisture of the sample (10.2.2).","apparatus":["Crucible and lid — cylindrical crucible with a well-fitting lid, of fused silica. Other ceramic material or platinum may be used only if they give the same result as the silica crucible (8.2.2.1).","Silica crucible with lid shall weigh 10 g to 14 g. Dimensions as in Fig. 2: crucible about 25 mm outside diameter, 22 mm inside diameter and 38 mm high; lid 27 mm diameter with a 21 mm spigot. When the lid is in place, the maximum horizontal clearance at any point round the lid is 0.5 mm. Give each crucible and lid a number or mark (8.2.2.1).","Stand — for one test: a ring of heat-resistant steel wire (Fig. 3A) with two asbestos discs, 25 mm diameter and 1 mm thick, resting on the inner projection of its legs. For several tests: a tray of heat-resistant steel wire (Fig. 3B) with a 2 mm thick asbestos plate. Two tests at a time are preferred (8.2.2.2).","Muffle furnace — gas or electric,
