Repository: mishrachemist/mishrachemist.github.io

File: data/sop_list.json (part 12 of 26)
with a zone of constant and uniform temperature of (900 ± 10) °C. Closed at the back with a chimney; a well-fitting door at the front, preferably hinged and of the plug type. Place the stand in the uniform zone, at the same exact position in all tests. Starting at 900 °C with an empty crucible in position, the furnace must come back to at least 890 °C within 3 min after the charged crucible with stand is put in (8.2.2.3).","Pyrometer — unsheathed thermocouple, wire thicker than 1 mm, with the junction midway between the base of the crucible in its stand and the floor of the furnace. A sheathed thermocouple may be fixed permanently near the centre of the uniform zone; calibrate it at frequent intervals against the unsheathed couple (8.2.2.4, Fig. 4).","Asbestos discs — 25 mm diameter, 1 mm thick (8.2.2.5)","Metal plate (for cooling) and desiccator (8.2.4.2)","Analytical balance"],"reagents":[{"name":"Quality of reagents (4)","prep":"Use pure chemicals and distilled water (IS 1070), unless stated otherwise. Pure chemicals means chemicals that do not contain impurities which affect the results."},{"name":"Desiccant (8.2.3.1)","prep":"Fresh or freshly regenerated self-indicating silica gel. Other suitable desiccants: activated alumina or anhydrous calcium sulphate."},{"name":"Benzene (8.2.3.2)","prep":"For coke (and low volatile coal) samples only."}],"sampling":"<b>Sampling (5.1):</b> Take the sample as per IS 436 (Part 1/Sec 1) for coal.<br/><b>Sample preparation (5.2.1):</b> Prepare the sample as per IS 436 (Part 1/Sec 1). It shall be about 300 g of coal, ground to pass 212 micron IS sieve, and sealed in containers.<br/><b>Air-drying (5.2.2):</b> If air-drying was done while preparing the sample, write the percentage loss of moisture on the label, with the IS method of sampling used.<br/><b>At the laboratory (5.2.3):</b> Sieve the sample again to check that all of it passes 212 micron IS sieve. Then air-dry it for 24 h, mix it and keep it in a bottle. If the sample has travelled, mix the full contents of the bottle again before analysis (segregation). Rolling on a rubber cloth is not fully satisfactory; spreading in a thin layer and filling with a spoon from many places helps; a laboratory mechanical mixer is better (Note).<br/><b>Irregular results (5.2.4):</b> For some coals, grind the analysis sample further to pass 125 micron IS sieve and mix again.<br/><b>Test portion (8.2.4.2):</b> 1.00 g to 1.01 g of air-dried material passing 212 micron IS sieve. Determine moisture (DM/QA/WI/22) at the same time (8.1).","procedure":["Use air-dried material passing 212 micron IS sieve (8.2.4.1).","Heat at (900 ± 10) °C for 7 min either one crucible with lid or as many crucibles with lids as fill the stand. Take them out of the furnace. Cool them first on a metal plate for 5 min and then in a desiccator for 10 min (8.2.4.2).","Weigh each empty crucible with lid accurately (M<sub>1</sub>). Weigh into each crucible 1.00 g to 1.01 g of sample (crucible + lid + sample = M<sub>2</sub>). Replace the lid and tap the crucible on a clean hard surface until the sample forms a layer of even thickness.","Adjust the temperature of the zone in the muffle furnace, with the stand and empty crucible(s) in it, to (900 ± 10) °C as shown by the correctly placed unsheathed thermocouple, or the equivalent reading of the sheathed thermocouple (8.2.4.3).","Take out the stand and the empty crucible(s). Close the furnace door so that the temperature becomes steady again (8.2.4.4).","If the sample is coke or low volatile coal, remove the lid, add 2 drops of benzene and replace the lid.","Place the charged crucible(s) in another stand, put it in the muffle furnace and leave it for exactly 7 min. When several tests are run, fill any empty places in the stand with empty crucibles (Note).","Take out the crucible(s). Cool and weigh in the same way as the empty crucible(s) — 5 min on the metal plate, then 10 min in the desiccator (M<sub>3</sub>).","Note the nature of the residue left in the crucible(s)."],"calculation":["Volatile matter on air-dried basis (8.2.5):","V, percent = 100 × (M<sub>2</sub> − M<sub>3</sub>) / (M<sub>2</sub> − M<sub>1</sub>) − M<sub>0</sub>","where","M<sub>1</sub> = mass, in g, of the empty crucible and lid;","M<sub>2</sub> = mass, in g, of the crucible plus lid and sample before heating;","M<sub>3</sub> = mass, in g, of the crucible plus lid and sample after heating; and","M<sub>0</sub> = percentage of moisture in the sample on air-dried basis (DM/QA/WI/22)."],"precision":"Duplicate results shall agree within these limits (8.2.6): <b>Coal</b> — repeatability 1.0 percent of the arithmetic mean of the duplicate values; reproducibility 1.5 percent of the arithmetic mean of the duplicate values. <b>Coke</b> — repeatability 0.2 units; reproducibility 0.4 units.","reporting":"Report V on air-dried basis. For dry, dry ash-free or dry mineral free basis see DM/QA/WI/27 (6.1.2, 10). Write the nature of the residue after the volatile matter test in the report (10.7). Round off the final value as per IS 2 : 2022 (Foreword). Keep the same number of significant places as in the specified value.","notes":["The temperature of 900 °C should be reached as closely as possible. The tolerance of ± 10 °C is only to cover errors in temperature measurement and lack of uniformity in the furnace (Note to 8.2.2.3).","The temperature / EMF relationship of a thermocouple kept at high temperature slowly changes with time (Note to 8.2.2.4); so check the sheathed thermocouple often.","The fit of the lid is critical. Use only crucibles and lids that were selected and marked as a pair (8.1, 8.2.2.1).","Determine the moisture of the sample at the same time as the volatile matter, so that the correct moisture can be deducted (8.1)."]},"hi":{"short_title":"Coal में Volatile Matter (900 °C, 7 min)","title":"Coal (और Coke) में Volatile Matter का निर्धारण — हवा के संपर्क के बिना 900 °C पर 7 मिनट गरम करके","purpose":"Coal का volatile matter (V) ज्ञात करना। मानक स्थितियों में coal को गरम करने पर moisture को छोड़कर भार में जो कमी होती है, वही volatile matter है (8.1)।","scope":"212 micron IS sieve से पास air-dried coal (और coke) (8.2.4.1)। यह test empirical है। गरम करने की दर, अंतिम तापमान और समय पर सावधानी से नियंत्रण ज़रूरी है, और oxidation रोकने के लिए crucible में हवा नहीं जानी चाहिए; इसलिए crucible के lid का fit बहुत महत्वपूर्ण है (8.1)।","reference":"IS 1350 (Part 1) : 2025 (Third Revision), Clauses 8.1 से 8.2.6, Fig. 2, Fig. 3, Fig. 4; Clause 10.2.2","principle":"Air-dried नमूने की तौली हुई मात्रा को हवा के संपर्क के बिना (900 ± 10) °C पर 7 min गरम किया जाता है। जहाँ तक हो सके oxidation से बचा जाता है। Coke के लिए non-oxidizing वातावरण बनाने हेतु 2 से 4 बूँद benzene डाली जाती है (8.2.1)। भार की कुल कमी में से नमूने की moisture घटाने पर volatile matter मिलता है (10.2.2)।","apparatus":["Crucible और lid — fused silica का cylindrical crucible, अच्छी तरह fit होने वाले lid सहित। अन्य ceramic पदार्थ या platinum तभी प्रयोग करें जब वे silica crucible जैसा ही परिणाम दें (8.2.2.1)।","Lid सहित silica crucible का भार 10 g से 14 g हो। आकार Fig. 2 के अनुसार: crucible लगभग 25 mm बाहरी व्यास, 22 mm भीतरी व्यास और 38 mm ऊँचा; lid 27 mm व्यास, 21 mm spigot सहित। Lid लगाने पर उसके चारों ओर किसी भी बिंदु पर अधिकतम horizontal clearance 0.5 mm हो। हर crucible और lid पर एक नंबर या निशान दें (8.2.2.1)।","Stand — एक test के लिए: heat-resistant steel wire की ring (Fig. 3A), जिसके पैरों के भीतरी उभार पर 25 mm व्यास और 1 mm मोटी दो asbestos discs रखी हों। कई tests के लिए: heat-resistant steel wire की tray (Fig. 3B), 2 mm मोटी asbestos plate सहित। एक बार में दो tests बेहतर हैं (8.2.2.2)।","Muffle furnace — gas या electric, (900 ± 10) °C के स्थिर और एकसमान तापमान वाले zone सहित। पीछे से बंद, chimney सहित; आगे अच्छी तरह fit होने वाला दरवाज़ा, अधिमानतः hinged और plug type। Stand को uniform zone में, हर test में ठीक उसी स्थान पर रखें। 900 °C पर खाली crucible रखे होने की स्थिति से, भरा crucible stand सहित रखने के बाद furnace 3 min के अंदर कम से कम 890 °C पर वापस आ जानी चाहिए (8.2.2.3)।","Pyrometer — unsheathed thermocouple, 1 mm से मोटा तार, junction stand में रखे crucible के तल और furnace के फ़र्श के बीचोंबीच। Sheathed thermocouple uniform zone के केंद्र के पास स्थायी रूप से लगाया जा सकता है; इसे बार-बार unsheathed couple से calibrate करें (8.2.2.4, Fig. 4)।","Asbestos discs — 25 mm व्यास, 1 mm मोटी (8.2.2.5)","ठंडा करने के लिए metal plate और desiccator (8.2.4.2)","Analytical balance"],"reagents":[{"name":"रसायनों की गुणवत्ता (4)","prep":"जब तक अन्यथा न कहा गया हो, pure chemicals और distilled water (IS 1070) का प्रयोग करें। Pure chemicals यानी ऐसे chemicals जिनमें परिणाम को प्रभावित करने वाली अशुद्धियाँ न हों।"},{"name":"Desiccant (8.2.3.1)","prep":"ताज़ा या ताज़ा regenerate किया हुआ self-indicating silica gel। अन्य उपयुक्त desiccants: activated alumina या anhydrous calcium sulphate।"},{"name":"Benzene (8.2.3.2)","prep":"केवल coke (और low volatile coal) नमूनों के लिए।"}],"sampling":"<b>Sampling (5.1):</b> Coal का नमूना IS 436 (Part 1/Sec 1) के अनुसार लें।<br/><b>नमूना तैयार करना (5.2.1):</b> नमूना IS 436 (Part 1/Sec 1) के अनुसार तैयार करें। यह लगभग 300 g coal हो, 212 micron IS sieve से पास होने तक पिसा हुआ, और containers में सील किया हुआ।<br/><b>Air-drying (5.2.2):</b> यदि नमूना तैयार करते समय air-drying की गई है, तो moisture की प्रतिशत कमी और उपयोग की गई sampling की IS विधि label पर लिखें।<br/><b>लैब में (5.2.3):</b> नमूने को फिर से sieve करें ताकि पक्का हो कि पूरा नमूना 212 micron IS sieve से निकलता है। फिर 24 h air-dry करें, मिलाएँ और bottle में रखें। यदि नमूना दूर से आया है, तो विश्लेषण से पहले bottle का पूरा नमूना फिर से मिलाएँ (segregation)। Rubber cloth पर लुढ़काकर मिलाना पूरी तरह ठीक नहीं है; पतली परत में फैलाकर कई जगह से spoon से भरना मदद करता है; laboratory mechanical mixer बेहतर है (Note)।<br/><b>अनियमित परिणाम (5.2.4):</b> कुछ coals के लिए analysis sample को और पीसकर 125 micron IS sieve से पास करें और फिर से मिलाएँ।<br/><b>Test portion (8.2.4.2):</b> 212 micron IS sieve से पास air-dried पदार्थ का 1.00 g से 1.01 g। Moisture (DM/QA/WI/22) भी साथ ही ज्ञात करें (8.1)।","procedure":["212 micron IS sieve से पास air-dried पदार्थ का प्रयोग करें (8.2.4.1)।","Lid सहित एक crucible, या stand भरने जितने lid सहित crucibles, (900 ± 10) °C पर 7 min गरम करें। Furnace से निकालें। पहले metal plate पर 5 min और फिर desiccator में 10 min ठंडा करें (8.2.4.2)।","Lid सहित हर खाली crucible को सही तौलें (M<sub>1</sub>)। हर crucible में 1.00 g से 1.01 g नमूना तौलें (crucible + lid + नमूना = M<sub>2</sub>)। Lid लगाएँ और crucible को साफ़ कठोर सतह पर थपथपाएँ जब तक नमूना बराबर मोटाई की परत न बना ले।","Stand और खाली crucible(s) सहित muffle furnace के zone का तापमान (900 ± 10) °C पर set करें, जैसा सही स्थान पर लगे unsheathed thermocouple में दिखे, या sheathed thermocouple की समकक्ष reading (8.2.4.3)।","Stand और खाली crucible(s) निकालें। Furnace का दरवाज़ा बंद करें ताकि तापमान फिर स्थिर हो जाए (8.2.4.4)।","यदि नमूना coke या low volatile coal है, तो lid हटाएँ, 2 बूँद benzene डालें और lid वापस लगाएँ।","भरे crucible(s) को दूसरे stand में रखें, muffle furnace में रखें और ठीक 7 min छोड़ दें। कई tests करते समय stand की खाली जगहें खाली crucibles से भरें (Note)।","Crucible(s) निकालें। खाली crucible(s) की तरह ही ठंडा करके तौलें — metal plate पर 5 min, फिर desiccator में 10 min (M<sub>3</sub>)।","Crucible(s) में बचे residue की प्रकृति नोट करें।"],"calculation":["Air-dried basis पर volatile matter (8.2.5):","V, percent = 100 × (M<sub>2</sub> − M<sub>3</sub>) / (M<sub>2</sub> − M<sub>1</sub>) − M<sub>0</sub>","जहाँ","M<sub>1</sub> = खाली crucible और lid का भार, g में;","M<sub>2</sub> = गरम करने से पहले crucible, lid और नमूने का भार, g में;","M<sub>3</sub> = गरम करने के बाद crucible, lid और नमूने का भार, g में; और","M<sub>0</sub> = air-dried basis पर नमूने में moisture का प्रतिशत (DM/QA/WI/22)।"],"precision":"Duplicate परिणाम इन सीमाओं में मिलने चाहिए (8.2.6): <b>Coal</b> — repeatability, duplicate मानों के arithmetic mean का 1.0 percent; reproducibility, duplicate मानों के arithmetic mean का 1.5 percent। <b>Coke</b> — repeatability 0.2 units; reproducibility 0.4 units।","reporting":"V को air-dried basis पर रिपोर्ट करें। Dry, dry ash-free या dry mineral free basis के लिए DM/QA/WI/27 देखें (6.1.2, 10)। Volatile matter test के बाद residue की प्रकृति रिपोर्ट में लिखें (10.7)। अंतिम मान को IS 2 : 2022 (Foreword) के अनुसार round off करें। Significant places उतने ही रखें जितने specified value में हैं।","notes":["900 °C तापमान जितना हो सके उतना ठीक प्राप्त करें। ± 10 °C की छूट केवल तापमान मापने की त्रुटि और furnace में असमानता के लिए है (8.2.2.3 का Note)।","अधिक तापमान पर रखे thermocouple का तापमान / EMF संबंध समय के साथ धीरे-धीरे बदलता है (8.2.2.4 का Note); इसलिए sheathed thermocouple को बार-बार जाँचें।","Lid का fit बहुत महत्वपूर्ण है। केवल वही crucible और lid प्रयोग करें जो जोड़ी के रूप में चुने और चिह्नित किए गए हैं (8.1, 8.2.2.1)।","Volatile matter के साथ ही नमूने की moisture ज्ञात करें, ताकि सही moisture घटाई जा सके (8.1)।"]}},{"id":"WI-26","no":"DM/QA/WI/26","type":"WI","cat":"Coal","std":["is1350_1"],"keywords":"coal ash content 815 500 muffle proximate ash in coal","rev":"00","dept":"Quality","en":{"short_title":"Ash in Coal (815 °C)","title":"Determination of Ash in Coal — Heating in Air to 815 °C to Constant Mass","purpose":"To find the ash (A) of coal, as the residue left after heating the sample in air to constant mass (9.1).","scope":"Air-dried coal ground to pass 212 micron IS sieve (9.3.1). For coals with more than 4 percent carbon dioxide, the final temperature is (850 ± 10) °C (Note to 9.3.1).","reference":"IS 1350 (Part 1) : 2025 (Third Revision), Clauses 9.1 to 9.5, 10.4","principle":"The sample is heated in air to 500 °C in 30 min, from 500 °C to 815 °C in a further 30 min to 60 min, and kept at this temperature until constant mass. The residue is the ash (9.1).","apparatus":["Muffle furnace — with a substantially uniform zone. It can reach 500 °C in 30 min from cold, can be raised to (815 ± 10) °C in a further 30 min to 60 min, and can hold this temperature to the end of the run. It should also be able to reach (850 ± 10) °C if needed. Ventilation about five air changes per minute (9.2.1).","Ventilation (Note to 9.2.1): a chimney about 20 cm high at the back of the muffle, with the front door open by 1.25 cm. If a chimney cannot be fitted at the back, use an insulating brick as a door with a 12.5 cm² clearance as air inlet, and a silica tube passing to the back of the muffle, vented through a vertical light-alloy tube 2.5 cm in diameter and 50 cm long fitted into the brick. Check the rate with a pitot tube, or check that six 2 g samples of coal can be ashed completely in an hour.","Dish — of silica, porcelain or platinum, 10 mm to 15 mm deep, of such a size that the spread of the sample does not exceed 0.15 g/cm² (9.2.2), with a lid (9.3.2)","Cold metal slab (9.3.2)","Desiccator, placed at the side of the balance (9.3.2)","Brush, to brush out the ash (9.3.2)","Laboratory mechanical mixer (preferred, 9.3.1)","Analytical balance"],"reagents":[{"name":"Quality of reagents (4)","prep":"Use pure chemicals and distilled water (IS 1070), unless stated otherwise. Pure chemicals means chemicals that do not contain impurities which affect the results."},{"name":"Desiccant for the desiccator","prep":"Fresh or freshly regenerated self-indicating silica gel (as named in 8.2.3.1)."}],"sampling":"<b>Sampling (5.1):</b> Take the sample as per IS 436 (Part 1/Sec 1) for coal.<br/><b>Sample preparation (5.2.1):</b> Prepare the sample as per IS 436 (Part 1/Sec 1). It shall be about 300 g of coal, ground to pass 212 micron IS sieve, and sealed in containers.<br/><b>Air-drying (5.2.2):</b> If air-drying was done while preparing the sample, write the percentage loss of moisture on the label, with the IS method of sampling used.<br/><b>At the laboratory (5.2.3):</b> Sieve the sample again to check that all of it passes 212 micron IS sieve. Then air-dry it for 24 h, mix it and keep it in a bottle. If the sample has travelled, mix the full contents of the bottle again before analysis (segregation). Rolling on a rubber cloth is not fully satisfactory; spreading in a thin layer and filling with a spoon from many places helps; a laboratory mechanical mixer is better (Note).<br/><b>Irregular results (5.2.4):</b> For some coals, grind the analysis sample further to pass 125 micron IS sieve and mix again.<br/><b>Test portion (9.3.1):</b> about 1 g to 2 g, according to the size of the dish, spread not more than 0.15 g/cm².","procedure":["Mix the air-dried material (ground to pass 212 micron IS sieve) thoroughly for 1 min, preferably with a laboratory mechanical mixer (9.3.1).","Weigh a clean, dry, empty dish (M<sub>1</sub>).","Weigh accurately into the dish about 1 g to 2 g of the material, according to the size of the dish (dish + sample = M<sub>2</sub>). Spread the material so that it does not exceed 0.15 g/cm².","Put the uncovered dish into the muffle furnace at room temperature. Raise the temperature to 500 °C in 30 min and to (815 ± 10) °C in a further 30 min to 60 min. Keep at this temperature for 60 min. For coals with more than 4 percent carbon dioxide, use a final temperature of (850 ± 10) °C.","If the ash is light and fluffy, cover the dish with its lid. Take the dish out of the furnace (9.3.2).","Cool first on a cold metal slab for 10 min and then in a desiccator placed at the side of the balance. Weigh after 15 min in the desiccator.","Ignite again at the same temperature until the change in mass of the ash is less than 0.001 g. Note the final mass (dish + ash = M<sub>3</sub>).","Note the colour of the ash.","Brush out the ash and weigh the empty dish again (M<sub>4</sub>). The mass of the ash is found by difference."],"calculation":["Ash, A, percent by mass = 100 × (M<sub>3</sub> − M<sub>4</sub>) / (M<sub>2</sub> − M<sub>1</sub>) (9.4)","where","M<sub>3</sub> = mass, in g, of dish and ash;","M<sub>4</sub> = mass, in g, of dish after brushing out the ash and on reweighing;","M<sub>2</sub> = mass, in g, of dish and sample; and","M<sub>1</sub> = mass, in g, of dish.","Ash on dry basis (10.4): A<sub>d</sub> = A × 100 / (100 − M<sub>0</sub>), where M<sub>0</sub> = moisture in the air-dried sample (DM/QA/WI/22)."],"precision":"Duplicate results shall agree within these limits (9.5): <b>Ash up to 10.0 percent</b> — repeatability 0.2 units; reproducibility 0.4 units. <b>Ash over 10.0 percent</b> — repeatability 2.0 percent of the arithmetic mean of the duplicate values; reproducibility 3.0 percent of the arithmetic mean of the duplicate values.","reporting":"Report A on air-dried basis; ash may also be given on dry basis (6.1.2). Write the colour of the ash in the report (10.7). Round off the final value as per IS 2 : 2022 (Foreword). Keep the same number of significant places as in the specified value.","notes":["Determine moisture (DM/QA/WI/22) at the same time as ash (6.1.1).","Mineral matter is calculated from the ash (10.6): see DM/QA/WI/27.","For reporting on various bases see clause 10 and DM/QA/WI/27 (Note to 9.4)."]},"hi":{"short_title":"Coal में Ash (815 °C)","title":"Coal में Ash का निर्धारण — हवा में 815 °C तक Constant Mass तक गरम करके","purpose":"Coal की ash (A) ज्ञात करना, यानी नमूने को हवा में constant mass तक गरम करने के बाद बचा residue (9.1)।","scope":"212 micron IS sieve से पास होने तक पिसा air-dried coal (9.3.1)। 4 percent से अधिक carbon dioxide वाले coals के लिए अंतिम तापमान (850 ± 10) °C है (9.3.1 का Note)।","reference":"IS 1350 (Part 1) : 2025 (Third Revision), Clauses 9.1 से 9.5, 10.4","principle":"नमूने को हवा में 30 min में 500 °C तक, फिर अगले 30 min से 60 min में 500 °C से 815 °C तक गरम किया जाता है, और constant mass तक इसी तापमान पर रखा जाता है। बचा residue ash है (9.1)।","apparatus":["Muffle furnace — काफ़ी हद तक एकसमान zone सहित। ठंडी अवस्था से 30 min में 500 °C तक पहुँचे, अगले 30 min से 60 min में (815 ± 10) °C तक बढ़ सके, और run के अंत तक यह तापमान बनाए रखे। ज़रूरत हो तो (850 ± 10) °C तक भी पहुँच सके। Ventilation लगभग पाँच air changes प्रति मिनट (9.2.1)।","Ventilation (9.2.1 का Note): muffle के पीछे लगभग 20 cm ऊँची chimney, और सामने का दरवाज़ा 1.25 cm खुला। यदि पीछे chimney न लग सके, तो दरवाज़े के रूप में insulating brick लगाएँ जिसमें air inlet के लिए 12.5 cm² खुली जगह हो, और एक silica tube muffle के पीछे तक जाए, जो brick में लगी 2.5 cm व्यास और 50 cm लंबी vertical light-alloy tube से vent हो। दर pitot tube से जाँचें, या जाँचें कि coal के छह 2 g नमूने एक घंटे में पूरे ash हो जाएँ।","Dish — silica, porcelain या platinum की, 10 mm से 15 mm गहरी, इतनी बड़ी कि नमूने का फैलाव 0.15 g/cm² से अधिक न हो (9.2.2), lid सहित (9.3.2)","ठंडी metal slab (9.3.2)","Desiccator, balance के पास रखा (9.3.2)","Ash निकालने के लिए brush (9.3.2)","Laboratory mechanical mixer (बेहतर, 9.3.1)","Analytical balance"],"reagents":[{"name":"रसायनों की गुणवत्ता (4)","prep":"जब तक अन्यथा न कहा गया हो, pure chemicals और distilled water (IS 1070) का प्रयोग करें। Pure chemicals यानी ऐसे chemicals जिनमें परिणाम को प्रभावित करने वाली अशुद्धियाँ न हों।"},{"name":"Desiccator के लिए desiccant","prep":"ताज़ा या ताज़ा regenerate किया हुआ self-indicating silica gel (8.2.3.1 में दिया गया)।"}],"sampling":"<b>Sampling (5.1):</b> Coal का नमूना IS 436 (Part 1/Sec 1) के अनुसार लें।<br/><b>नमूना तैयार करना (5.2.1):</b> नमूना IS 436 (Part 1/Sec 1) के अनुसार तैयार करें। यह लगभग 300 g coal हो, 212 micron IS sieve से पास होने तक पिसा हुआ, और containers में सील किया हुआ।<br/><b>Air-drying (5.2.2):</b> यदि नमूना तैयार करते समय air-drying की गई है, तो moisture की प्रतिशत कमी और उपयोग की गई sampling की IS विधि label पर लिखें।<br/><b>लैब में (5.2.3):</b> नमूने को फिर से sieve करें ताकि पक्का हो कि पूरा नमूना 212 micron IS sieve से निकलता है। फिर 24 h air-dry करें, मिलाएँ और bottle में रखें। यदि नमूना दूर से आया है, तो विश्लेषण से पहले bottle का पूरा नमूना फिर से मिलाएँ (segregation)। Rubber cloth पर लुढ़काकर मिलाना पूरी तरह ठीक नहीं है; पतली परत में फैलाकर कई जगह से spoon से भरना मदद करता है; laboratory mechanical mixer बेहतर है (Note)।<br/><b>अनियमित परिणाम (5.2.4):</b> कुछ coals के लिए analysis sample को और पीसकर 125 micron IS sieve से पास करें और फिर से मिलाएँ।<br/><b>Test portion (9.3.1):</b> dish के आकार के अनुसार लगभग 1 g से 2 g, फैलाव 0.15 g/cm² से अधिक नहीं।","procedure":["Air-dried पदार्थ (212 micron IS sieve से पास) को 1 min अच्छी तरह मिलाएँ, अधिमानतः laboratory mechanical mixer से (9.3.1)।","साफ़, सूखी, खाली dish तौलें (M<sub>1</sub>)।","Dish के आकार के अनुसार लगभग 1 g से 2 g पदार्थ dish में सही तौलें (dish + नमूना = M<sub>2</sub>)। पदार्थ को ऐसे फैलाएँ कि फैलाव 0.15 g/cm² से अधिक न हो।","बिना cover की dish को कमरे के तापमान पर muffle furnace में रखें। तापमान 30 min में 500 °C तक और अगले 30 min से 60 min में (815 ± 10) °C तक बढ़ाएँ। इस तापमान पर 60 min रखें। 4 percent से अधिक carbon dioxide वाले coals के लिए अंतिम तापमान (850 ± 10) °C रखें।","यदि ash हल्की और फूली हुई है, तो dish को उसके lid से ढकें। Dish को furnace से निकालें (9.3.2)।","पहले ठंडी metal slab पर 10 min और फिर balance के पास रखे desiccator में ठंडा करें। Desiccator में 15 min बाद तौलें।","उसी तापमान पर फिर ignite करें जब तक ash के भार का परिवर्तन 0.001 g से कम न हो। अंतिम भार लिखें (dish + ash = M<sub>3</sub>)।","Ash का रंग नोट करें।","Ash को brush से निकालें और खाली dish फिर तौलें (M<sub>4</sub>)। Ash का भार अंतर से निकलता है।"],"calculation":["Ash, A, percent by mass = 100 × (M<sub>3</sub> − M<sub>4</sub>) / (M<sub>2</sub> − M<sub>1</sub>) (9.4)","जहाँ","M<sub>3</sub> = dish और ash का भार, g में;","M<sub>4</sub> = ash निकालने के बाद फिर तौलने पर dish का भार, g में;","M<sub>2</sub> = dish और नमूने का भार, g में; और","M<sub>1</sub> = dish का भार, g में।","Dry basis पर ash (10.4): A<sub>d</sub> = A × 100 / (100 − M<sub>0</sub>), जहाँ M<sub>0</sub> = air-dried नमूने में moisture (DM/QA/WI/22)।"],"precision":"Duplicate परिणाम इन सीमाओं में मिलने चाहिए (9.5): <b>10.0 percent तक ash</b> — repeatability 0.2 units; reproducibility 0.4 units। <b>10.0 percent से अधिक ash</b> — repeatability, duplicate मानों के arithmetic mean का 2.0 percent; reproducibility, duplicate मानों के arithmetic mean का 3.0 percent।","reporting":"A को air-dried basis पर रिपोर्ट करें; ash को dry basis पर भी दिया जा सकता है (6.1.2)। Ash का रंग रिपोर्ट में लिखें (10.7)। अंतिम मान को IS 2 : 2022 (Foreword) के अनुसार round off करें। Significant places उतने ही रखें जितने specified value में हैं।","notes":["Ash के साथ ही moisture (DM/QA/WI/22) ज्ञात करें (6.1.1)।","Mineral matter, ash से गणना किया जाता है (10.6): DM/QA/WI/27 देखें।","विभिन्न basis पर रिपोर्ट के लिए clause 10 और DM/QA/WI/27 देखें (9.4 का Note)।"]}},{"id":"WI-27","no":"DM/QA/WI/27","type":"WI","cat":"Coal","std":["is1350_1"],"keywords":"coal fixed carbon fc proximate analysis dry basis dmf dry mineral free mineral matter 60 percent rh reporting basis conversion fixed carbon in coal","rev":"00","dept":"Quality","en":{"short_title":"Fixed Carbon in Coal & Reporting on Different Bases","title":"Calculation of Fixed Carbon in Coal and Reporting of Proximate Analysis on Air-Dried, 60 Percent RH, Dry and Dry Mineral Free Bases","purpose":"To calculate the fixed carbon (F) of coal and to report the proximate analysis (moisture, ash, volatile matter, fixed carbon) on the needed basis.","scope":"Proximate analysis results of coal found by DM/QA/WI/22 (moisture M<sub>0</sub>), DM/QA/WI/25 (volatile matter V) and DM/QA/WI/26 (ash A). Results are generally recorded on air-dried basis; ash may be given on dry basis; volatile matter and fixed carbon on dry, dry ash-free or dry mineral free (dmf) basis, by calculation from the air-dried results (6.1.2).","reference":"IS 1350 (Part 1) : 2025 (Third Revision), Clauses 6.1.2, 10.1 to 10.7","principle":"Fixed carbon is found by deducting from 100 the sum of moisture, ash and volatile matter, all in percent; or as the residue after the volatile matter test minus ash (10.2.3). Results on other bases are calculated from the air-dried basis results (6.1.2, 10.3 to 10.5).","sampling":"Use M<sub>0</sub>, A and V found on the same air-dried analysis sample, with the moisture determined at the same time as ash and volatile matter (6.1.1, 8.1).","procedure":["Find M<sub>0</sub> (DM/QA/WI/22), V (DM/QA/WI/25) and A (DM/QA/WI/26) on the same air-dried sample.","Calculate the fixed carbon F on air-dried basis (10.2.3).","If needed, calculate the results on 60 percent RH and 40 °C basis (10.3), on dry basis (10.4) and on dry mineral free basis (10.5, 10.6).","Fill in the report form (10.7), with the colour of the ash, the nature of the residue after the volatile matter test and the mineral matter formula used."],"tables":[{"title":"Form for Reporting of Results (10.7)","landscape":false,"rows":[["Sl No.","Proximate analysis","Air-dried basis","60 percent RH and 40 °C basis","Dry basis","dmf basis","Colour of ash","Nature of residue after volatile matter test","Mineral matter formula used"],["i)","Moisture, percent","","","","","","",""],["ii)","Ash, percent","","","","","","",""],["iii)","Volatile matter, percent","","","","","","",""],["iv)","Fixed carbon, percent","","","","","","",""],["v)","Total","100.0","100.0","100.0","100.0","","",""]],"after":"Also write on the form: Ref. No., Seam, Location, Sample No., Received on, Prepared on, Nature of sample, Character of sample, Size, Gross mass and Sampling done by."}],"calculation":["<b>Symbols (10.2.1):</b> air-dried basis — no suffix: M<sub>0</sub> = moisture, A = ash, V = volatile matter, F = fixed carbon (all percent). Suffix 1 = 60 percent RH and 40 °C basis (10.3.1); suffix d = dry basis (10.4.1); suffix dmf = dry mineral free basis (10.5.1).","<b>Fixed carbon, air-dried basis (10.2.3):</b> F = 100 − (M<sub>0</sub> + A + V)","<b>60 percent RH and 40 °C basis (10.3.2):</b> A<sub>1</sub> = A × (100 − M<sub>01</sub>) / (100 − M<sub>0</sub>); V<sub>1</sub> = V × (100 − M<sub>01</sub>) / (100 − M<sub>0</sub>); F<sub>1</sub> = F × (100 − M<sub>01</sub>) / (100 − M<sub>0</sub>); check: F<sub>1</sub> = 100 − (M<sub>01</sub> + A<sub>1</sub> + V<sub>1</sub>). M<sub>01</sub> = moisture at 60 percent RH and 40 °C (7.2.3).","<b>Dry basis (10.4.2):</b> A<sub>d</sub> = A × 100 / (100 − M<sub>0</sub>); V<sub>d</sub> = V × 100 / (100 − M<sub>0</sub>); F<sub>d</sub> = F × 100 / (100 − M<sub>0</sub>); check: F<sub>d</sub> = 100 − (A<sub>d</sub> + V<sub>d</sub>).","<b>Dry mineral free basis (10.5.2):</b> F<sub>dmf</sub> = F × 100 / [100 − (moisture + mineral matter)]; V<sub>dmf</sub> = 100 − F<sub>dmf</sub>.","<b>Mineral matter, MM (10.6):</b>","Most Indian coals (low sulphur and low carbonate) (10.6.1): MM = 1.1 × A","Carbonate carbon dioxide more than 0.5 percent (10.6.1): MM = 1.1 A + 0.7 CO<sub>2</sub> (CO<sub>2</sub> = carbonate carbon dioxide in coal, percent)","Carbonate CO<sub>2</sub> more than 1 percent (10.6.2): the proportions of the different carbonates may be found by analysis and a combined factor worked out using 0.64 CO<sub>2</sub> for siderite, 0.87 CO<sub>2</sub> for calcite and 0.91 CO<sub>2</sub> for magnesite.","Sulphur more than 1 percent (10.6.3): MM = 1.08 A + 0.55 S<sub>pyr</sub> (S<sub>pyr</sub> = sulphur present as pyrites, percent); then F<sub>dmf</sub> = [F − (0.15 × S<sub>pyr</sub>)] / [100 − (moisture + mineral matter)]","Both sulphur and carbonate CO<sub>2</sub> high (10.6.4): MM = 1.08 A + 0.55 S<sub>pyr</sub> + 0.70 CO<sub>2</sub>; F<sub>dmf</sub> as in 10.6.3.","Ash 5 percent or below (10.6.5): MM may be taken equal to the ash content; for a more exact value determine the mineral matter by an experimental method."],"reporting":"Report each value with its basis (air-dried, 60 percent RH and 40 °C, dry, dmf). The total of moisture, ash, volatile matter and fixed carbon on each basis is 100.0 (10.7). Round off the final value as per IS 2 : 2022 (Foreword). Keep the same number of significant places as in the specified value.","notes":["V is the total loss in the volatile matter test minus the moisture given off on drying the coal sample (10.2.2).","For V<sub>dmf</sub>, first find F<sub>dmf</sub> from F and then take V<sub>dmf</sub> = 100 − F<sub>dmf</sub>. This is better because V contains the water of hydration of the mineral matter and carbon dioxide from carbonates, which would need corrections if V<sub>dmf</sub> were found directly from V (10.5.3).","Usually the main carbonate mineral in coal is siderite, often with some calcite, magnesite, ankerite etc.; for these the general factor 0.7 CO<sub>2</sub> is good (10.6.1)."]},"hi":{"short_title":"Coal में Fixed Carbon और विभिन्न Basis पर रिपोर्ट","title":"Coal में Fixed Carbon की गणना और Proximate Analysis की Air-Dried, 60 Percent RH, Dry और Dry Mineral Free Basis पर रिपोर्टिंग","purpose":"Coal का fixed carbon (F) गणना करना और proximate analysis (moisture, ash, volatile matter, fixed carbon) को ज़रूरी basis पर रिपोर्ट करना।","scope":"DM/QA/WI/22 (moisture M<sub>0</sub>), DM/QA/WI/25 (volatile matter V) और DM/QA/WI/26 (ash A) से मिले coal के proximate analysis परिणाम। परिणाम सामान्यतः air-dried basis पर लिखे जाते हैं; ash को dry basis पर दिया जा सकता है; volatile matter और fixed carbon को dry, dry ash-free या dry mineral free (dmf) basis पर, air-dried परिणामों से गणना करके (6.1.2)।","reference":"IS 1350 (Part 1) : 2025 (Third Revision), Clauses 6.1.2, 10.1 से 10.7","principle":"100 में से moisture, ash और volatile matter (सभी percent में) का योग घटाकर fixed carbon मिलता है; या volatile matter test के बाद बचे residue में से ash घटाकर (10.2.3)। अन्य basis के परिणाम air-dried basis के परिणामों से गणना किए जाते हैं (6.1.2, 10.3 से 10.5)।","sampling":"एक ही air-dried analysis sample पर मिले M<sub>0</sub>, A और V का प्रयोग करें, जिसमें moisture, ash और volatile matter के साथ ही ज्ञात की गई हो (6.1.1, 8.1)।","procedure":["एक ही air-dried नमूने पर M<sub>0</sub> (DM/QA/WI/22), V (DM/QA/WI/25) और A (DM/QA/WI/26) ज्ञात करें।","Air-dried basis पर fixed carbon F गणना करें (10.2.3)।","ज़रूरत हो तो 60 percent RH और 40 °C basis (10.3), dry basis (10.4) और dry mineral free basis (10.5, 10.6) पर परिणाम गणना करें।","रिपोर्ट form (10.7) भरें, जिसमें ash का रंग, volatile matter test के बाद residue की प्रकृति और प्रयोग किया गया mineral matter formula हो।"],"tables":[{"title":"परिणाम रिपोर्ट करने का Form (10.7)","landscape":false,"rows":[["क्र. सं.","Proximate analysis","Air-dried basis","60 percent RH और 40 °C basis","Dry basis","dmf basis","Ash का रंग","Volatile matter test के बाद residue की प्रकृति","प्रयोग किया गया mineral matter formula"],["i)","Moisture, percent","","","","","","",""],["ii)","Ash, percent","","","","","","",""],["iii)","Volatile matter, percent","","","","","","",""],["iv)","Fixed carbon, percent","","","","","","",""],["v)","कुल (Total)","100.0","100.0","100.0","100.0","","",""]],"after":"Form पर यह भी लिखें: Ref. No., Seam, Location, Sample No., Received on, Prepared on, Nature of sample, Character of sample, Size, Gross mass और Sampling done by।"}],"calculation":["<b>चिह्न (10.2.1):</b> air-dried basis — बिना suffix: M<sub>0</sub> = moisture, A = ash, V = volatile matter, F = fixed carbon (सभी percent)। Suffix 1 = 60 percent RH और 40 °C basis (10.3.1); suffix d = dry basis (10.4.1); suffix dmf = dry mineral free basis (10.5.1)।","<b>Fixed carbon, air-dried basis (10.2.3):</b> F = 100 − (M<sub>0</sub> + A + V)","<b>60 percent RH और 40 °C basis (10.3.2):</b> A<sub>1</sub> = A × (100 − M<sub>01</sub>) / (100 − M<sub>0</sub>); V<sub>1</sub> = V × (100 − M<sub>01</sub>) / (100 − M<sub>0</sub>); F<sub>1</sub> = F × (100 − M<sub>01</sub>) / (100 − M<sub>0</sub>); जाँच: F<sub>1</sub> = 100 − (M<sub>01</sub> + A<sub>1</sub> + V<sub>1</sub>)। M<sub>01</sub> = 60 percent RH और 40 °C पर moisture (7.2.3)।","<b>Dry basis (10.4.2):</b> A<sub>d</sub> = A × 100 / (100 − M<sub>0</sub>); V<sub>d</sub> = V × 100 / (100 − M<sub>0</sub>); F<sub>d</sub> = F × 100 / (100 − M<sub>0</sub>); जाँच: F<sub>d</sub> = 100 − (A<sub>d</sub> + V<sub>d</sub>)।","<b>Dry mineral free basis (10.5.2):</b> F<sub>dmf</sub> = F × 100 / [100 − (moisture + mineral matter)]; V<sub>dmf</sub> = 100 − F<sub>dmf</sub>।","<b>Mineral matter, MM (10.6):</b>","अधिकांश भारतीय coals (कम sulphur और कम carbonate) (10.6.1): MM = 1.1 × A","Carbonate carbon dioxide 0.5 percent से अधिक (10.6.1): MM = 1.1 A + 0.7 CO<sub>2</sub> (CO<sub>2</sub> = coal में carbonate carbon dioxide, percent)","Carbonate CO<sub>2</sub> 1 percent से अधिक (10.6.2): विश्लेषण से विभिन्न carbonates का अनुपात ज्ञात करके संयुक्त factor निकाला जा सकता है — siderite के लिए 0.64 CO<sub>2</sub>, calcite के लिए 0.87 CO<sub>2</sub> और magnesite के लिए 0.91 CO<sub>2</sub>।","Sulphur 1 percent से अधिक (10.6.3): MM = 1.08 A + 0.55 S<sub>pyr</sub> (S<sub>pyr</sub> = pyrites के रूप में sulphur, percent); तब F<sub>dmf</sub> = [F − (0.15 × S<sub>pyr</sub>)] / [100 − (moisture + mineral matter)]","Sulphur और carbonate CO<sub>2</sub> दोनों अधिक (10.6.4): MM = 1.08 A + 0.55 S<sub>pyr</sub> + 0.70 CO<sub>2</sub>; F<sub>dmf</sub>, 10.6.3 की तरह।","Ash 5 percent या कम (10.6.5): MM को ash के बराबर माना जा सकता है; अधिक सही मान के लिए mineral matter प्रयोगात्मक विधि से ज्ञात करें।"],"reporting":"हर मान को उसके basis (air-dried, 60 percent RH और 40 °C, dry, dmf) के साथ रिपोर्ट करें। हर basis पर moisture, ash, volatile matter और fixed carbon का योग 100.0 होता है (10.7)। अंतिम मान को IS 2 : 2022 (Foreword) के अनुसार round off करें। Significant places उतने ही रखें जितने specified value में हैं।","notes":["V, volatile matter test में कुल कमी में से coal नमूने को सुखाने पर निकली moisture घटाकर मिलता है (10.2.2)।","V<sub>dmf</sub> के लिए पहले F से F<sub>dmf</sub> निकालें और फिर V<sub>dmf</sub> = 100 − F<sub>dmf</sub> लें। यह बेहतर है क्योंकि V में mineral matter का water of hydration और carbonates की carbon dioxide होती है, जिनके लिए V से सीधे V<sub>dmf</sub> निकालने पर correction करना पड़ता (10.5.3)।","सामान्यतः coal में मुख्य carbonate mineral siderite होता है, अक्सर कुछ calcite, magnesite, ankerite आदि के साथ; इनके लिए सामान्य factor 0.7 CO<sub>2</sub> ठीक है (10.6.1)।"]}},{"id":"SOP-02","no":"DM/QA/SOP/02","type":"SOP","cat":"Silico manganese","std":["is1472"],"keywords":"sampling sample silico manganese simn ferro alloy sampling of ferro-alloys (simn)","en":{"short_title":"Sampling of Ferro-Alloys (SiMn)","title":"Sampling and Sample Preparation of Ferro-Alloys (Silicomanganese) for Determination of Chemical Composition","purpose":"To collect and prepare samples that represent a lot of silicomanganese, for chemical analysis.","scope":"IS 1472 cl. 1.1 gives the procedure to collect and prepare samples representing a lot of ferro-alloys, to find the chemical composition of the alloy in the lot. Silicomanganese is in Group III (cl. 1.2: Group III = Ferromanganese, Silicomanganese, Ferrochromium (high carbon), Ferrophosphorous).","reference":"IS 1472 : 1977 (First Revision, Reaffirmed 2022) with Amendment No. 1 (July 1988) and Amendment No. 2 (September 2000); Clauses 1, 2, 3, 4, 5.1, 5.2.3, 5.3.3, 6.1.3, 6.1.7 to 6.1.10, 7.1, 8.1 and Tables 1, 6","principle":"Ferro-alloys are sampled in liquid form at the place of manufacture (cl. 4), or in solid form supplied in bulk (cl. 5.2), or in crushed form supplied in filled containers (cl. 5.3) (cl. 3.1). The lot is divided into sub-lots (Table 1). A gross sample is collected from each sub-lot, crushed and reduced to a laboratory sample (cl. 6).","apparatus":["Suitable sample cutter (5.2.3.2, Amd 1)","Square frame, each side at least three times the largest lump size (5.2.3.3, Amd 1)","Small moulds for liquid-metal spoon samples (4.2)","5 mm sieve and 150-micron sieve (4.2, 6.1.3)","Hardened alloy steel mortar and pestle (6.1.3)","Riffle dividers of different sizes (6.1.7); scoop (6.1.8, 6.1.9.1); smooth flat non-moisture absorbing plate and bumper plate (6.1.9.1)","Glazed paper (6.1.10)"],"procedure":["<b>Terms (cl. 2):</b> Lot — quantity of ferro-alloys of one type and grade offered for inspection at one time. Sub-lot — quantity in one of the parts into which the lot is divided for sampling. Increment — quantity taken by a sampling device at one time and in one motion from a lot. Gross sample — all increments from a sub-lot combined (as many gross samples as sub-lots). Laboratory sample — quantity obtained by reducing a gross sample by a set procedure and sent to the laboratory.","<b>When to sample:</b> Take samples at the time of loading or unloading, or during packing or unpacking (5.1.1).","<b>Liquid form at place of manufacture (cl. 4; recommended wherever possible, 4.1):</b> During tapping of each cast or heat, collect three spoonfuls of alloy — at the beginning, middle and end of tapping. Avoid dust and slag. Pour each into a small mould separately.","Clean the surface of the three castings free from foreign matter. Remove the outer skin (by grinding or otherwise).","Break all three castings together and crush to 5 mm size. Mix well to make a gross sample of 1.5 kg (4.2). Prepare the final sample as per cl. 6 (4.2.1).","<b>Lump form, Group III — sub-lots (5.2.3.1):</b> Divide the consignment into uniform lots of not more than 5 000 tonnes each. Divide each lot into sub-lots of about equal mass, in the number given in Table 1.","<b>Lump form, Group III — gross sample in wagons or trucks (5.2.3.2 as substituted by Amd 1):</b> Fix the number of sub-lots from Table 1. Divide the whole consignment into wagons or trucks that form the sub-lots.","Sample each sub-lot, preferably when the material is moving, that is, during loading or unloading. Use a suitable sample cutter to collect material at regular intervals so that the gross sample is not less than 100 kg.","<b>Alternative (5.2.3.3, Amd 1; preferred, since a sampling scoop is not practical for these heavy alloys):</b> Spread the material of one out of every five wagons or trucks or payloader buckets in a single layer on clean levelled ground.","Place the square frame (each side at least three times the largest lump size) at a random point on this layer. Collect all pieces fully inside the frame and those at least 50 percent inside, as one increment.","Collect at
