Repository: mishrachemist/mishrachemist.github.io

File: data/sop_list.json (part 13 of 26)
least two increments in this way from each selected wagon or truck. The gross sample from each sub-lot must be not less than 100 kg.","<b>Stockpiles (5.2.3.4, Amd 1):</b> When both above methods are not possible, use the trench sampling method. Collect material over a 30-cm diameter cross section and over the full depth of the stockpile as one unit sample.","If there are many stockpiles, sample at least 25 percent of the stockpiles in the sub-lot in this way. Make sure the minimum gross sample mass is met.","<b>Containers (5.2.3.5, Amd 1):</b> When the alloys come in containers, sample as per 5.3.3.","<b>Crushed form in containers, Group III (5.3.3):</b> Divide the alloys in containers into sub-lots as per Table 1 (5.3.3.1).","Gross sample (5.3.3.2 as substituted by Amd 1): Open one out of every five containers and pour the contents on levelled ground. Collect a gross sample of 100 kg by the same procedure as in 5.2.3.2.","<b>Reduction of gross sample, Group III (6.1.3 with Amd 1):</b> Reduce the gross sample collected as per 4.2 or 5.2.3.2 or 5.3.3.2 by any one method of 6.1.7 to 6.1.9.","Crush the gross sample to pass the 5-mm sieve. Reduce it to get not less than 20 kg sample.","Reduce the 20 kg sample by coning and quartering to not less than 500 g.","Pulverise this sample to pass fully through the 150-micron sieve. Pulverize best with a hardened alloy steel mortar and pestle. Sieve so that the size stays close to 150-micron and dust is not lost. Prepare the final laboratory sample as per 6.1.10.","<b>Riffle divider (6.1.7):</b> After each crushing, mix the alloy and pour it into the riffle. Repeat with riffles of different sizes to suit the size of the crushed alloy.","<b>Coning and quartering (6.1.8):</b> Mix the crushed alloy well. Scoop it into a cone-shaped pile; drop each scoopful on the same spot so it spreads evenly on all sides.","Flatten the cone by pressing the top with the smooth face of the scoop. Cut it into quarters by two lines crossing at right angle at the centre of the base. Reject any two diagonally opposite quarters to reduce the bulk by half.","<b>Increment division (6.1.9, for small enough particle size):</b> (a) Spread the crushed sample on a smooth flat (non-moisture absorbing) plate as a uniform flat rectangle. (b) Divide the rectangle into five equal parts lengthwise and four equal parts breadthwise. (c) From each of the 20 parts take equal quantities with a suitable scoop and combine them as the reduced sample.","Push the scoop to the bottom of the sample layer. If needed, put a bumper plate in front of the scoop (6.1.9.1, Fig. 1).","<b>Laboratory sample (6.1.10):</b> Pour the pulverised material on glazed paper and mix well. Divide it into three portions — one for the buyer, one for the seller and the third kept as a referee sample.","<b>Number of tests (7.1):</b> Take the number of gross samples from a lot as per cl. 5. Prepare each gross sample into a laboratory sample enough for all chemical determinations.","Test all laboratory samples one by one for the important characteristics. For the other characteristics, make a composite sample by mixing equal or proportionate quantity from each laboratory sample, and analyse it (Table 6)."],"tables":[{"title":"Table 1 Minimum Number of Sub-lots into which a Lot is to be Divided (Clauses 5.2.1.1, 5.2.2.1, 5.2.3.1, 5.2.4.2, 5.2.5.1, 5.3.2.1, 5.3.3.1 and 5.3.5.1)","rows":[["Mass of the Lot, tonnes","Minimum Number of Sub-lots"],["Up to 25","1"],["26 to 100","2"],["101 to 300","3"],["301 to 800","4"],["801 to 1 500","5"],["1 501 to 3 000","8"],["3 001 and above","10"]]},{"title":"Table 6 Number of Tests (Group III — Silicomanganese row)","rows":[["Group","Ferro-alloy","Elements for which laboratory samples are analysed individually","Elements for which a composite sample is analysed"],["III","Silicomanganese","Silicon, Manganese, Carbon","Sulphur, Phosphorus, Arsenic"]]},{"title":"Factor 'h' for limits of variation (cl. 8.1.3)","rows":[["Number of Laboratory Samples Analyzed","Value of Factor 'h'"],["3","1.30"],["4","0.72"],["5","0.51"],["8","0.29"],["10","0.23"]]}],"calculation":["When three or more laboratory samples are analysed one by one (8.1.3): let x<sub>1</sub>, x<sub>2</sub>, ... x<sub>n</sub> be the results of 'n' laboratory samples for a characteristic.","Average x-bar = (x<sub>1</sub> + x<sub>2</sub> + ... + x<sub>n</sub>) / n;  Range R = maximum value minus minimum value.","Limits of variation of the average level in the lot = (x-bar ± hR), where h is taken from the table above."],"reporting":"8.1.1: When composite samples are tested, report the single test result as the value of that characteristic for the lot. 8.1.2: When only two laboratory samples are analysed one by one, report the average of the two results as the value for the lot; also report the individual results to show the range of variation. 8.1.3: For three or more, report x-bar ± hR. Round off as per IS 2-1960 (cl. 0.6).","notes":["Amendment No. 1 (July 1988) substitutes 5.2.3.2, adds 5.2.3.3 to 5.2.3.5, substitutes 5.3.3.2, and substitutes the third sentence of 6.1.3 (the old sentence — pulverise the 20 kg sample to pass 150-micron sieve till 300 g of final sample is obtained — is superseded). The old 5.2.3.2 (increments of 5 kg at regular intervals, gross sample not less than 100 kg, suitable sampling scoop) and old 5.3.3.2 (one out of every five containers, 2 kg from each, gross sample 100 kg) are superseded.","Amendment No. 2 (September 2000) renames 5.2 as 'Sampling of Alloys in Lump Form (for Alloys in the Groups I, II, III, IV, V and VI)'.","General guidance on principles of lot sampling: IS 1548-1969 (cl. 0.5).","Sample silicomanganese for sieve analysis / size determination as per IS 15765 (IS 1470 : 2025 cl. 10)."]},"rev":"00","dept":"Quality","hi":{"short_title":"Ferro-Alloys (SiMn) का नमूना लेना","title":"रासायनिक संरचना ज्ञात करने हेतु Ferro-Alloys (Silicomanganese) का नमूना लेना एवं नमूना तैयार करना","purpose":"रासायनिक विश्लेषण के लिए silicomanganese के lot का प्रतिनिधित्व करने वाले नमूने लेना और तैयार करना।","scope":"IS 1472 cl. 1.1 ferro-alloys के lot का प्रतिनिधि नमूना लेने और तैयार करने की विधि देता है, ताकि lot में alloy की रासायनिक संरचना ज्ञात हो सके। Silicomanganese Group III में है (cl. 1.2: Group III = Ferromanganese, Silicomanganese, Ferrochromium (high carbon), Ferrophosphorous)।","reference":"IS 1472 : 1977 (First Revision, Reaffirmed 2022), Amendment No. 1 (July 1988) और Amendment No. 2 (September 2000) सहित; Clauses 1, 2, 3, 4, 5.1, 5.2.3, 5.3.3, 6.1.3, 6.1.7 to 6.1.10, 7.1, 8.1 तथा Tables 1, 6","principle":"Ferro-alloys का नमूना निर्माण स्थल पर तरल रूप में (cl. 4), या bulk में दिए ठोस रूप में (cl. 5.2), या भरे containers में दिए crushed रूप में (cl. 5.3) लिया जाता है (cl. 3.1)। lot को sub-lots में बाँटा जाता है (Table 1)। हर sub-lot से gross sample लिया जाता है, crush किया जाता है और laboratory sample तक घटाया जाता है (cl. 6)।","apparatus":["उपयुक्त sample cutter (5.2.3.2, Amd 1)","Square frame, हर भुजा सबसे बड़े lump size की कम से कम तीन गुना (5.2.3.3, Amd 1)","तरल धातु के spoon samples के लिए छोटे moulds (4.2)","5 mm sieve और 150-micron sieve (4.2, 6.1.3)","Hardened alloy steel mortar and pestle (6.1.3)","विभिन्न आकार के riffle dividers (6.1.7); scoop (6.1.8, 6.1.9.1); चिकनी समतल नमी न सोखने वाली plate और bumper plate (6.1.9.1)","Glazed paper (6.1.10)"],"procedure":["<b>शब्दावली (cl. 2):</b> Lot — एक प्रकार और grade के ferro-alloys की वह मात्रा जो एक समय में निरीक्षण के लिए दी जाए। Sub-lot — नमूना लेने के लिए lot को जिन भागों में बाँटा जाता है, उनमें से एक भाग की मात्रा। Increment — sampling device से एक समय में एक गति में lot से ली गई मात्रा। Gross sample — एक sub-lot के सभी increments मिलाकर (जितने sub-lots उतने gross samples)। Laboratory sample — gross sample को निर्धारित विधि से घटाकर प्राप्त और प्रयोगशाला को भेजी गई मात्रा।","<b>नमूना कब लें:</b> loading या unloading के समय, या packing या unpacking के दौरान नमूना लें (5.1.1)।","<b>निर्माण स्थल पर तरल रूप (cl. 4; जहाँ संभव हो वहाँ अनुशंसित, 4.1):</b> हर cast या heat की tapping के समय alloy के तीन चम्मच लें — tapping के शुरू, बीच और अंत में। धूल और slag से बचें। हर चम्मच अलग छोटे mould में डालें।","तीनों castings की सतह से बाहरी पदार्थ साफ करें। बाहरी परत (skin) हटाएँ (grinding से या अन्य तरीके से)।","तीनों castings को एक साथ तोड़ें और 5 mm आकार तक crush करें। अच्छी तरह मिलाकर 1.5 kg का gross sample बनाएँ (4.2)। अंतिम नमूना cl. 6 के अनुसार तैयार करें (4.2.1)।","<b>Lump रूप, Group III — sub-lots (5.2.3.1):</b> consignment को 5 000 tonnes से अधिक नहीं के एक समान lots में बाँटें। हर lot को Table 1 में दी गई संख्या में लगभग बराबर द्रव्यमान के sub-lots में बाँटें।","<b>Lump रूप, Group III — wagon या truck में gross sample (5.2.3.2, Amd 1 द्वारा प्रतिस्थापित):</b> sub-lots की संख्या Table 1 से तय करें। पूरे consignment को wagons या trucks में बाँटें जो sub-lots बनें।","हर sub-lot का नमूना, अच्छा हो कि माल चलते समय, यानी loading या unloading के दौरान लें। उपयुक्त sample cutter से नियमित अंतराल पर माल लें ताकि gross sample 100 kg से कम न हो।","<b>वैकल्पिक (5.2.3.3, Amd 1; पसंदीदा, क्योंकि इन भारी alloys के लिए sampling scoop व्यावहारिक नहीं है):</b> हर पाँच wagons या trucks या payloader buckets में से एक का माल साफ समतल जमीन पर एक परत में फैलाएँ।","Square frame (हर भुजा सबसे बड़े lump size की कम से कम तीन गुना) को इस परत पर किसी random बिंदु पर रखें। frame के पूरे अंदर के सभी टुकड़े और कम से कम 50 percent अंदर वाले टुकड़े एक increment के रूप में लें।","हर चुने wagon या truck से इस तरह कम से कम दो increments लें। हर sub-lot से gross sample 100 kg से कम नहीं होना चाहिए।","<b>Stockpiles (5.2.3.4, Amd 1):</b> जब ऊपर की दोनों विधियाँ संभव न हों, तो trench sampling method अपनाएँ। 30-cm व्यास के cross section में stockpile की पूरी गहराई तक माल एक unit sample के रूप में लें।","यदि कई stockpiles हों, तो sub-lot के कम से कम 25 percent stockpiles का इस तरह नमूना लें। ध्यान रखें कि gross sample का न्यूनतम द्रव्यमान पूरा हो।","<b>Containers (5.2.3.5, Amd 1):</b> जब alloys containers में आएँ, तो 5.3.3 के अनुसार नमूना लें।","<b>Containers में crushed रूप, Group III (5.3.3):</b> containers वाले alloys को Table 1 के अनुसार sub-lots में बाँटें (5.3.3.1)।","Gross sample (5.3.3.2, Amd 1 द्वारा प्रतिस्थापित): हर पाँच containers में से एक खोलें और माल समतल जमीन पर डालें। 5.2.3.2 वाली विधि से 100 kg का gross sample लें।","<b>Gross sample को घटाना, Group III (6.1.3, Amd 1 सहित):</b> 4.2 या 5.2.3.2 या 5.3.3.2 के अनुसार लिए gross sample को 6.1.7 से 6.1.9 की किसी एक विधि से घटाएँ।","Gross sample को 5-mm sieve से पार होने तक crush करें। इसे घटाकर कम से कम 20 kg नमूना प्राप्त करें।","20 kg नमूने को coning and quartering से कम से कम 500 g तक घटाएँ।","इस नमूने को 150-micron sieve से पूरा पार होने तक pulverise करें। pulverize करने के लिए hardened alloy steel mortar and pestle सबसे अच्छा है। ऐसे छानें कि आकार 150-micron के पास रहे और धूल न उड़े। अंतिम laboratory sample 6.1.10 के अनुसार तैयार करें।","<b>Riffle divider (6.1.7):</b> हर crushing के बाद alloy को मिलाएँ और riffle में डालें। crushed alloy के आकार के अनुसार अलग-अलग आकार के riffles से दोहराएँ।","<b>Coning and quartering (6.1.8):</b> crushed alloy को अच्छी तरह मिलाएँ। scoop से शंकु आकार का ढेर बनाएँ; हर scoop एक ही जगह पर गिराएँ ताकि माल सभी ओर बराबर फैले।","Scoop की चिकनी सतह से ऊपर दबाकर शंकु को चपटा करें। आधार के केंद्र पर समकोण पर कटती दो रेखाओं से इसे चार भागों में काटें। आमने-सामने (तिरछे) के कोई दो भाग हटाकर मात्रा आधी करें।","<b>Increment division (6.1.9, पर्याप्त छोटे कण आकार के लिए):</b> (a) crushed नमूने को चिकनी समतल (नमी न सोखने वाली) plate पर एक समान चपटे आयत के रूप में फैलाएँ। (b) आयत को लंबाई में पाँच बराबर भागों और चौड़ाई में चार बराबर भागों में बाँटें। (c) सभी 20 भागों से उपयुक्त scoop द्वारा बराबर मात्रा लें और मिलाकर घटाया हुआ नमूना बनाएँ।","Scoop को नमूने की परत के तल तक डालें। आवश्यक हो तो scoop के आगे bumper plate लगाएँ (6.1.9.1, Fig. 1)।","<b>Laboratory sample (6.1.10):</b> pulverised माल को glazed paper पर डालें और अच्छी तरह मिलाएँ। इसे तीन भागों में बाँटें — एक buyer के लिए, एक seller के लिए और तीसरा referee sample के रूप में रखें।","<b>परीक्षणों की संख्या (7.1):</b> lot से gross samples की संख्या cl. 5 के अनुसार लें। हर gross sample से सभी रासायनिक परीक्षणों के लिए पर्याप्त laboratory sample तैयार करें।","महत्वपूर्ण गुणों के लिए सभी laboratory samples का अलग-अलग परीक्षण करें। बाकी गुणों के लिए हर laboratory sample से बराबर या अनुपातिक मात्रा मिलाकर composite sample बनाएँ और उसका विश्लेषण करें (Table 6)।"],"tables":[{"title":"Table 1 Lot को कम से कम कितने Sub-lots में बाँटना है (Clauses 5.2.1.1, 5.2.2.1, 5.2.3.1, 5.2.4.2, 5.2.5.1, 5.3.2.1, 5.3.3.1 and 5.3.5.1)","rows":[["Lot का द्रव्यमान, tonnes","Sub-lots की न्यूनतम संख्या"],["25 तक","1"],["26 से 100","2"],["101 से 300","3"],["301 से 800","4"],["801 से 1 500","5"],["1 501 से 3 000","8"],["3 001 और अधिक","10"]]},{"title":"Table 6 परीक्षणों की संख्या (Group III — Silicomanganese पंक्ति)","rows":[["Group","Ferro-alloy","तत्व जिनके लिए laboratory samples का अलग-अलग विश्लेषण होता है","तत्व जिनके लिए composite sample का विश्लेषण होता है"],["III","Silicomanganese","Silicon, Manganese, Carbon","Sulphur, Phosphorus, Arsenic"]]},{"title":"Limits of variation के लिए Factor 'h' (cl. 8.1.3)","rows":[["विश्लेषित Laboratory Samples की संख्या","Factor 'h' का मान"],["3","1.30"],["4","0.72"],["5","0.51"],["8","0.29"],["10","0.23"]]}],"calculation":["जब तीन या अधिक laboratory samples का अलग-अलग विश्लेषण हो (8.1.3): किसी गुण के लिए 'n' laboratory samples के परिणाम x<sub>1</sub>, x<sub>2</sub>, ... x<sub>n</sub> मानें।","औसत x-bar = (x<sub>1</sub> + x<sub>2</sub> + ... + x<sub>n</sub>) / n;  Range R = अधिकतम मान घटा न्यूनतम मान।","Lot में औसत स्तर की limits of variation = (x-bar ± hR), जहाँ h ऊपर की तालिका से लें।"],"reporting":"8.1.1: जब composite samples का परीक्षण हो, तो एक परीक्षण परिणाम को lot के उस गुण के मान के रूप में report करें। 8.1.2: जब केवल दो laboratory samples का अलग-अलग विश्लेषण हो, तो दोनों परिणामों का औसत lot के मान के रूप में report करें; अंतर की सीमा दिखाने के लिए अलग-अलग परिणाम भी report करें। 8.1.3: तीन या अधिक के लिए x-bar ± hR report करें। IS 2-1960 के अनुसार round off करें (cl. 0.6)।","notes":["Amendment No. 1 (July 1988) 5.2.3.2 को प्रतिस्थापित करता है, 5.2.3.3 से 5.2.3.5 जोड़ता है, 5.3.3.2 को प्रतिस्थापित करता है, और 6.1.3 का तीसरा वाक्य प्रतिस्थापित करता है (पुराना वाक्य — 20 kg नमूने को 150-micron sieve से पार होने तक pulverise करें जब तक 300 g अंतिम नमूना न मिले — निरस्त है)। पुराना 5.2.3.2 (नियमित अंतराल पर 5 kg के increments, gross sample 100 kg से कम नहीं, उपयुक्त sampling scoop) और पुराना 5.3.3.2 (हर पाँच containers में से एक, हर एक से 2 kg, gross sample 100 kg) निरस्त हैं।","Amendment No. 2 (September 2000) 5.2 का नाम 'Sampling of Alloys in Lump Form (for Alloys in the Groups I, II, III, IV, V and VI)' करता है।","Lot sampling के सिद्धांतों पर सामान्य मार्गदर्शन: IS 1548-1969 (cl. 0.5)।","Sieve analysis / size determination के लिए silicomanganese का नमूना IS 15765 के अनुसार लें (IS 1470 : 2025 cl. 10)।"]}},{"id":"WI-28","no":"DM/QA/WI/28","type":"WI","cat":"Silico manganese","std":["is1559"],"keywords":"silicon si% silico manganese simn silicon in simn (gravimetric)","en":{"short_title":"Silicon in SiMn (Gravimetric)","title":"Determination of Silicon in Silicomanganese by the Gravimetric Method","purpose":"To find the silicon content of silicomanganese by sodium peroxide fusion, dehydration and hydrofluorization.","scope":"This WI covers silicon in silicomanganese (IS 1559 cl. 24). IS 1559 (cl. 1.1) covers the analysis of ferro-alloys, including silicomanganese of the composition ranges given in Appendix A.","reference":"IS 1559 : 1961 (Reaffirmed 2023) Methods of Chemical Analysis of Ferro-Alloys, Section IV Silicomanganese, Clauses 1 to 4, 24 (with 14.1, 14.3, 5.2.2, 5.3, 5.4.2 to 5.5 referred), Appendix A","range":"Appendix A, silicomanganese: Si 16 to 20 percent.","principle":"(cl. 24.1, same as 14.1) Fuse the sample with sodium peroxide. Evaporate the fused mass with hydrochloric acid and bake it. Then find silica by hydrofluorization in the usual way.","apparatus":["Iron crucible, 50-ml (cl. 24.2)","Small iron or nickel rod for mixing (cl. 24.4.1)","Porcelain dish (cl. 5.4.2)","Platinum crucible, 25 to 30 ml capacity, with lid (cl. 5.2.2; used in 5.4.4)","Hot-plate; muffle furnace (1 000 °C); desiccator (cl. 5.4.4)","Filter paper No. 40 (cl. 5.4.2)"],"reagents":[{"name":"Sodium carbonate","prep":"Anhydrous (cl. 14.3.1)."},{"name":"Sodium peroxide","prep":"Solid (cl. 14.3.2)."},{"name":"Sodium hydroxide","prep":"Solid (cl. 5.3.1)."},{"name":"Dilute hydrochloric acid","prep":"1 : 1 and 1 : 20 (v/v) (cl. 5.3.2)."},{"name":"Concentrated hydrochloric acid","prep":"sp gr 1.16, as per IS 265-1950 (since revised) (cl. 5.3.3)."},{"name":"Dilute sulphuric acid","prep":"1 : 1 (v/v) (cl. 5.3.4)."},{"name":"Hydrofluoric acid","prep":"40 percent (cl. 5.3.5)."}],"sampling":"Take 0.5 g of the sample, weighed accurately (cl. 24.4.1). Prepare the laboratory sample as per IS 1472 (see DM/QA/SOP/02).","procedure":["Weigh accurately 0.5 g of the sample. Transfer it to a 50-ml iron crucible (cl. 24.4.1).","Add about 10 g of sodium peroxide. Mix well with a small iron or nickel rod.","Cover the mixture with a layer of about 2 g more sodium peroxide.","Fuse the mixture (see Note 1).","Take out the melt with the least quantity of hot water into a porcelain dish. Wash the crucible and lid with a jet of hot water (cl. 5.4.2).","Acidify carefully with dilute hydrochloric acid (1 : 1). Add about 50 ml in excess.","Evaporate to dryness. Bake for 1 hour at 100 to 110 °C.","Dissolve the mass again in 40 ml of concentrated hydrochloric acid by warming. Dilute with 150 ml of hot water.","Bring to boil. Let it settle a little. Filter through filter paper No. 40.","Wash 10 to 12 times, in turn with hot dilute hydrochloric acid (1 : 20) and hot water. Last, rinse with hot water until the washings are free from chlorides. Keep the paper and residue.","Evaporate the filtrate and washings to dryness. Repeat the baking, dissolving, filtering and washing as in steps g to j (cl. 5.4.3).","Keep the final filtrate for manganese by the Bismuthate method (DM/QA/WI/29) or the Volhard method (DM/QA/WI/30) (cl. 24.4.1; see cl. 25 and 26).","Put both papers with residue (from steps j and k) in the platinum crucible. Dry fully on a hot-plate (cl. 5.4.4).","Heat the crucible in a muffle furnace at 1 000 °C for about 30 minutes. Cool in a desiccator and weigh.","Ignite again for 10 minutes at 1 000 °C and weigh, to check constant weight.","Add enough dilute sulphuric acid to wet the residue. Add carefully about 10 ml of hydrofluoric acid. Evaporate to dryness with care (cl. 5.4.5).","Ignite over a free flame to constant weight. Note the loss in weight. This loss is the weight of silica."],"calculation":["Silicon, percent = (A × 46.72) / B  (cl. 5.5)","where A = weight in g of silica obtained, and B = weight in g of the sample taken."],"reporting":"Round off as per IS 2-1960 Rules for Rounding Off Numerical Values (Revised) (IS 1559 cl. 0.6).","notes":["Fusion: cl. 24 gives no fusion conditions. For ferrochromium, cl. 14.4.1 (nickel crucible, 2 g sample, 15 g Na<sub>2</sub>O<sub>2</sub>) says: 'Cover and fuse at a dull red heat in an electrically heated muffle furnace. Allow it to cool till the fused mass has solidified; loosen the cake by tapping while still warm.' Cl. 24 does not adopt 14.4.1 directly.","Cl. 5.4.5 Note: carry out a blank determination when the silica content of the ferro-alloy is below 10 percent.","Section IV changes from the referred clauses: 50-ml iron crucible (cl. 24.2) in place of nickel crucible (cl. 14.2); sample 0.5 g with about 10 g + 2 g sodium peroxide (cl. 24.4.1).","Quality of reagents (cl. 3.1): unless stated otherwise, use pure chemicals and distilled water [see IS 1070-1960 Water, Distilled Quality (Revised)]. 'Pure chemicals' means chemicals that have no impurities which affect the results.","Filter papers (cl. 4.1): the IS gives Whatman filter paper numbers only. Any other suitable brand with the same porosity may also be used.","Sampling (cl. 2.1): draw and prepare samples as per IS 1472 (Part I)-1959. As per cl. 0.5 the latest version applies: IS 1472 : 1977, see DM/QA/SOP/02."]},"rev":"00","dept":"Quality","hi":{"short_title":"SiMn में Silicon (Gravimetric)","title":"Gravimetric विधि द्वारा Silicomanganese में Silicon का निर्धारण","purpose":"Sodium peroxide fusion, dehydration और hydrofluorization द्वारा silicomanganese में silicon की मात्रा ज्ञात करना।","scope":"यह WI silicomanganese में silicon के लिए है (IS 1559 cl. 24)। IS 1559 (cl. 1.1) ferro-alloys के विश्लेषण के लिए है, जिसमें Appendix A में दी गई संरचना-सीमा वाला silicomanganese भी शामिल है।","reference":"IS 1559 : 1961 (Reaffirmed 2023) Methods of Chemical Analysis of Ferro-Alloys, Section IV Silicomanganese, Clauses 1 to 4, 24 (with 14.1, 14.3, 5.2.2, 5.3, 5.4.2 to 5.5 referred), Appendix A","range":"Appendix A, silicomanganese: Si 16 से 20 percent।","principle":"(cl. 24.1, 14.1 के समान) नमूने को sodium peroxide के साथ fuse करें। Fused mass को hydrochloric acid के साथ evaporate करके bake करें। फिर सामान्य तरीके से hydrofluorization द्वारा silica ज्ञात करें।","apparatus":["Iron crucible, 50-ml (cl. 24.2)","मिलाने के लिए छोटी iron या nickel rod (cl. 24.4.1)","Porcelain dish (cl. 5.4.2)","Platinum crucible, 25 से 30 ml क्षमता, ढक्कन सहित (cl. 5.2.2; 5.4.4 में प्रयोग)","Hot-plate; muffle furnace (1 000 °C); desiccator (cl. 5.4.4)","Filter paper No. 40 (cl. 5.4.2)"],"reagents":[{"name":"Sodium carbonate","prep":"Anhydrous (cl. 14.3.1)।"},{"name":"Sodium peroxide","prep":"ठोस (cl. 14.3.2)।"},{"name":"Sodium hydroxide","prep":"ठोस (cl. 5.3.1)।"},{"name":"Dilute hydrochloric acid","prep":"1 : 1 और 1 : 20 (v/v) (cl. 5.3.2)।"},{"name":"Concentrated hydrochloric acid","prep":"sp gr 1.16, IS 265-1950 (since revised) के अनुसार (cl. 5.3.3)।"},{"name":"Dilute sulphuric acid","prep":"1 : 1 (v/v) (cl. 5.3.4)।"},{"name":"Hydrofluoric acid","prep":"40 percent (cl. 5.3.5)।"}],"sampling":"नमूना 0.5 g सही-सही तौलकर लें (cl. 24.4.1)। Laboratory sample IS 1472 के अनुसार तैयार करें (देखें DM/QA/SOP/02)।","procedure":["0.5 g नमूना सही-सही तौलें। इसे 50-ml iron crucible में डालें (cl. 24.4.1)।","लगभग 10 g sodium peroxide डालें। छोटी iron या nickel rod से अच्छी तरह मिलाएँ।","मिश्रण को लगभग 2 g अतिरिक्त sodium peroxide की परत से ढक दें।","मिश्रण को fuse करें (देखें Note 1)।","Melt को कम से कम गर्म पानी से porcelain dish में निकालें। Crucible और ढक्कन को गर्म पानी की धार से धोएँ (cl. 5.4.2)।","Dilute hydrochloric acid (1 : 1) से सावधानी से acidic करें। लगभग 50 ml अधिक (excess) डालें।","सूखने तक evaporate करें। 100 से 110 °C पर 1 घंटा bake करें।","Mass को 40 ml concentrated hydrochloric acid में गर्म करके फिर से घोलें। 150 ml गर्म पानी से dilute करें।","उबाल लाएँ। थोड़ा बैठने दें। Filter paper No. 40 से filter करें।","गर्म dilute hydrochloric acid (1 : 20) और गर्म पानी से बारी-बारी 10 से 12 बार धोएँ। अंत में गर्म पानी से तब तक धोएँ जब तक washings chloride-मुक्त न हो जाएँ। Paper और residue रख लें।","Filtrate और washings को सूखने तक evaporate करें। Steps g से j की तरह baking, घोलना, filter करना और धोना दोहराएँ (cl. 5.4.3)।","अंतिम filtrate को Bismuthate विधि (DM/QA/WI/29) या Volhard विधि (DM/QA/WI/30) से manganese के लिए रख लें (cl. 24.4.1; देखें cl. 25 और 26)।","दोनों papers को residue सहित (steps j और k से) platinum crucible में रखें। Hot-plate पर पूरा सुखाएँ (cl. 5.4.4)।","Crucible को muffle furnace में 1 000 °C पर लगभग 30 मिनट गर्म करें। Desiccator में ठंडा करके तौलें।","स्थिर वजन (constant weight) जाँचने के लिए 1 000 °C पर 10 मिनट फिर से ignite करें और तौलें।","Residue को गीला करने लायक dilute sulphuric acid डालें। सावधानी से लगभग 10 ml hydrofluoric acid डालें। सावधानी से सूखने तक evaporate करें (cl. 5.4.5)।","खुली लौ (free flame) पर constant weight तक ignite करें। वजन में कमी नोट करें। यह कमी silica का वजन है।"],"calculation":["Silicon, percent = (A × 46.72) / B  (cl. 5.5)","जहाँ A = प्राप्त silica का वजन g में, और B = लिए गए नमूने का वजन g में।"],"reporting":"IS 2-1960 Rules for Rounding Off Numerical Values (Revised) के अनुसार round off करें (IS 1559 cl. 0.6)।","notes":["Fusion: cl. 24 में fusion की शर्तें नहीं दी गई हैं। Ferrochromium के लिए cl. 14.4.1 (nickel crucible, 2 g नमूना, 15 g Na<sub>2</sub>O<sub>2</sub>) में लिखा है: 'ढककर electrically heated muffle furnace में dull red heat पर fuse करें। Fused mass के ठोस होने तक ठंडा होने दें; गर्म रहते ही थपथपाकर cake ढीला करें।' Cl. 24 सीधे 14.4.1 को नहीं अपनाता।","Cl. 5.4.5 Note: जब ferro-alloy में silica 10 percent से कम हो तो blank determination करें।","Section IV में संदर्भित clauses से बदलाव: nickel crucible (cl. 14.2) के स्थान पर 50-ml iron crucible (cl. 24.2); नमूना 0.5 g, लगभग 10 g + 2 g sodium peroxide के साथ (cl. 24.4.1)।","Reagents की गुणवत्ता (cl. 3.1): जब तक अलग न कहा जाए, pure chemicals और distilled water [देखें IS 1070-1960 Water, Distilled Quality (Revised)] प्रयोग करें। 'Pure chemicals' का अर्थ है ऐसे chemicals जिनमें परिणाम को प्रभावित करने वाली अशुद्धियाँ न हों।","Filter papers (cl. 4.1): IS में केवल Whatman filter paper के नंबर दिए गए हैं। समान porosity वाला कोई अन्य उपयुक्त brand भी प्रयोग किया जा सकता है।","Sampling (cl. 2.1): नमूने IS 1472 (Part I)-1959 के अनुसार लें और तैयार करें। Cl. 0.5 के अनुसार नवीनतम संस्करण लागू है: IS 1472 : 1977, देखें DM/QA/SOP/02।"]}},{"id":"WI-29","no":"DM/QA/WI/29","type":"WI","cat":"Silico manganese","std":["is1559"],"keywords":"manganese mn% bismuthate silico simn manganese in simn (bismuthate)","en":{"short_title":"Manganese in SiMn (Bismuthate)","title":"Determination of Manganese in Silicomanganese by the Bismuthate Method","purpose":"To find the manganese content of silicomanganese by sodium bismuthate oxidation and ferrous ammonium sulphate / permanganate titration.","scope":"This WI covers manganese in silicomanganese by the Bismuthate method (IS 1559 cl. 25). IS 1559 (cl. 1.1) covers the analysis of ferro-alloys, including silicomanganese of the composition ranges given in Appendix A.","reference":"IS 1559 : 1961 (Reaffirmed 2023) Methods of Chemical Analysis of Ferro-Alloys, Section IV Silicomanganese, Clauses 1 to 4, 24.4.1, 25 (with 19.1, 19.2, 19.3.2 to 19.4 referred), Appendix A","range":"Appendix A, silicomanganese: Mn 65 to 75 percent.","principle":"(cl. 25.1, same as 19.1) Bivalent manganese in the filtrate from the silicon test is oxidized to permanganic acid by sodium bismuthate. Manganese is then found with ferrous sulphate and potassium permanganate solutions.","apparatus":["500-ml flask (cl. 25.3.1)","Pipette, 25 ml (cl. 25.3.2)","500-ml beaker (cl. 25.3.2)","Gooch crucible (cl. 19.3.3); Gooch crucible or fritted glass crucible of fine porosity (cl. 19.2.7)","Amber-coloured glass-stoppered bottle (cl. 19.2.5); dark-coloured glass-stoppered bottle (cl. 19.2.7)","Burette"],"reagents":[{"name":"Dilute nitric acid","prep":"3 : 97 (v/v) (cl. 19.2.1)."},{"name":"Concentrated sulphuric acid","prep":"sp gr 1.84, as per IS 266-1950 (since revised) (cl. 19.2.2; see 7.3.1)."},{"name":"Sulphurous acid solution","prep":"Make an approximately 5 percent solution of sulphur dioxide in water. Prepare fresh as needed (cl. 19.2.3)."},{"name":"Sodium bismuthate","prep":"80 percent solution and solid (cl. 19.2.4, as printed in IS)."},{"name":"Ferrous ammonium sulphate solution, 0.1 N approximately","prep":"Dissolve 39.2 g of ferrous ammonium sulphate crystals [FeSO<sub>4</sub>.(NH<sub>4</sub>)<sub>2</sub>SO<sub>4</sub>.6H<sub>2</sub>O] in cold dilute sulphuric acid (5 : 95). Make up to 1 litre with this acid. Mix well. Keep in an amber-coloured glass-stoppered bottle (cl. 19.2.5)."},{"name":"Phosphoric acid","prep":"85 percent (cl. 19.2.6)."},{"name":"Standard potassium permanganate solution, 0.1 N","prep":"Dissolve 3.2 g of potassium permanganate in 1 litre of water. Keep in the dark for 2 weeks. Filter without washing through a Gooch crucible or fritted glass crucible of fine porosity; avoid contact with rubber or other organic material. Store in a dark-coloured glass-stoppered bottle. Standardize: weigh 0.134 g of Analar sodium oxalate, dissolve in 250 ml of dilute sulphuric acid (5 : 95) and titrate with the permanganate at 55 to 60 °C to a faint pink end point. Adjust the strength so that 0.134 g of sodium oxalate needs exactly 20 ml of permanganate solution (cl. 19.2.7)."},{"name":"Concentrated nitric acid","prep":"Used in cl. 19.3.2 but not listed in 19.2; cl. 6.3.1 gives sp gr 1.42 (as per IS 264-1950, since revised)."}],"sampling":"Use the filtrate kept from the silicon test (cl. 24.4.1; DM/QA/WI/28). It comes from 0.5 g of sample.","procedure":["Take the solution kept under cl. 24.4.1. Add 10 ml of concentrated sulphuric acid and evaporate to fumes (cl. 25.3.1).","Cool. Dilute carefully to 100 ml. Boil until all the salts dissolve.","Transfer to a 500-ml flask and make up to the mark.","Pipette exactly 25 ml of this solution (or a portion that has 0.03 g of manganese) into a 500-ml beaker (cl. 25.3.2).","Add about 50 ml of concentrated nitric acid. Heat to boiling, then remove from the heat (cl. 19.3.2).","Add sodium bismuthate a little at a time until a precipitate of manganese dioxide forms.","Then add sulphurous acid drop by drop until the precipitate dissolves.","Boil for about 5 minutes to drive out all oxides of nitrogen. Cool to 10 to 15 °C.","To the cold solution add about 1 to 2 g of sodium bismuthate. Shake briskly for 1 minute (cl. 19.3.3).","Filter at once through a Gooch crucible. Wash with cold dilute nitric acid until the washings are colourless. Throw away the insoluble residue.","Keep the filtrate between 10 to 15 °C.","To the filtrate add a measured excess of ferrous ammonium sulphate solution (50 ml is enough) and stir.","Add 2 ml of syrupy phosphoric acid. At once titrate with the standard potassium permanganate solution until a faint and permanent pink colour appears.","Blank: carry out a blank through all stages with the same amount of ferrous ammonium sulphate and phosphoric acid. Titrate with standard permanganate solution (cl. 19.3.4)."],"end_point":"Faint and permanent pink colour (cl. 19.3.3).","calculation":["Manganese, percent = [(A - B) × C × 1.10] / D  (cl. 19.4)","where A = volume in ml of the standard permanganate solution needed to titrate the blank,","B = volume in ml of the standard permanganate solution needed to titrate the excess ferrous ammonium sulphate,","C = normality of the standard permanganate solution, and","D = weight in g of the sample represented by the aliquot taken (for 0.5 g sample made up to 500 ml, a 25 ml aliquot represents 0.025 g; arithmetic from 24.4.1 and 25.3)."],"reporting":"Round off as per IS 2-1960 Rules for Rounding Off Numerical Values (Revised) (IS 1559 cl. 0.6).","notes":["Cl. 25.2: reagents same as under 19.2. Cl. 25.3.2: complete the test as in cl. 19.3.2 to 19.4.","The same stock solution (steps a to c) is also used for the Volhard (alternate) method, DM/QA/WI/30 (cl. 26).","Quality of reagents (cl. 3.1): unless stated otherwise, use pure chemicals and distilled water [see IS 1070-1960 Water, Distilled Quality (Revised)]. 'Pure chemicals' means chemicals that have no impurities which affect the results.","Filter papers (cl. 4.1): the IS gives Whatman filter paper numbers only. Any other suitable brand with the same porosity may also be used.","Sampling (cl. 2.1): draw and prepare samples as per IS 1472 (Part I)-1959. As per cl. 0.5 the latest version applies: IS 1472 : 1977, see DM/QA/SOP/02."]},"rev":"00","dept":"Quality","hi":{"short_title":"SiMn में Manganese (Bismuthate)","title":"Bismuthate विधि द्वारा Silicomanganese में Manganese का निर्धारण","purpose":"Sodium bismuthate oxidation और ferrous ammonium sulphate / permanganate titration द्वारा silicomanganese में manganese की मात्रा ज्ञात करना।","scope":"यह WI Bismuthate विधि द्वारा silicomanganese में manganese के लिए है (IS 1559 cl. 25)। IS 1559 (cl. 1.1) ferro-alloys के विश्लेषण के लिए है, जिसमें Appendix A में दी गई संरचना-सीमा वाला silicomanganese भी शामिल है।","reference":"IS 1559 : 1961 (Reaffirmed 2023) Methods of Chemical Analysis of Ferro-Alloys, Section IV Silicomanganese, Clauses 1 to 4, 24.4.1, 25 (with 19.1, 19.2, 19.3.2 to 19.4 referred), Appendix A","range":"Appendix A, silicomanganese: Mn 65 से 75 percent।","principle":"(cl. 25.1, 19.1 के समान) Silicon test के filtrate में मौजूद bivalent manganese को sodium bismuthate द्वारा permanganic acid में oxidize किया जाता है। फिर ferrous sulphate और potassium permanganate solutions से manganese ज्ञात किया जाता है।","apparatus":["500-ml flask (cl. 25.3.1)","Pipette, 25 ml (cl. 25.3.2)","500-ml beaker (cl. 25.3.2)","Gooch crucible (cl. 19.3.3); Gooch crucible या fine porosity वाला fritted glass crucible (cl. 19.2.7)","Amber रंग की glass-stoppered bottle (cl. 19.2.5); गहरे रंग की glass-stoppered bottle (cl. 19.2.7)","Burette"],"reagents":[{"name":"Dilute nitric acid","prep":"3 : 97 (v/v) (cl. 19.2.1)।"},{"name":"Concentrated sulphuric acid","prep":"sp gr 1.84, IS 266-1950 (since revised) के अनुसार (cl. 19.2.2; देखें 7.3.1)।"},{"name":"Sulphurous acid solution","prep":"पानी में sulphur dioxide का लगभग 5 percent solution बनाएँ। ज़रूरत के अनुसार ताज़ा बनाएँ (cl. 19.2.3)।"},{"name":"Sodium bismuthate","prep":"80 percent solution और ठोस (cl. 19.2.4, IS में जैसा छपा है)।"},{"name":"Ferrous ammonium sulphate solution, 0.1 N approximately","prep":"39.2 g ferrous ammonium sulphate crystals [FeSO<sub>4</sub>.(NH<sub>4</sub>)<sub>2</sub>SO<sub>4</sub>.6H<sub>2</sub>O] को ठंडे dilute sulphuric acid (5 : 95) में घोलें। इसी acid से 1 litre तक बनाएँ। अच्छी तरह मिलाएँ। Amber रंग की glass-stoppered bottle में रखें (cl. 19.2.5)।"},{"name":"Phosphoric acid","prep":"85 percent (cl. 19.2.6)।"},{"name":"Standard potassium permanganate solution, 0.1 N","prep":"3.2 g potassium permanganate को 1 litre पानी में घोलें। 2 सप्ताह अंधेरे में रखें। बिना धोए Gooch crucible या fine porosity वाले fritted glass crucible से filter करें; rubber या अन्य organic पदार्थ के संपर्क से बचाएँ। गहरे रंग की glass-stoppered bottle में रखें। Standardize करें: 0.134 g Analar sodium oxalate तौलें, 250 ml dilute sulphuric acid (5 : 95) में घोलें और 55 से 60 °C पर permanganate से हल्के गुलाबी end point तक titrate करें। Strength ऐसे adjust करें कि 0.134 g sodium oxalate के लिए ठीक 20 ml permanganate solution लगे (cl. 19.2.7)।"},{"name":"Concentrated nitric acid","prep":"Cl. 19.3.2 में प्रयोग होता है पर 19.2 में सूचीबद्ध नहीं है; cl. 6.3.1 में sp gr 1.42 (IS 264-1950, since revised के अनुसार) दिया है।"}],"sampling":"Silicon test से रखा गया filtrate प्रयोग करें (cl. 24.4.1; DM/QA/WI/28)। यह 0.5 g नमूने से बना है।","procedure":["Cl. 24.4.1 में रखा गया solution लें। 10 ml concentrated sulphuric acid डालें और fumes आने तक evaporate करें (cl. 25.3.1)।","ठंडा करें। सावधानी से 100 ml तक dilute करें। सभी salts घुलने तक उबालें।","500-ml flask में डालें और mark तक भरें।","इस solution का ठीक 25 ml (या इतना भाग जिसमें 0.03 g manganese हो) 500-ml beaker में pipette करें (cl. 25.3.2)।","लगभग 50 ml concentrated nitric acid डालें। उबाल आने तक गर्म करें, फिर आँच से हटा लें (cl. 19.3.2)।","Manganese dioxide का precipitate बनने तक sodium bismuthate थोड़ा-थोड़ा करके डालें।","फिर precipitate घुलने तक sulphurous acid बूँद-बूँद डालें।","Nitrogen के सभी oxides निकालने के लिए लगभग 5 मिनट उबालें। 10 से 15 °C तक ठंडा करें।","ठंडे solution में लगभग 1 से 2 g sodium bismuthate डालें। 1 मिनट तेज़ी से हिलाएँ (cl. 19.3.3)।","तुरंत Gooch crucible से filter करें। Washings रंगहीन होने तक ठंडे dilute nitric acid से धोएँ। अघुलनशील residue फेंक दें।","Filtrate का तापमान 10 से 15 °C के बीच रखें।","Filtrate में ferrous ammonium sulphate solution की मापी हुई अधिक मात्रा (50 ml पर्याप्त है) डालें और हिलाएँ।","2 ml syrupy phosphoric acid डालें। तुरंत standard potassium permanganate solution से तब तक titrate करें जब तक हल्का और स्थायी गुलाबी रंग न आ जाए।","Blank: उतनी ही ferrous ammonium sulphate और phosphoric acid के साथ सभी चरणों में blank करें। Standard permanganate solution से titrate करें (cl. 19.3.4)।"],"end_point":"हल्का और स्थायी गुलाबी रंग (cl. 19.3.3)।","calculation":["Manganese, percent = [(A - B) × C × 1.10] / D  (cl. 19.4)","जहाँ A = blank को titrate करने में लगा standard permanganate solution, ml में,","B = अधिक ferrous ammonium sulphate को titrate करने में लगा standard permanganate solution, ml में,","C = standard permanganate solution की normality, और","D = लिए गए aliquot द्वारा दर्शाया गया नमूने का वजन g में (0.5 g नमूना 500 ml में बनाने पर, 25 ml aliquot = 0.025 g; गणना 24.4.1 और 25.3 से)।"],"reporting":"IS 2-1960 Rules for Rounding Off Numerical Values (Revised) के अनुसार round off करें (IS 1559 cl. 0.6)।","notes":["Cl. 25.2: reagents 19.2 के समान। Cl. 25.3.2: test cl. 19.3.2 से 19.4 की तरह पूरा करें।","यही stock solution (steps a से c) Volhard (alternate) विधि, DM/QA/WI/30 (cl. 26) के लिए भी प्रयोग होता है।","Reagents की गुणवत्ता (cl. 3.1): जब तक अलग न कहा जाए, pure chemicals और distilled water [देखें IS 1070-1960 Water, Distilled Quality (Revised)] प्रयोग करें। 'Pure chemicals' का अर्थ है ऐसे chemicals जिनमें परिणाम को प्रभावित करने वाली अशुद्धियाँ न हों।","Filter papers (cl. 4.1): IS में केवल Whatman filter paper के नंबर दिए गए हैं। समान porosity वाला कोई अन्य उपयुक्त brand भी प्रयोग किया जा सकता है।","Sampling (cl. 2.1): नमूने IS 1472 (Part I)-1959 के अनुसार लें और तैयार करें। Cl. 0.5 के अनुसार नवीनतम संस्करण लागू है: IS 1472 : 1977, देखें DM/QA/SOP/02।"]}},{"id":"WI-30","no":"DM/QA/WI/30","type":"WI","cat":"Silico manganese","std":["is1559"],"keywords":"manganese mn% bismuthate silico simn manganese in simn (volhard)","en":{"short_title":"Manganese in SiMn (Volhard)","title":"Determination of Manganese in Silicomanganese by the Volhard (Alternate) Method","purpose":"To find the manganese content of silicomanganese by the Volhard method: zinc oxide treatment and titration with standard potassium permanganate.","scope":"This WI covers manganese in silicomanganese by the Volhard (alternate) method (IS 1559 cl. 26, with cl. 20). IS 1559 (cl. 1.1) covers the analysis of ferro-alloys, including silicomanganese of the composition ranges given in Appendix A.","reference":"IS 1559 : 1961 (Reaffirmed 2023) Methods of Chemical Analysis of Ferro-Alloys, Section IV Silicomanganese, Clauses 1 to 4, 24.4.1, 25.3.1, 26 (with 20 referred; 19.2.7, 7.3.1, 6.3.1), Appendix A","range":"Appendix A, silicomanganese: Mn 65 to 75 percent.","principle":"(cl. 20.1) Iron hydroxide in the filtrate from the silicon test is precipitated with zinc oxide and filtered. Bivalent manganese in the filtrate is found by oxidizing it to the quadrivalent state with standard permanganate solution.","apparatus":["500-ml flask (cl. 25.3.1)","Pipette, 25 ml (cl. 26.1.1)","500-ml conical flask (cl. 20.3.1)","Gooch crucible or fritted glass crucible of fine porosity; dark-coloured glass-stoppered bottle (for permanganate, cl. 19.2.7)","Burette"],"reagents":[{"name":"Concentrated sulphuric acid","prep":"sp gr 1.84, as per IS 266-1950 (since revised) (cl. 20.2.1; see 7.3.1)."},{"name":"Sodium carbonate solution","prep":"Dissolve 318 g of anhydrous sodium carbonate in water and make up to 1 litre (cl. 20.2.2)."},{"name":"Zinc oxide emulsion","prep":"Make a suspension of finely divided zinc oxide: shake 50 g of the reagent well in 300 ml of water. Prepare fresh as needed (cl. 20.2.3)."},{"name":"Concentrated nitric acid","prep":"sp gr 1.42, as per IS 264-1950 (since revised) (cl. 20.2.4; see 6.3.1)."},{"name":"Standard potassium permanganate solution, 0.1 N","prep":"(cl. 20.2.5; see 19.2.7) Dissolve 3.2 g of potassium permanganate in 1 litre of water. Keep in the dark for 2 weeks. Filter without washing through a Gooch crucible or fritted glass crucible of fine porosity; avoid contact with rubber or other organic material. Store in a dark-coloured glass-stoppered bottle. Standardize: weigh 0.134 g of Analar sodium oxalate, dissolve in 250 ml of dilute sulphuric acid (5 : 95) and titrate with the permanganate at 55 to 60 °C to a faint pink end point. Adjust the strength so that 0.134
