Repository: mishrachemist/mishrachemist.github.io

File: data/sop_list.json (part 14 of 26)
g of sodium oxalate needs exactly 20 ml of permanganate solution. For Volhard's titration it is better to standardize the permanganate against standard ferromanganese or manganese ore of known manganese content."}],"sampling":"Use the filtrate kept from the silicon test (cl. 24.4.1; DM/QA/WI/28). It comes from 0.5 g of sample.","procedure":["Take the solution kept under cl. 24.4.1. Add 10 ml of concentrated sulphuric acid and evaporate to fumes (cl. 25.3.1).","Cool. Dilute carefully to 100 ml. Boil until all the salts dissolve.","Transfer to a 500-ml flask and make up to the mark.","Pipette 25 ml of this solution into a 500-ml conical flask (cl. 26.1.1, 20.3.1). For lower percentages a suitable aliquot may be taken.","Add zinc oxide emulsion in small amounts until the liquid suddenly coagulates.","Dilute the contents to 200 ml. Boil.","Add 2 to 3 drops of concentrated nitric acid. Titrate with standard potassium permanganate solution.","The permanganate forms a precipitate which clouds the liquid. So titrate with care. Shake the flask after each addition. Let the precipitate settle enough to see whether the solution is pink or not (cl. 20.3.2).","When the clear liquid on top shows a lasting pink tinge, heat the flask nearly to boiling once more. Check again if the pink still stays. Add more permanganate solution if needed.","In this end test do not actually boil the liquid. Boiling can slowly destroy the colour, and the end point can be passed by a large amount.","When the colour stays permanent, the end point is reached.","Make 3 separate titrations. The first 2 titrations give pilot readings. In the final titration add all the permanganate needed as quickly as possible, then observe the colour."],"end_point":"Pink colour of the clear liquid stays permanent, also after heating once more nearly to boiling (cl. 20.3.2).","calculation":["Manganese, percent = (A × B × 1.666) / C  (cl. 20.4)","where A = volume in ml of the standard permanganate solution consumed,","B = normality of the standard permanganate solution, and","C = weight in g of the sample represented by the aliquot used (for 0.5 g sample made up to 500 ml, a 25 ml aliquot represents 0.025 g; arithmetic from 24.4.1 and 25.3.1)."],"reporting":"Round off as per IS 2-1960 Rules for Rounding Off Numerical Values (Revised) (IS 1559 cl. 0.6).","notes":["Cl. 26.1.1 change: pipette 25 ml of the solution made under cl. 25.3.1 (silicomanganese) and complete the test as in cl. 20.3.1 to 20.4. Cl. 20.3.1 itself refers to the solution of cl. 19.3.1 (ferromanganese).","Cl. 20.1 (outline) says the iron hydroxide precipitated by zinc oxide is filtered, but cl. 20.3 gives no filtration step (as printed in IS).","Sodium carbonate solution (cl. 20.2.2) is listed in the reagents but is not used in cl. 20.3 (as printed in IS).","Cl. 20.2.3 reads 'finally divided' zinc oxide (as printed in IS); read as finely divided.","The same stock solution (steps a to c) is also used for the Bismuthate method, DM/QA/WI/29 (cl. 25).","Quality of reagents (cl. 3.1): unless stated otherwise, use pure chemicals and distilled water [see IS 1070-1960 Water, Distilled Quality (Revised)]. 'Pure chemicals' means chemicals that have no impurities which affect the results.","Sampling (cl. 2.1): draw and prepare samples as per IS 1472 (Part I)-1959. As per cl. 0.5 the latest version applies: IS 1472 : 1977, see DM/QA/SOP/02."]},"rev":"00","dept":"Quality","hi":{"short_title":"SiMn में Manganese (Volhard)","title":"Volhard (Alternate) विधि द्वारा Silicomanganese में Manganese का निर्धारण","purpose":"Volhard विधि द्वारा silicomanganese में manganese की मात्रा ज्ञात करना: zinc oxide treatment और standard potassium permanganate से titration।","scope":"यह WI Volhard (alternate) विधि द्वारा silicomanganese में manganese के लिए है (IS 1559 cl. 26, cl. 20 के साथ)। IS 1559 (cl. 1.1) ferro-alloys के विश्लेषण के लिए है, जिसमें Appendix A में दी गई संरचना-सीमा वाला silicomanganese भी शामिल है।","reference":"IS 1559 : 1961 (Reaffirmed 2023) Methods of Chemical Analysis of Ferro-Alloys, Section IV Silicomanganese, Clauses 1 to 4, 24.4.1, 25.3.1, 26 (with 20 referred; 19.2.7, 7.3.1, 6.3.1), Appendix A","range":"Appendix A, silicomanganese: Mn 65 से 75 percent।","principle":"(cl. 20.1) Silicon test के filtrate में मौजूद iron hydroxide को zinc oxide से precipitate करके filter किया जाता है। Filtrate में bivalent manganese को standard permanganate solution से quadrivalent अवस्था में oxidize करके ज्ञात किया जाता है।","apparatus":["500-ml flask (cl. 25.3.1)","Pipette, 25 ml (cl. 26.1.1)","500-ml conical flask (cl. 20.3.1)","Gooch crucible या fine porosity वाला fritted glass crucible; गहरे रंग की glass-stoppered bottle (permanganate के लिए, cl. 19.2.7)","Burette"],"reagents":[{"name":"Concentrated sulphuric acid","prep":"sp gr 1.84, IS 266-1950 (since revised) के अनुसार (cl. 20.2.1; देखें 7.3.1)।"},{"name":"Sodium carbonate solution","prep":"318 g anhydrous sodium carbonate पानी में घोलें और 1 litre तक बनाएँ (cl. 20.2.2)।"},{"name":"Zinc oxide emulsion","prep":"बारीक पिसे zinc oxide का suspension बनाएँ: 50 g reagent को 300 ml पानी में अच्छी तरह हिलाएँ। ज़रूरत के अनुसार ताज़ा बनाएँ (cl. 20.2.3)।"},{"name":"Concentrated nitric acid","prep":"sp gr 1.42, IS 264-1950 (since revised) के अनुसार (cl. 20.2.4; देखें 6.3.1)।"},{"name":"Standard potassium permanganate solution, 0.1 N","prep":"(cl. 20.2.5; देखें 19.2.7) 3.2 g potassium permanganate को 1 litre पानी में घोलें। 2 सप्ताह अंधेरे में रखें। बिना धोए Gooch crucible या fine porosity वाले fritted glass crucible से filter करें; rubber या अन्य organic पदार्थ के संपर्क से बचाएँ। गहरे रंग की glass-stoppered bottle में रखें। Standardize करें: 0.134 g Analar sodium oxalate तौलें, 250 ml dilute sulphuric acid (5 : 95) में घोलें और 55 से 60 °C पर permanganate से हल्के गुलाबी end point तक titrate करें। Strength ऐसे adjust करें कि 0.134 g sodium oxalate के लिए ठीक 20 ml permanganate solution लगे। Volhard titration के लिए permanganate को ज्ञात manganese वाले standard ferromanganese या manganese ore से standardize करना बेहतर है।"}],"sampling":"Silicon test से रखा गया filtrate प्रयोग करें (cl. 24.4.1; DM/QA/WI/28)। यह 0.5 g नमूने से बना है।","procedure":["Cl. 24.4.1 में रखा गया solution लें। 10 ml concentrated sulphuric acid डालें और fumes आने तक evaporate करें (cl. 25.3.1)।","ठंडा करें। सावधानी से 100 ml तक dilute करें। सभी salts घुलने तक उबालें।","500-ml flask में डालें और mark तक भरें।","इस solution का 25 ml, 500-ml conical flask में pipette करें (cl. 26.1.1, 20.3.1)। कम प्रतिशत के लिए उपयुक्त aliquot लिया जा सकता है।","थोड़ा-थोड़ा करके zinc oxide emulsion तब तक डालें जब तक liquid अचानक coagulate (जम) न हो जाए।","Contents को 200 ml तक dilute करें। उबालें।","2 से 3 बूँद concentrated nitric acid डालें। Standard potassium permanganate solution से titrate करें।","Permanganate से precipitate बनता है जो liquid को धुंधला कर देता है। इसलिए सावधानी से titrate करें। हर बार डालने के बाद flask हिलाएँ। Precipitate को इतना बैठने दें कि दिख सके कि solution गुलाबी है या नहीं (cl. 20.3.2)।","जब ऊपर का साफ़ liquid स्थायी गुलाबी झलक दिखाए, flask को एक बार फिर लगभग उबाल तक गर्म करें। फिर देखें कि गुलाबी रंग बना रहता है या नहीं। ज़रूरत हो तो और permanganate solution डालें।","इस end test में liquid को वास्तव में न उबालें। उबालने से रंग धीरे-धीरे नष्ट हो सकता है और end point बहुत आगे निकल सकता है।","जब रंग स्थायी रहे, end point आ गया है।","3 अलग titrations करें। पहले 2 titrations से pilot readings लें। अंतिम titration में ज़रूरी पूरा permanganate जितनी जल्दी हो सके डालें, फिर रंग देखें।"],"end_point":"साफ़ liquid का गुलाबी रंग स्थायी रहे, एक बार फिर लगभग उबाल तक गर्म करने के बाद भी (cl. 20.3.2)।","calculation":["Manganese, percent = (A × B × 1.666) / C  (cl. 20.4)","जहाँ A = खर्च हुआ standard permanganate solution, ml में,","B = standard permanganate solution की normality, और","C = प्रयुक्त aliquot द्वारा दर्शाया गया नमूने का वजन g में (0.5 g नमूना 500 ml में बनाने पर, 25 ml aliquot = 0.025 g; गणना 24.4.1 और 25.3.1 से)।"],"reporting":"IS 2-1960 Rules for Rounding Off Numerical Values (Revised) के अनुसार round off करें (IS 1559 cl. 0.6)।","notes":["Cl. 26.1.1 बदलाव: cl. 25.3.1 में बने solution (silicomanganese) का 25 ml pipette करें और test cl. 20.3.1 से 20.4 की तरह पूरा करें। Cl. 20.3.1 स्वयं cl. 19.3.1 (ferromanganese) के solution का संदर्भ देता है।","Cl. 20.1 (outline) में लिखा है कि zinc oxide से precipitate हुआ iron hydroxide filter किया जाता है, पर cl. 20.3 में filtration का कोई step नहीं है (IS में जैसा छपा है)।","Sodium carbonate solution (cl. 20.2.2) reagents में दिया है पर cl. 20.3 में प्रयोग नहीं होता (IS में जैसा छपा है)।","Cl. 20.2.3 में 'finally divided' zinc oxide छपा है (IS में जैसा छपा है); इसे finely divided (बारीक पिसा) पढ़ें।","यही stock solution (steps a से c) Bismuthate विधि, DM/QA/WI/29 (cl. 25) के लिए भी प्रयोग होता है।","Reagents की गुणवत्ता (cl. 3.1): जब तक अलग न कहा जाए, pure chemicals और distilled water [देखें IS 1070-1960 Water, Distilled Quality (Revised)] प्रयोग करें। 'Pure chemicals' का अर्थ है ऐसे chemicals जिनमें परिणाम को प्रभावित करने वाली अशुद्धियाँ न हों।","Sampling (cl. 2.1): नमूने IS 1472 (Part I)-1959 के अनुसार लें और तैयार करें। Cl. 0.5 के अनुसार नवीनतम संस्करण लागू है: IS 1472 : 1977, देखें DM/QA/SOP/02।"]}},{"id":"WI-31","no":"DM/QA/WI/31","type":"WI","cat":"Silico manganese","std":["is1559"],"keywords":"carbon c% combustion silico manganese simn carbon in simn (gravimetric)","en":{"short_title":"Carbon in SiMn (Gravimetric)","title":"Determination of Carbon (Total) in Silicomanganese by the Direct Combustion Gravimetric Method","purpose":"To find the total carbon content of silicomanganese by direct combustion in oxygen and weighing of the carbon dioxide formed.","scope":"This WI covers total carbon in silicomanganese by the direct combustion gravimetric method (IS 1559 cl. 27, with cl. 7). IS 1559 (cl. 1.1) covers the analysis of ferro-alloys, including silicomanganese of the composition ranges given in Appendix A.","reference":"IS 1559 : 1961 (Reaffirmed 2023) Methods of Chemical Analysis of Ferro-Alloys, Section IV Silicomanganese, Clauses 1 to 4, 27 (with 7 referred), Appendix A","range":"Appendix A, silicomanganese: C 2.0 percent Max.","principle":"(cl. 7.1) Burn the sample in a stream of pure oxygen. Remove the contaminants from the gas. Absorb the carbon dioxide formed in soda asbestos. The increase in weight of the absorbent is proportional to the carbon content.","apparatus":["Source of oxygen supply (Fig. 1): gas holder A (capacity 8 to 10 litres) containing 99.5 percent oxygen, free from carbonaceous matter, joined by rubber tubing to the gas purifying train. Fill the gas holder before starting (cl. 7.2.1).","Oxygen purification train: Arnold bottles (B) and (C), the latter containing concentrated sulphuric acid, exit bulb packed with glass wool, and absorption bottle (D) containing soda asbestos which passes IS Sieve 140 but is retained on IS Sieve 50 and 'anhydrone' in layers. These are joined in series between the gas holder and the inlet of the combustion tube. A layer of about 12 mm of anhydrone on top removes moisture and the soda asbestos removes carbon dioxide (cl. 7.2.2).","Furnace: horizontal tube furnace (E) heated to 1 350 °C by electricity (cl. 7.2.3); for silicomanganese run it at 1 200 to 1 300 °C (cl. 27.1.2).","Combustion tube: about 650 mm long, 20 mm inner diameter, of fused silica, fireclay or other suitable material. Place an ignited asbestos plug, 75 mm long, lightly in the exit end to hold back ferric oxide (cl. 7.2.4).","Absorption train (cl. 7.2.5): Arnold bottle (F) to stop back suction; gas absorption bottle (G) with chromic anhydride in dilute sulphuric acid 2 : 1 (v/v) to remove oxides of sulphur; bottle (H) with about 40 ml concentrated sulphuric acid, exit end filled with glass wool; tube (J) with 'anhydrone' or other suitable desiccant; carbon dioxide absorption bottle (K) (80 ml capacity) with uniformly graded, evenly packed soda asbestos or ascarite with a layer of anhydrone on top, fillings held by small plugs of glass wool; guard bottle (L) packed in the same way, exit joined to a flowmeter. Bottles (F), (G) and (H) may be replaced by a Midvale or Nesbitt bulb (N) containing precipitated manganese dioxide over ignited asbestos.","Combustion boat of porcelain, refractory clay, nickel sheet or alumina, about 100 × 20 × 15 mm, walls as thin as possible, ignited before use (cl. 7.4.2); counterpoise bottle; desiccator."],"reagents":[{"name":"Concentrated sulphuric acid","prep":"sp gr 1.84, as per IS 266-1950 (since revised) (cl. 7.3.1)."},{"name":"Dilute sulphuric acid","prep":"2 : 98 (v/v) (cl. 7.3.2)."},{"name":"Chromic-sulphuric acid solution","prep":"Saturate 100 ml of dilute sulphuric acid (2 : 1) with chromic anhydride (cl. 7.3.3)."},{"name":"Manganese sulphate","prep":"Solid (cl. 7.3.4)."},{"name":"Concentrated ammonium hydroxide","prep":"sp gr 0.90 (cl. 7.3.5)."},{"name":"Ammonium persulphate solution","prep":"25 and 22.5 percent (w/v) (cl. 7.3.6)."},{"name":"Precipitated manganese dioxide","prep":"(a) Dissolve 200 g of manganese sulphate (MnSO<sub>4</sub>.4H<sub>2</sub>O) in 2 500 ml of water. Add concentrated ammonium hydroxide until ammoniacal, then 1 000 ml of freshly prepared ammonium persulphate solution (22.5 percent), and heat to boiling. Boil for 10 minutes; add more concentrated ammonium hydroxide to keep it ammoniacal. More ammonium persulphate and ammonium hydroxide may be needed until precipitation is complete. (b) Stop boiling and let the precipitate settle. Wash by decantation 6 to 8 times with 500 to 600 ml portions of water, with full settling between washings. Last, wash 2 to 3 times by decantation with 500 to 600 ml portions of dilute sulphuric acid. Transfer to a Buchner funnel and wash with hot water until free from sulphates. Dry the residue at 105 to 110 °C, grind to pass IS Sieves 85 to 70 (aperture 842 to 708 microns) and dry again fully at 105 to 110 °C (cl. 7.3.7)."},{"name":"Soda asbestos","prep":"Graded to IS Sieves 140 to 50 (aperture 1 405 to 500 microns) (cl. 7.3.8)."},{"name":"Anhydrone or magnesium perchlorate Mg(ClO<sub>4</sub>)<sub>2</sub>","prep":"Keep the supply bottle well stoppered (cl. 7.3.9)."},{"name":"Lead foil","prep":"Assay grade, 0.127 mm thick (cl. 7.3.10)."},{"name":"Magnesite brick powder","prep":"Passed through IS Sieve 50 (aperture 500 microns), for spreading in the boat before combustion. Calcine in the open muffle furnace before use to remove any carbonaceous matter (cl. 7.3.11)."},{"name":"Low carbon standard steel of known carbon content","prep":"2.0 g mixed with the sample, and 2.0 g for the blank (cl. 7.4.2, 7.4.3)."}],"sampling":"Use 1 g of the sample (cl. 27.1.1); this replaces the 2.0 g of cl. 7.4.2.","procedure":["Heat the furnace to a temperature between 1 200 to 1 300 °C (cl. 27.1.2; this replaces 1 250 to 1 350 °C of cl. 7.4.1).","Before starting, test the apparatus for leaks (cl. 7.4.1).","Pass a slow stream of oxygen through the whole train for about 15 minutes. Then weigh the carbon dioxide absorption tube. A counterpoise of a similar bottle is recommended.","Connect the tube back. Pass oxygen for 15 minutes and weigh again. If the weight is constant, the apparatus is ready for use.","Sprinkle some burnt magnesite brick dust (tested by the blank run) in the bottom of an ignited combustion boat (cl. 7.4.2).","Weigh 1 g of the sample (cl. 27.1.1). Mix it with 2.0 g of a low carbon standard steel of known carbon content and place it in the boat.","Cover the sample with lead foil (1.5 g, folded 2 times).","Push the boat quickly into the hot zone of the furnace. Put the rubber stopper back at the end of the combustion tube.","Wait about 1 minute so that the boat reaches the furnace temperature. Pass a rapid stream of oxygen (300 to 500 ml per minute) for 10 to 15 minutes to sweep out the carbon dioxide.","At the end of this time, remove the carbon dioxide absorption bulb. Cool it in a desiccator and weigh quickly against a similar tube used as counterpoise. The increase in weight is carbon dioxide.","Blank: carry out a blank on 2.0 g of the same low carbon standard steel that was mixed with the sample (cl. 7.4.3)."],"calculation":["Carbon, percent = [(A - B) × 27.29] / C  (cl. 7.5)","where A = weight in g of carbon dioxide absorption tube after test, B = weight in g of carbon dioxide absorption tube in blank run, and C = weight in g of the sample taken."],"reporting":"Round off as per IS 2-1960 Rules for Rounding Off Numerical Values (Revised) (IS 1559 cl. 0.6).","notes":["Section IV changes (cl. 27.1): 1 g of sample (cl. 27.1.1) and furnace temperature between 1 200 to 1 300 °C (cl. 27.1.2).","Alternate method: direct combustion volumetric method (cl. 28), see DM/QA/WI/32.","Quality of reagents (cl. 3.1): unless stated otherwise, use pure chemicals and distilled water [see IS 1070-1960 Water, Distilled Quality (Revised)]. 'Pure chemicals' means chemicals that have no impurities which affect the results.","Filter papers (cl. 4.1): the IS gives Whatman filter paper numbers only. Any other suitable brand with the same porosity may also be used.","Sampling (cl. 2.1): draw and prepare samples as per IS 1472 (Part I)-1959. As per cl. 0.5 the latest version applies: IS 1472 : 1977, see DM/QA/SOP/02."]},"rev":"00","dept":"Quality","hi":{"short_title":"SiMn में Carbon (Gravimetric)","title":"Direct Combustion Gravimetric विधि द्वारा Silicomanganese में Carbon (Total) का निर्धारण","purpose":"Oxygen में direct combustion और बनी carbon dioxide को तौलकर silicomanganese में total carbon की मात्रा ज्ञात करना।","scope":"यह WI direct combustion gravimetric विधि द्वारा silicomanganese में total carbon के लिए है (IS 1559 cl. 27, cl. 7 के साथ)। IS 1559 (cl. 1.1) ferro-alloys के विश्लेषण के लिए है, जिसमें Appendix A में दी गई संरचना-सीमा वाला silicomanganese भी शामिल है।","reference":"IS 1559 : 1961 (Reaffirmed 2023) Methods of Chemical Analysis of Ferro-Alloys, Section IV Silicomanganese, Clauses 1 to 4, 27 (with 7 referred), Appendix A","range":"Appendix A, silicomanganese: C 2.0 percent Max।","principle":"(cl. 7.1) नमूने को शुद्ध oxygen की धारा में जलाएँ। Gas से contaminants हटाएँ। बनी carbon dioxide को soda asbestos में absorb करें। Absorbent के वजन में बढ़ोतरी carbon की मात्रा के अनुपात में होती है।","apparatus":["Oxygen supply का स्रोत (Fig. 1): gas holder A (क्षमता 8 से 10 litres) जिसमें 99.5 percent oxygen हो, carbonaceous पदार्थ से मुक्त, rubber tubing से gas purifying train से जुड़ा। शुरू करने से पहले gas holder भर लें (cl. 7.2.1)।","Oxygen purification train: Arnold bottles (B) और (C), (C) में concentrated sulphuric acid, glass wool भरा exit bulb, और absorption bottle (D) जिसमें IS Sieve 140 से गुज़रने वाला पर IS Sieve 50 पर रुकने वाला soda asbestos और 'anhydrone' परतों में हो। ये gas holder और combustion tube के inlet के बीच series में जुड़े हों। ऊपर लगभग 12 mm anhydrone की परत नमी हटाती है और soda asbestos carbon dioxide हटाता है (cl. 7.2.2)।","Furnace: बिजली से 1 350 °C तक गर्म horizontal tube furnace (E) (cl. 7.2.3); silicomanganese के लिए 1 200 से 1 300 °C पर चलाएँ (cl. 27.1.2)।","Combustion tube: लगभग 650 mm लंबी, 20 mm भीतरी व्यास, fused silica, fireclay या अन्य उपयुक्त पदार्थ की। Ferric oxide रोकने के लिए exit सिरे में 75 mm लंबा ignited asbestos plug हल्के से रखें (cl. 7.2.4)।","Absorption train (cl. 7.2.5): back suction रोकने के लिए Arnold bottle (F); sulphur के oxides हटाने के लिए dilute sulphuric acid 2 : 1 (v/v) में chromic anhydride वाली gas absorption bottle (G); लगभग 40 ml concentrated sulphuric acid वाली bottle (H), exit सिरा glass wool से भरा; 'anhydrone' या अन्य उपयुक्त desiccant वाली tube (J); carbon dioxide absorption bottle (K) (80 ml क्षमता) जिसमें समान रूप से graded, बराबर भरा soda asbestos या ascarite और ऊपर anhydrone की परत हो, fillings को glass wool के छोटे plugs से रोका गया हो; इसी तरह भरी guard bottle (L), exit flowmeter से जुड़ा। Bottles (F), (G) और (H) के स्थान पर ignited asbestos पर precipitated manganese dioxide वाला Midvale या Nesbitt bulb (N) लगाया जा सकता है।","Porcelain, refractory clay, nickel sheet या alumina की combustion boat, लगभग 100 × 20 × 15 mm, दीवारें जितनी हो सके पतली, प्रयोग से पहले ignited (cl. 7.4.2); counterpoise bottle; desiccator।"],"reagents":[{"name":"Concentrated sulphuric acid","prep":"sp gr 1.84, IS 266-1950 (since revised) के अनुसार (cl. 7.3.1)।"},{"name":"Dilute sulphuric acid","prep":"2 : 98 (v/v) (cl. 7.3.2)।"},{"name":"Chromic-sulphuric acid solution","prep":"100 ml dilute sulphuric acid (2 : 1) को chromic anhydride से saturate करें (cl. 7.3.3)।"},{"name":"Manganese sulphate","prep":"ठोस (cl. 7.3.4)।"},{"name":"Concentrated ammonium hydroxide","prep":"sp gr 0.90 (cl. 7.3.5)।"},{"name":"Ammonium persulphate solution","prep":"25 और 22.5 percent (w/v) (cl. 7.3.6)।"},{"name":"Precipitated manganese dioxide","prep":"(a) 200 g manganese sulphate (MnSO<sub>4</sub>.4H<sub>2</sub>O) को 2 500 ml पानी में घोलें। Ammoniacal होने तक concentrated ammonium hydroxide डालें, फिर 1 000 ml ताज़ा बना ammonium persulphate solution (22.5 percent) डालें और उबाल तक गर्म करें। 10 मिनट उबालें; ammoniacal बनाए रखने के लिए और concentrated ammonium hydroxide डालें। Precipitation पूरा होने तक और ammonium persulphate व ammonium hydroxide की ज़रूरत हो सकती है। (b) उबालना बंद करें और precipitate बैठने दें। 500 से 600 ml पानी के हिस्सों से 6 से 8 बार decantation द्वारा धोएँ, हर बार पूरा बैठने दें। अंत में 500 से 600 ml dilute sulphuric acid के हिस्सों से 2 से 3 बार decantation द्वारा धोएँ। Buchner funnel में डालें और sulphate-मुक्त होने तक गर्म पानी से धोएँ। Residue को 105 से 110 °C पर सुखाएँ, IS Sieves 85 से 70 (aperture 842 से 708 microns) से गुज़रने लायक पीसें और फिर से 105 से 110 °C पर पूरा सुखाएँ (cl. 7.3.7)।"},{"name":"Soda asbestos","prep":"IS Sieves 140 से 50 (aperture 1 405 से 500 microns) तक graded (cl. 7.3.8)।"},{"name":"Anhydrone या magnesium perchlorate Mg(ClO<sub>4</sub>)<sub>2</sub>","prep":"Supply bottle अच्छी तरह बंद रखें (cl. 7.3.9)।"},{"name":"Lead foil","prep":"Assay grade, 0.127 mm मोटी (cl. 7.3.10)।"},{"name":"Magnesite brick powder","prep":"IS Sieve 50 (aperture 500 microns) से छना हुआ, combustion से पहले boat में फैलाने के लिए। किसी भी carbonaceous पदार्थ को हटाने के लिए प्रयोग से पहले खुली muffle furnace में calcine करें (cl. 7.3.11)।"},{"name":"ज्ञात carbon वाला low carbon standard steel","prep":"2.0 g नमूने के साथ मिलाने के लिए, और 2.0 g blank के लिए (cl. 7.4.2, 7.4.3)।"}],"sampling":"1 g नमूना प्रयोग करें (cl. 27.1.1); यह cl. 7.4.2 के 2.0 g के स्थान पर है।","procedure":["Furnace को 1 200 से 1 300 °C के बीच के तापमान तक गर्म करें (cl. 27.1.2; यह cl. 7.4.1 के 1 250 से 1 350 °C के स्थान पर है)।","शुरू करने से पहले apparatus में leak की जाँच करें (cl. 7.4.1)।","पूरी train में लगभग 15 मिनट oxygen की धीमी धारा चलाएँ। फिर carbon dioxide absorption tube तौलें। इसी तरह की bottle को counterpoise के रूप में प्रयोग करने की सलाह है।","Tube को फिर से जोड़ें। 15 मिनट oxygen चलाएँ और फिर तौलें। वजन स्थिर हो तो apparatus प्रयोग के लिए तैयार है।","Ignited combustion boat के तले में थोड़ी burnt magnesite brick dust (blank run से जाँची हुई) छिड़कें (cl. 7.4.2)।","1 g नमूना तौलें (cl. 27.1.1)। इसे ज्ञात carbon वाले 2.0 g low carbon standard steel के साथ मिलाकर boat में रखें।","नमूने को lead foil (1.5 g, 2 बार मोड़ी हुई) से ढकें।","Boat को जल्दी से furnace के गर्म zone में डालें। Combustion tube के सिरे पर rubber stopper फिर से लगाएँ।","लगभग 1 मिनट रुकें ताकि boat furnace के तापमान पर आ जाए। Carbon dioxide बाहर निकालने के लिए 10 से 15 मिनट oxygen की तेज़ धारा (300 से 500 ml प्रति मिनट) चलाएँ।","इस समय के अंत में carbon dioxide absorption bulb निकालें। Desiccator में ठंडा करें और counterpoise वाली इसी तरह की tube के सामने जल्दी तौलें। वजन में बढ़ोतरी carbon dioxide है।","Blank: नमूने के साथ मिलाए गए उसी low carbon standard steel के 2.0 g पर blank करें (cl. 7.4.3)।"],"calculation":["Carbon, percent = [(A - B) × 27.29] / C  (cl. 7.5)","जहाँ A = test के बाद carbon dioxide absorption tube का वजन g में, B = blank run में carbon dioxide absorption tube का वजन g में, और C = लिए गए नमूने का वजन g में।"],"reporting":"IS 2-1960 Rules for Rounding Off Numerical Values (Revised) के अनुसार round off करें (IS 1559 cl. 0.6)।","notes":["Section IV बदलाव (cl. 27.1): 1 g नमूना (cl. 27.1.1) और furnace तापमान 1 200 से 1 300 °C के बीच (cl. 27.1.2)।","वैकल्पिक विधि: direct combustion volumetric विधि (cl. 28), देखें DM/QA/WI/32।","Reagents की गुणवत्ता (cl. 3.1): जब तक अलग न कहा जाए, pure chemicals और distilled water [देखें IS 1070-1960 Water, Distilled Quality (Revised)] प्रयोग करें। 'Pure chemicals' का अर्थ है ऐसे chemicals जिनमें परिणाम को प्रभावित करने वाली अशुद्धियाँ न हों।","Filter papers (cl. 4.1): IS में केवल Whatman filter paper के नंबर दिए गए हैं। समान porosity वाला कोई अन्य उपयुक्त brand भी प्रयोग किया जा सकता है।","Sampling (cl. 2.1): नमूने IS 1472 (Part I)-1959 के अनुसार लें और तैयार करें। Cl. 0.5 के अनुसार नवीनतम संस्करण लागू है: IS 1472 : 1977, देखें DM/QA/SOP/02।"]}},{"id":"WI-32","no":"DM/QA/WI/32","type":"WI","cat":"Silico manganese","std":["is1559"],"keywords":"carbon c% combustion silico manganese simn carbon in simn (volumetric)","en":{"short_title":"Carbon in SiMn (Volumetric)","title":"Determination of Carbon (Total) in Silicomanganese by the Direct Combustion Volumetric (Alternate) Method","purpose":"To find the total carbon content of silicomanganese by direct combustion in oxygen and gas-volumetric measurement of the carbon dioxide formed.","scope":"This WI covers total carbon in silicomanganese by the direct combustion volumetric (alternate) method (IS 1559 cl. 28, with cl. 8). IS 1559 (cl. 1.1) covers the analysis of ferro-alloys, including silicomanganese of the composition ranges given in Appendix A.","reference":"IS 1559 : 1961 (Reaffirmed 2023) Methods of Chemical Analysis of Ferro-Alloys, Section IV Silicomanganese, Clauses 1 to 4, 28 (with 8 referred; 7.2.1, 7.2.4, 7.3.1, 7.3.11), Appendix A","range":"Appendix A, silicomanganese: C 2.0 percent Max.","principle":"(cl. 8.1) Burn the sample in a stream of pure oxygen. After removal of contaminants, collect the carbon dioxide and excess oxygen in a specially jacketed burette. Absorb the carbon dioxide in alkali. Pass the excess oxygen back to the burette and read the decrease in volume on a scale calibrated directly in percent carbon.","apparatus":["Source of oxygen supply (Fig. 2; cl. 8.2.1, same as 7.2.1): gas holder A (capacity 8 to 10 litres) containing 99.5 percent oxygen, free from carbonaceous matter, joined by rubber tubing to the gas purifying train. Fill the gas holder before starting.","Oxygen purification train: Arnold bottles (B) and (C) containing potassium hydroxide solution (30 percent) and concentrated sulphuric acid respectively (cl. 8.2.2).","Furnace: horizontal tube furnace (D) heated to 1 350 °C (cl. 8.2.3).","Combustion tube (cl. 8.2.4, same as 7.2.4): about 650 mm long, 20 mm inner diameter, of fused silica, fireclay or other suitable material; ignited asbestos plug 75 mm long placed lightly in the exit end to hold back ferric oxide.","Absorption train (cl. 8.2.5): 3-way stop-cock (E); bulbed tubing (F) filled with potassium permanganate crystals, exit end packed with glass wool; water-jacketed spiral cooling tube (G); bend-way manifold stop-cock (H), one end joined to the exit end of the combustion tube through (G), (F) and (E), the other two ends joined to the measuring burette (J) and the absorption pipette (K), so that (J) can be connected with (G) or with (K) as needed; levelling bottle (L) connected with the burette. The burette is graduated directly in percent carbon up to 1.5 percent for 1 g sample (cl. 8.4).","Boat of nickel, clay or porcelain, 75 × 15 × 15 mm (cl. 8.4)."],"reagents":[{"name":"Sodium or potassium hydroxide solution","prep":"30 percent (w/v) (cl. 8.3.1). Fill the absorption pipette (K) with it."},{"name":"Concentrated sulphuric acid","prep":"sp gr 1.84, as per IS 266-1950 (since revised) (cl. 8.3.2; see 7.3.1)."},{"name":"Potassium permanganate","prep":"Crystals (cl. 8.3.3)."},{"name":"Magnesite brick powder","prep":"(cl. 8.3.4; see 7.3.11) Passed through IS Sieve 50 (aperture 500 microns). Calcine in the open muffle furnace before use to remove any carbonaceous matter."},{"name":"Dilute sulphuric acid","prep":"2 : 98 (v/v) (cl. 8.3.5). For the burette, colour it with a few drops of methyl orange (cl. 8.2.5)."},{"name":"Standard steel of known carbon content","prep":"For testing the apparatus (cl. 8.4.1)."}],"sampling":"Weigh accurately 1 g of the sample in the form of small drillings (cl. 8.4).","procedure":["Before starting the combustion, work the stop-cocks (H) and (E) and the levelling bottle (L) to fill the measuring burette (J) with dilute sulphuric acid (2 : 98, coloured with methyl orange) and the absorption pipette (K) with sodium or potassium hydroxide solution (cl. 8.2.5).","Line a nickel, clay or porcelain boat (75 × 15 × 15 mm) thinly with burnt magnesite brick powder (cl. 8.4).","Weigh accurately 1 g of the sample, as small drillings, into the boat.","Put the boat into the heated combustion tube of the furnace (D), kept at 1 350 °C. Close the furnace inlet with a rubber stopper. Let the boat reach the furnace temperature.","Pass a stream of oxygen slowly into the furnace. Connect to the burette (already filled with acidulated water) so that the liquid level in the bulbed part of the gas burette does not fall fast.","After 1 minute or so the level in the burette starts to fall faster at the same oxygen flow. This shows the combustion is complete. Slow down the oxygen flow.","When the level reaches near the zero mark, close the bend-way stop-cock. Equalize the levels of the burette and the levelling bottle. Take the reading.","Pass the collected and measured gas several times into the absorption pipette until absorption of carbon dioxide is complete.","Measure the contraction in volume. After proper temperature and pressure corrections, it gives the percent carbon when 1 g of drillings is taken.","Use a standard steel of known carbon content to test the apparatus (cl. 8.4.1)."],"calculation":["(cl. 8.4) The burette reads directly in percent carbon for 1 g of sample, after temperature and pressure corrections."],"reporting":"Round off as per IS 2-1960 Rules for Rounding Off Numerical Values (Revised) (IS 1559 cl. 0.6).","notes":["Cl. 28.1 applies cl. 8 without any change (furnace 1 350 °C, 1 g sample).","The burette is graduated up to 1.5 percent carbon (cl. 8.4); Appendix A gives C up to 2.0 percent Max for silicomanganese.","Main method: direct combustion gravimetric method (cl. 27), see DM/QA/WI/31.","Quality of reagents (cl. 3.1): unless stated otherwise, use pure chemicals and distilled water [see IS 1070-1960 Water, Distilled Quality (Revised)]. 'Pure chemicals' means chemicals that have no impurities which affect the results.","Sampling (cl. 2.1): draw and prepare samples as per IS 1472 (Part I)-1959. As per cl. 0.5 the latest version applies: IS 1472 : 1977, see DM/QA/SOP/02."]},"rev":"00","dept":"Quality","hi":{"short_title":"SiMn में Carbon (Volumetric)","title":"Direct Combustion Volumetric (Alternate) विधि द्वारा Silicomanganese में Carbon (Total) का निर्धारण","purpose":"Oxygen में direct combustion और बनी carbon dioxide के gas-volumetric माप द्वारा silicomanganese में total carbon की मात्रा ज्ञात करना।","scope":"यह WI direct combustion volumetric (alternate) विधि द्वारा silicomanganese में total carbon के लिए है (IS 1559 cl. 28, cl. 8 के साथ)। IS 1559 (cl. 1.1) ferro-alloys के विश्लेषण के लिए है, जिसमें Appendix A में दी गई संरचना-सीमा वाला silicomanganese भी शामिल है।","reference":"IS 1559 : 1961 (Reaffirmed 2023) Methods of Chemical Analysis of Ferro-Alloys, Section IV Silicomanganese, Clauses 1 to 4, 28 (with 8 referred; 7.2.1, 7.2.4, 7.3.1, 7.3.11), Appendix A","range":"Appendix A, silicomanganese: C 2.0 percent Max।","principle":"(cl. 8.1) नमूने को शुद्ध oxygen की धारा में जलाएँ। Contaminants हटाने के बाद carbon dioxide और अतिरिक्त oxygen को विशेष jacketed burette में इकट्ठा करें। Carbon dioxide को alkali में absorb करें। अतिरिक्त oxygen को वापस burette में भेजें और आयतन में कमी को सीधे percent carbon में calibrated scale पर पढ़ें।","apparatus":["Oxygen supply का स्रोत (Fig. 2; cl. 8.2.1, 7.2.1 के समान): gas holder A (क्षमता 8 से 10 litres) जिसमें 99.5 percent oxygen हो, carbonaceous पदार्थ से मुक्त, rubber tubing से gas purifying train से जुड़ा। शुरू करने से पहले gas holder भर लें।","Oxygen purification train: Arnold bottles (B) और (C), जिनमें क्रमशः potassium hydroxide solution (30 percent) और concentrated sulphuric acid हो (cl. 8.2.2)।","Furnace: 1 350 °C तक गर्म horizontal tube furnace (D) (cl. 8.2.3)।","Combustion tube (cl. 8.2.4, 7.2.4 के समान): लगभग 650 mm लंबी, 20 mm भीतरी व्यास, fused silica, fireclay या अन्य उपयुक्त पदार्थ की; ferric oxide रोकने के लिए exit सिरे में 75 mm लंबा ignited asbestos plug हल्के से रखा हो।","Absorption train (cl. 8.2.5): 3-way stop-cock (E); potassium permanganate crystals से भरी bulbed tubing (F), exit सिरा glass wool से भरा; water-jacketed spiral cooling tube (G); bend-way manifold stop-cock (H), जिसका एक सिरा (G), (F) और (E) से होकर combustion tube के exit सिरे से जुड़ा हो, बाकी दो सिरे measuring burette (J) और absorption pipette (K) से जुड़े हों, ताकि ज़रूरत के अनुसार (J) को (G) से या (K) से जोड़ा जा सके; burette से जुड़ी levelling bottle (L)। 1 g नमूने के लिए burette सीधे percent carbon में 1.5 percent तक graduated है (cl. 8.4)।","Nickel, clay या porcelain की boat, 75 × 15 × 15 mm (cl. 8.4)।"],"reagents":[{"name":"Sodium या potassium hydroxide solution","prep":"30 percent (w/v) (cl. 8.3.1)। इससे absorption pipette (K) भरें।"},{"name":"Concentrated sulphuric acid","prep":"sp gr 1.84, IS 266-1950 (since revised) के अनुसार (cl. 8.3.2; देखें 7.3.1)।"},{"name":"Potassium permanganate","prep":"Crystals (cl. 8.3.3)।"},{"name":"Magnesite brick powder","prep":"(cl. 8.3.4; देखें 7.3.11) IS Sieve 50 (aperture 500 microns) से छना हुआ। किसी भी carbonaceous पदार्थ को हटाने के लिए प्रयोग से पहले खुली muffle furnace में calcine करें।"},{"name":"Dilute sulphuric acid","prep":"2 : 98 (v/v) (cl. 8.3.5)। Burette के लिए इसे methyl orange की कुछ बूँदों से रंगें (cl. 8.2.5)।"},{"name":"ज्ञात carbon वाला standard steel","prep":"Apparatus की जाँच के लिए (cl. 8.4.1)।"}],"sampling":"छोटे drillings के रूप में 1 g नमूना सही-सही तौलें (cl. 8.4)।","procedure":["Combustion शुरू करने से पहले stop-cocks (H) और (E) तथा levelling bottle (L) चलाकर measuring burette (J) को dilute sulphuric acid (2 : 98, methyl orange से रंगा) से और absorption pipette (K) को sodium या potassium hydroxide solution से भरें (cl. 8.2.5)।","Nickel, clay या porcelain boat (75 × 15 × 15 mm) में burnt magnesite brick powder की पतली परत बिछाएँ (cl. 8.4)।","1 g नमूना, छोटे drillings के रूप में, boat में सही-सही तौलें।","Boat को 1 350 °C पर रखी furnace (D) की गर्म combustion tube में डालें। Furnace inlet को rubber stopper से बंद करें। Boat को furnace के तापमान पर आने दें।","Furnace में oxygen की धारा धीरे-धीरे चलाएँ। Burette (पहले से acidulated water से भरी) से connection ऐसे बनाएँ कि gas burette के bulbed भाग में liquid level तेज़ी से न गिरे।","लगभग 1 मिनट बाद, oxygen का वही flow रहते हुए भी, burette में level तेज़ी से गिरने लगता है। इससे पता चलता है कि combustion पूरा हो गया। Oxygen का flow धीमा करें।","जब level zero mark के पास पहुँचे, bend-way stop-cock बंद करें। Burette और levelling bottle के levels बराबर करें। Reading लें।","इकट्ठा और मापी गई gas को कई बार absorption pipette में भेजें, जब तक carbon dioxide का absorption पूरा न हो जाए।","आयतन में कमी (contraction) मापें। उचित तापमान और दाब correction के बाद, 1 g drillings लेने पर यह percent carbon देता है।","Apparatus की जाँच के लिए ज्ञात carbon वाला standard steel प्रयोग करें (cl. 8.4.1)।"],"calculation":["(cl. 8.4) तापमान और दाब correction के बाद, 1 g नमूने के लिए burette सीधे percent carbon पढ़ती है।"],"reporting":"IS 2-1960 Rules for Rounding Off Numerical Values (Revised) के अनुसार round off करें (IS 1559 cl. 0.6)।","notes":["Cl. 28.1 के अनुसार cl. 8 बिना किसी बदलाव के लागू है (furnace 1 350 °C, 1 g नमूना)।","Burette 1.5 percent carbon तक graduated है (cl. 8.4); Appendix A में silicomanganese के लिए C 2.0 percent Max तक है।","मुख्य विधि: direct combustion gravimetric विधि (cl. 27), देखें DM/QA/WI/31।","Reagents की गुणवत्ता (cl. 3.1): जब तक अलग न कहा जाए, pure chemicals और distilled water [देखें IS 1070-1960 Water, Distilled Quality (Revised)] प्रयोग करें। 'Pure chemicals' का अर्थ है ऐसे chemicals जिनमें परिणाम को प्रभावित करने वाली अशुद्धियाँ न हों।","Sampling (cl. 2.1): नमूने IS 1472 (Part I)-1959 के अनुसार लें और तैयार करें। Cl. 0.5 के अनुसार नवीनतम संस्करण लागू है: IS 1472 : 1977, देखें DM/QA/SOP/02।"]}},{"id":"WI-33","no":"DM/QA/WI/33","type":"WI","cat":"Silico manganese","std":["is1559"],"keywords":"phosphorus p% silico manganese simn phosphorus in simn (alkalimetric)","en":{"short_title":"Phosphorus in SiMn (Alkalimetric)","title":"Determination of Phosphorus in Silicomanganese by the Alkalimetric Method","purpose":"To find the phosphorus content of silicomanganese by precipitation as ammonium phosphomolybdate and alkalimetric back-titration.","scope":"This WI covers phosphorus in silicomanganese (IS 1559 cl. 29). IS 1559 (cl. 1.1) covers the analysis of ferro-alloys, including silicomanganese of the composition ranges given in Appendix A.","reference":"IS 1559 : 1961 (Reaffirmed 2023) Methods of Chemical Analysis of Ferro-Alloys, Section IV Silicomanganese, Clauses 1 to 4, 29 (with 23.2, 23.3.1, 23.3.2, 10.2, 10.3.2 to 10.4 referred), Appendix A","range":"Appendix A, silicomanganese: P 0.30 percent Max.","principle":"(cl. 23.1) After removal of silica, phosphorus in the acid solution of the sample is precipitated as phosphomolybdate and then found in the usual way. (cl. 10.1) Ammonium phosphomolybdate is precipitated from the acid solution, filtered, and dissolved in excess sodium hydroxide solution. The unused alkali is back-titrated with standard hydrochloric acid.","apparatus":["Large platinum dish with cover (cl. 29.1.1)","400-ml beakers (cl. 23.3.1)","Platinum crucible (cl. 23.3.2)","Filter paper No. 1 (cl. 10.2.10); filter paper pulp (cl. 10.3.4)","Test tube (cl. 10.3.5)","Burette"],"reagents":[{"name":"Concentrated nitric acid","prep":"sp gr 1.42, as per IS 264-1950 (since revised) (cl. 10.2.1; see 6.3.1)."},{"name":"Hydrofluoric acid","prep":"40 percent (cl. 10.2.2)."},{"name":"Dilute sulphuric acid","prep":"1 : 1 (v/v) (cl. 10.2.3)."},{"name":"Concentrated hydrochloric acid","prep":"sp gr 1.16 (cl. 10.2.4; see 5.3.3)."},{"name":"Concentrated ammonium hydroxide","prep":"sp gr 0.90 (cl. 10.2.5)."},{"name":"Dilute nitric acid","prep":"1 : 1, 1 : 99 and 2 : 98 (v/v) (cl. 10.2.6)."},{"name":"Sulphurous acid","prep":"Saturate water with sulphur dioxide. Prepare fresh as needed (cl. 10.2.7)."},{"name":"Potassium permanganate solution","prep":"2.5 percent (w/v) (cl. 10.2.8)."},{"name":"Potassium nitrite","prep":"Solid (cl. 10.2.9)."},{"name":"Ammonium molybdate solution","prep":"Solution (A): dissolve 100 g of molybdic acid (MoO<sub>3</sub>, 85 percent) or 118 g of ammonium molybdate in a mixture of 145 ml of concentrated ammonium hydroxide and 270 ml of water; cool (cl. 10.2.10.1). Solution (B): add 490 ml of concentrated nitric acid to 1 150 ml of water and cool (cl. 10.2.10.2). Add solution (A) slowly, with constant stirring, to solution (B) kept cool in a cold water-bath. Add 10 ml of ammonium phosphate (1 g per litre). Keep the solution for at least 24 hours. Filter through filter paper No. 1 before use (cl. 10.2.10)."},{"name":"Concentrated sulphuric acid","prep":"'see 3.1' as printed in IS (cl. 10.2.11); cl. 7.3.1 gives sp gr 1.84."},{"name":"Perchloric acid","prep":"70 percent (cl. 10.2.12)."},{"name":"Dilute hydrochloric acid","prep":"1 : 1 (v/v) (cl. 10.2.13)."},{"name":"Hydrobromic acid","prep":"48 percent (cl. 10.2.14)."},{"name":"Potassium nitrate wash solution","prep":"1 percent (w/v) (cl. 10.2.15)."},{"name":"Sodium hydroxide solution, 0.1 N",
