Repository: mishrachemist/mishrachemist.github.io

File: data/sop_list.json (part 15 of 26)
"prep":"Dissolve 4.5 g of purified sodium hydroxide in 1 litre of freshly boiled and cooled distilled water. Add a slight excess of barium hydroxide solution. Keep for 24 hours and decant the liquid before use (cl. 10.2.16)."},{"name":"Phenolphthalein indicator solution","prep":"0.2 percent (w/v) in rectified spirit (cl. 10.2.17)."},{"name":"Standard hydrochloric acid solution, 0.1 N","prep":"Dilute 11 ml of concentrated hydrochloric acid to 1 litre. Standardize against sodium carbonate (cl. 10.2.18)."},{"name":"Ammonium bromide","prep":"5 g used in cl. 10.3.2; not listed in cl. 10.2."}],"sampling":"Weigh accurately the sample mass given in the table below, as per the phosphorus content (cl. 23.3.1).","procedure":["Weigh accurately the sample as per the table, based on the phosphorus percent (cl. 23.3.1).","Transfer the sample to a large platinum dish with a cover. Add 50 ml of concentrated nitric acid. Then add 10 to 15 ml of hydrofluoric acid in small amounts (cl. 29.1.1).","Digest until dissolved. Evaporate to dryness and bake for 20 minutes at about 150 °C (cl. 23.3.1).","Cool. Take up the mass in 20 ml of concentrated hydrochloric acid and boil until the solution is clear.","Dilute with 20 ml of water. Filter into a 400-ml beaker. Wash the paper and residue with small amounts of dilute hydrochloric acid. Keep the filtrate.","Ignite the paper and residue in a platinum crucible. Add 5 ml of concentrated sulphuric acid and 5 ml of hydrofluoric acid. Evaporate to dense white fumes (cl. 23.3.2).","Cool. Dilute carefully with 5 ml of water. Add this solution to the filtrate from step e. Wash the crucible with water.","Add 5 g of ammonium bromide. Remove the beaker cover and evaporate until white fumes appear and the volume is reduced to 4 ml (cl. 10.3.2).","Add 10 ml of concentrated nitric acid. Warm gently until all bromine is driven out.","Dilute with 40 ml of water. Heat to boiling and oxidize with potassium permanganate solution.","Dissolve the precipitated manganese again with a few drops of potassium nitrite solution. Boil well and cool.","Add concentrated ammonium hydroxide in slight excess. Just dissolve the precipitate again by careful addition of 4 to 5 ml of concentrated nitric acid. Then add 4 ml in excess (cl. 10.3.3).","Bring the solution to 70 to 80 °C. Add 40 ml of filtered ammonium molybdate solution. Shake until the precipitate forms. Let it stand for 1 hour.","Filter the yellow ammonium phosphomolybdate precipitate through filter paper pulp. Wash with cold dilute nitric acid (2 : 98) (cl. 10.3.4).","Wash 3 to 4 times with cold dilute nitric acid (1 : 99). Wash with potassium nitrate wash solution until 10 ml of filtrate, collected in a test tube, does not use more than 1 drop of the alkali solution with phenolphthalein indicator. This shows the filtrate is free from acid (cl. 10.3.5).","Transfer the filter paper pulp with the precipitate to the beaker used for the precipitation.","Add, with stirring, a measured excess of sodium hydroxide solution until all the yellow precipitate dissolves and the solution is colourless.","Add 50 to 60 ml of water and about 5 ml of sodium hydroxide solution in excess. Stir.","Add 3 to 4 drops of phenolphthalein indicator solution. Titrate with the standard hydrochloric acid solution until the pink colour is fully discharged.","Blank: titrate the same quantity of sodium hydroxide solution as added in the test with the standard hydrochloric acid solution, using 3 to 4 drops of phenolphthalein indicator solution (cl. 10.3.6)."],"end_point":"Pink colour fully discharged (cl. 10.3.5).","tables":[{"title":"Weight of sample (cl. 23.3.1)","rows":[["Phosphorus Content, Percent","Weight of Sample"],["Below 0.35","1 g"],["0.35 to 0.60","0.50 g"],["1","0.25 g"]]}],"calculation":["Phosphorus, percent = [(A - B) × C × 0.135] / D  (cl. 10.4)","where A = volume in ml of the standard hydrochloric acid solution needed for the blank test,","B = volume in ml of the standard hydrochloric acid solution needed to titrate the excess,","C = normality of the standard hydrochloric acid solution, and D = weight in g of the sample taken."],"reporting":"Round off as per IS 2-1960 Rules for Rounding Off Numerical Values (Revised) (IS 1559 cl. 0.6).","notes":["Cl. 29.1 as printed says 'following the procedure as given under 22'. Cl. 22 is sulphur (ferromanganese); phosphorus is cl. 23, and cl. 29.1.1 itself says to complete the test 'as under 23.3.1 and 23.3.2'. This WI follows cl. 23 (23.2 reagents = 10.2).","Section IV change (cl. 29.1.1): dissolve in a large platinum dish with 50 ml concentrated nitric acid and 10 to 15 ml hydrofluoric acid, in place of the 400-ml beaker / 15 ml HNO<sub>3</sub> + 10 ml HCl dissolution of cl. 23.3.1.","Table of cl. 23.3.1: row 3 reads '1' (percent) as printed in IS; there is no entry for 0.60 to 1 percent.","In cl. 10.3.5 the dilute nitric acid ratio is partly unreadable in the scan; read as (1 : 99), in line with cl. 10.2.6.","Quality of reagents (cl. 3.1): unless stated otherwise, use pure chemicals and distilled water [see IS 1070-1960 Water, Distilled Quality (Revised)]. 'Pure chemicals' means chemicals that have no impurities which affect the results.","Filter papers (cl. 4.1): the IS gives Whatman filter paper numbers only. Any other suitable brand with the same porosity may also be used.","Sampling (cl. 2.1): draw and prepare samples as per IS 1472 (Part I)-1959. As per cl. 0.5 the latest version applies: IS 1472 : 1977, see DM/QA/SOP/02."]},"rev":"00","dept":"Quality","hi":{"short_title":"SiMn में Phosphorus (Alkalimetric)","title":"Alkalimetric विधि द्वारा Silicomanganese में Phosphorus का निर्धारण","purpose":"Ammonium phosphomolybdate के रूप में precipitation और alkalimetric back-titration द्वारा silicomanganese में phosphorus की मात्रा ज्ञात करना।","scope":"यह WI silicomanganese में phosphorus के लिए है (IS 1559 cl. 29)। IS 1559 (cl. 1.1) ferro-alloys के विश्लेषण के लिए है, जिसमें Appendix A में दी गई संरचना-सीमा वाला silicomanganese भी शामिल है।","reference":"IS 1559 : 1961 (Reaffirmed 2023) Methods of Chemical Analysis of Ferro-Alloys, Section IV Silicomanganese, Clauses 1 to 4, 29 (with 23.2, 23.3.1, 23.3.2, 10.2, 10.3.2 to 10.4 referred), Appendix A","range":"Appendix A, silicomanganese: P 0.30 percent Max।","principle":"(cl. 23.1) Silica हटाने के बाद नमूने के acid solution में phosphorus को phosphomolybdate के रूप में precipitate करके सामान्य तरीके से ज्ञात किया जाता है। (cl. 10.1) Acid solution से ammonium phosphomolybdate precipitate करके filter किया जाता है और अधिक sodium hydroxide solution में घोला जाता है। बचे हुए alkali को standard hydrochloric acid से back-titrate किया जाता है।","apparatus":["ढक्कन सहित बड़ी platinum dish (cl. 29.1.1)","400-ml beakers (cl. 23.3.1)","Platinum crucible (cl. 23.3.2)","Filter paper No. 1 (cl. 10.2.10); filter paper pulp (cl. 10.3.4)","Test tube (cl. 10.3.5)","Burette"],"reagents":[{"name":"Concentrated nitric acid","prep":"sp gr 1.42, IS 264-1950 (since revised) के अनुसार (cl. 10.2.1; देखें 6.3.1)।"},{"name":"Hydrofluoric acid","prep":"40 percent (cl. 10.2.2)।"},{"name":"Dilute sulphuric acid","prep":"1 : 1 (v/v) (cl. 10.2.3)।"},{"name":"Concentrated hydrochloric acid","prep":"sp gr 1.16 (cl. 10.2.4; देखें 5.3.3)।"},{"name":"Concentrated ammonium hydroxide","prep":"sp gr 0.90 (cl. 10.2.5)।"},{"name":"Dilute nitric acid","prep":"1 : 1, 1 : 99 और 2 : 98 (v/v) (cl. 10.2.6)।"},{"name":"Sulphurous acid","prep":"पानी को sulphur dioxide से saturate करें। ज़रूरत के अनुसार ताज़ा बनाएँ (cl. 10.2.7)।"},{"name":"Potassium permanganate solution","prep":"2.5 percent (w/v) (cl. 10.2.8)।"},{"name":"Potassium nitrite","prep":"ठोस (cl. 10.2.9)।"},{"name":"Ammonium molybdate solution","prep":"Solution (A): 100 g molybdic acid (MoO<sub>3</sub>, 85 percent) या 118 g ammonium molybdate को 145 ml concentrated ammonium hydroxide और 270 ml पानी के मिश्रण में घोलें; ठंडा करें (cl. 10.2.10.1)। Solution (B): 490 ml concentrated nitric acid को 1 150 ml पानी में डालें और ठंडा करें (cl. 10.2.10.2)। Solution (A) को धीरे-धीरे, लगातार हिलाते हुए, ठंडे water-bath में रखे solution (B) में डालें। 10 ml ammonium phosphate (1 g प्रति litre) डालें। Solution को कम से कम 24 घंटे रखें। प्रयोग से पहले filter paper No. 1 से filter करें (cl. 10.2.10)।"},{"name":"Concentrated sulphuric acid","prep":"IS में 'see 3.1' छपा है (cl. 10.2.11); cl. 7.3.1 में sp gr 1.84 दिया है।"},{"name":"Perchloric acid","prep":"70 percent (cl. 10.2.12)।"},{"name":"Dilute hydrochloric acid","prep":"1 : 1 (v/v) (cl. 10.2.13)।"},{"name":"Hydrobromic acid","prep":"48 percent (cl. 10.2.14)।"},{"name":"Potassium nitrate wash solution","prep":"1 percent (w/v) (cl. 10.2.15)।"},{"name":"Sodium hydroxide solution, 0.1 N","prep":"4.5 g purified sodium hydroxide को 1 litre ताज़ा उबले और ठंडे distilled water में घोलें। Barium hydroxide solution थोड़ा अधिक डालें। 24 घंटे रखें और प्रयोग से पहले liquid को decant करें (cl. 10.2.16)।"},{"name":"Phenolphthalein indicator solution","prep":"Rectified spirit में 0.2 percent (w/v) (cl. 10.2.17)।"},{"name":"Standard hydrochloric acid solution, 0.1 N","prep":"11 ml concentrated hydrochloric acid को 1 litre तक dilute करें। Sodium carbonate से standardize करें (cl. 10.2.18)।"},{"name":"Ammonium bromide","prep":"Cl. 10.3.2 में 5 g प्रयोग होता है; cl. 10.2 में सूचीबद्ध नहीं है।"}],"sampling":"Phosphorus की मात्रा के अनुसार नीचे की तालिका में दिया नमूना सही-सही तौलें (cl. 23.3.1)।","procedure":["Phosphorus percent के अनुसार तालिका से नमूना सही-सही तौलें (cl. 23.3.1)।","नमूने को ढक्कन सहित बड़ी platinum dish में डालें। 50 ml concentrated nitric acid डालें। फिर 10 से 15 ml hydrofluoric acid थोड़ा-थोड़ा करके डालें (cl. 29.1.1)।","घुलने तक digest करें। सूखने तक evaporate करें और लगभग 150 °C पर 20 मिनट bake करें (cl. 23.3.1)।","ठंडा करें। Mass को 20 ml concentrated hydrochloric acid में लें और साफ़ solution बनने तक उबालें।","20 ml पानी से dilute करें। 400-ml beaker में filter करें। Paper और residue को dilute hydrochloric acid की थोड़ी मात्रा से धोएँ। Filtrate रख लें।","Paper और residue को platinum crucible में ignite करें। 5 ml concentrated sulphuric acid और 5 ml hydrofluoric acid डालें। घने सफ़ेद fumes तक evaporate करें (cl. 23.3.2)।","ठंडा करें। सावधानी से 5 ml पानी से dilute करें। इस solution को step e के filtrate में मिलाएँ। Crucible को पानी से धोएँ।","5 g ammonium bromide डालें। Beaker का ढक्कन हटाकर तब तक evaporate करें जब तक सफ़ेद fumes आएँ और आयतन 4 ml रह जाए (cl. 10.3.2)।","10 ml concentrated nitric acid डालें। सारा bromine निकलने तक हल्का गर्म करें।","40 ml पानी से dilute करें। उबाल तक गर्म करें और potassium permanganate solution से oxidize करें।","Precipitate हुए manganese को potassium nitrite solution की कुछ बूँदों से फिर घोलें। अच्छी तरह उबालें और ठंडा करें।","Concentrated ammonium hydroxide थोड़ा अधिक डालें। 4 से 5 ml concentrated nitric acid सावधानी से डालकर precipitate को बस घोल दें। फिर 4 ml अधिक डालें (cl. 10.3.3)।","Solution का तापमान 70 से 80 °C करें। 40 ml filtered ammonium molybdate solution डालें। Precipitate बनने तक हिलाएँ। 1 घंटा रखा रहने दें।","पीले ammonium phosphomolybdate precipitate को filter paper pulp से filter करें। ठंडे dilute nitric acid (2 : 98) से धोएँ (cl. 10.3.4)।","ठंडे dilute nitric acid (1 : 99) से 3 से 4 बार धोएँ। Potassium nitrate wash solution से तब तक धोएँ जब तक test tube में लिया गया 10 ml filtrate, phenolphthalein indicator के साथ, alkali solution की 1 बूँद से अधिक न ले। इससे पता चलता है कि filtrate acid-मुक्त है (cl. 10.3.5)।","Filter paper pulp को precipitate सहित उसी beaker में डालें जिसमें precipitation किया था।","हिलाते हुए sodium hydroxide solution की मापी हुई अधिक मात्रा तब तक डालें जब तक सारा पीला precipitate घुल न जाए और solution रंगहीन न हो जाए।","50 से 60 ml पानी और लगभग 5 ml sodium hydroxide solution अधिक डालें। हिलाएँ।","3 से 4 बूँद phenolphthalein indicator solution डालें। Standard hydrochloric acid solution से गुलाबी रंग पूरी तरह ग़ायब होने तक titrate करें।","Blank: test में डाले गए उतने ही sodium hydroxide solution को 3 से 4 बूँद phenolphthalein indicator solution के साथ standard hydrochloric acid solution से titrate करें (cl. 10.3.6)।"],"end_point":"गुलाबी रंग पूरी तरह ग़ायब (cl. 10.3.5)।","tables":[{"title":"नमूने का वजन (Weight of sample) (cl. 23.3.1)","rows":[["Phosphorus मात्रा, Percent (Phosphorus Content)","नमूने का वजन (Weight of Sample)"],["0.35 से कम (Below)","1 g"],["0.35 से 0.60","0.50 g"],["1","0.25 g"]]}],"calculation":["Phosphorus, percent = [(A - B) × C × 0.135] / D  (cl. 10.4)","जहाँ A = blank test के लिए लगा standard hydrochloric acid solution, ml में,","B = अधिक (excess) को titrate करने में लगा standard hydrochloric acid solution, ml में,","C = standard hydrochloric acid solution की normality, और D = लिए गए नमूने का वजन g में।"],"reporting":"IS 2-1960 Rules for Rounding Off Numerical Values (Revised) के अनुसार round off करें (IS 1559 cl. 0.6)।","notes":["Cl. 29.1 में छपा है 'following the procedure as given under 22'। Cl. 22 sulphur (ferromanganese) है; phosphorus cl. 23 है, और cl. 29.1.1 स्वयं test को 'as under 23.3.1 and 23.3.2' पूरा करने को कहता है। यह WI cl. 23 का पालन करता है (23.2 reagents = 10.2)।","Section IV बदलाव (cl. 29.1.1): cl. 23.3.1 के 400-ml beaker / 15 ml HNO<sub>3</sub> + 10 ml HCl dissolution के स्थान पर बड़ी platinum dish में 50 ml concentrated nitric acid और 10 से 15 ml hydrofluoric acid से घोलें।","Cl. 23.3.1 की तालिका: पंक्ति 3 में IS में '1' (percent) छपा है; 0.60 से 1 percent के लिए कोई entry नहीं है।","Cl. 10.3.5 में dilute nitric acid का अनुपात scan में आंशिक रूप से अपठनीय है; cl. 10.2.6 के अनुसार (1 : 99) पढ़ा गया है।","Reagents की गुणवत्ता (cl. 3.1): जब तक अलग न कहा जाए, pure chemicals और distilled water [देखें IS 1070-1960 Water, Distilled Quality (Revised)] प्रयोग करें। 'Pure chemicals' का अर्थ है ऐसे chemicals जिनमें परिणाम को प्रभावित करने वाली अशुद्धियाँ न हों।","Filter papers (cl. 4.1): IS में केवल Whatman filter paper के नंबर दिए गए हैं। समान porosity वाला कोई अन्य उपयुक्त brand भी प्रयोग किया जा सकता है।","Sampling (cl. 2.1): नमूने IS 1472 (Part I)-1959 के अनुसार लें और तैयार करें। Cl. 0.5 के अनुसार नवीनतम संस्करण लागू है: IS 1472 : 1977, देखें DM/QA/SOP/02।"]}},{"id":"WI-34","no":"DM/QA/WI/34","type":"WI","cat":"Silico manganese","std":["is1559"],"keywords":"sulphur sulfur s% silico manganese simn sulphur in simn (gravimetric)","en":{"short_title":"Sulphur in SiMn (Gravimetric)","title":"Determination of Sulphur in Silicomanganese by the Gravimetric Method","purpose":"To find the sulphur content of silicomanganese by precipitation as barium sulphate.","scope":"This WI covers sulphur in silicomanganese (IS 1559 cl. 30). IS 1559 (cl. 1.1) covers the analysis of ferro-alloys, including silicomanganese of the composition ranges given in Appendix A.","reference":"IS 1559 : 1961 (Reaffirmed 2023) Methods of Chemical Analysis of Ferro-Alloys, Section IV Silicomanganese, Clauses 1 to 4, 30 (with 9 referred), Appendix A","range":"Appendix A, silicomanganese: S 0.03 percent Max.","principle":"(cl. 9.1) Remove silica and reduce ferric iron to the ferrous state with zinc. Then precipitate sulphur as barium sulphate with barium chloride in acid medium.","apparatus":["300-ml platinum dish with a cover (cl. 9.3.1)","Porcelain vessel (cl. 9.3.1)","Steam-bath (cl. 9.3.2, 9.3.3)","Close texture filter paper; filter paper No. 42 (cl. 9.3.2, 9.3.3)","Platinum or porcelain crucible (cl. 9.3.3)","Muffle furnace, 800 to 900 °C (cl. 9.3.4)","IS Sieve 15 (cl. 9.3.1)"],"reagents":[{"name":"Concentrated nitric acid","prep":"sp gr 1.42, as per IS 264-1950 (since revised) (cl. 9.2.1; see 6.3.1)."},{"name":"Hydrofluoric acid","prep":"40 percent (cl. 9.2.2)."},{"name":"Potassium nitrate","prep":"Crystals (cl. 9.2.3)."},{"name":"Boric acid","prep":"Saturated solution (cl. 9.2.4)."},{"name":"Concentrated hydrochloric acid","prep":"sp gr 1.16, as per IS 265-1950 (since revised) (cl. 9.2.5; see 5.3.3)."},{"name":"Zinc","prep":"20 to 30 mesh powder, sulphur-free (cl. 9.2.6)."},{"name":"Dilute hydrochloric acid","prep":"1 : 99 (v/v) (cl. 9.2.7)."},{"name":"Barium chloride solution","prep":"10 percent (w/v) (cl. 9.2.8)."},{"name":"Hydrochloric acid wash solution","prep":"Dilute 5 ml of concentrated hydrochloric acid with water to 1 000 ml. Add 1 g of barium chloride (cl. 9.2.9)."}],"sampling":"5 g of sample, ground to pass IS Sieve 15, weighed accurately (cl. 9.3.1).","procedure":["Grind the sample to pass IS Sieve 15. Weigh accurately 5 g into a 300-ml platinum dish with a cover (cl. 9.3.1).","Add 50 to 60 ml of concentrated nitric acid, then 1 to 2 ml of hydrofluoric acid. Warm, if needed, to start the reaction.","Stop heating once the attack starts. Add small portions of hydrofluoric acid from time to time until decomposition is complete (usually 50 to 60 ml of hydrofluoric acid is needed).","Add 2 g of potassium nitrate. Evaporate to a small volume (3 to 5 ml).","Add 10 to 15 ml of concentrated nitric acid. Evaporate again to a small volume, to remove all hydrofluoric acid.","Add 25 ml of boric acid solution. Digest for 15 minutes at about 90 °C.","Transfer the solution to a porcelain vessel. Evaporate to dryness and bake at 120 °C.","Dissolve the residue in 50 ml of concentrated hydrochloric acid and evaporate to dryness again. Treat with 30 ml of concentrated hydrochloric acid.","Evaporate to a syrupy consistency. Add 5 ml of concentrated hydrochloric acid, 50 ml of hot water and 5 g of zinc (cl. 9.3.2).","Warm on a steam-bath until iron is reduced to the ferrous state and hydrogen stops coming out.","Filter through a close texture filter paper. Wash 3 to 4 times with hot dilute hydrochloric acid.","Concentrate the filtrate to bring the acidity to 2 percent by volume of hydrochloric acid (cl. 9.3.3).","Warm to 60 to 70 °C. Add 10 ml of barium chloride solution drop by drop with constant stirring.","Keep the solution for 2 hours on the steam-bath and then overnight at room temperature.","Filter through filter paper No. 42. Wash the precipitate out of the beaker with a jet of cold hydrochloric acid wash solution.","Wash until the filtrate is free from iron salts. Then wash with cold water until chlorides are removed.","Transfer the pad and precipitate to a platinum or porcelain crucible.","Dry the filter pad fully at a low temperature (in the mouth of a muffle furnace) until the paper chars and burns gently (cl. 9.3.4).","Ignite finally at 800 to 900 °C to constant weight. Weigh the barium sulphate.","Blank: carry out a blank with the same procedure and the same quantity of all reagents, but without the sample (cl. 9.3.5)."],"calculation":["Sulphur, percent = [(A - B) × 13.74] / C  (cl. 9.4)","where A = weight in g of the barium sulphate obtained in 9.3.4, B = weight in g of barium sulphate obtained in the blank determination, and C = weight in g of the sample taken."],"reporting":"Round off as per IS 2-1960 Rules for Rounding Off Numerical Values (Revised) (IS 1559 cl. 0.6).","notes":["Cl. 30.1 applies the ferrosilicon procedure of cl. 9 to silicomanganese without change (sample mass 5 g as in cl. 9.3.1).","Quality of reagents (cl. 3.1): unless stated otherwise, use pure chemicals and distilled water [see IS 1070-1960 Water, Distilled Quality (Revised)]. 'Pure chemicals' means chemicals that have no impurities which affect the results.","Filter papers (cl. 4.1): the IS gives Whatman filter paper numbers only. Any other suitable brand with the same porosity may also be used.","Sampling (cl. 2.1): draw and prepare samples as per IS 1472 (Part I)-1959. As per cl. 0.5 the latest version applies: IS 1472 : 1977, see DM/QA/SOP/02."]},"rev":"00","dept":"Quality","hi":{"short_title":"SiMn में Sulphur (Gravimetric)","title":"Gravimetric विधि द्वारा Silicomanganese में Sulphur का निर्धारण","purpose":"Barium sulphate के रूप में precipitation द्वारा silicomanganese में sulphur की मात्रा ज्ञात करना।","scope":"यह WI silicomanganese में sulphur के लिए है (IS 1559 cl. 30)। IS 1559 (cl. 1.1) ferro-alloys के विश्लेषण के लिए है, जिसमें Appendix A में दी गई संरचना-सीमा वाला silicomanganese भी शामिल है।","reference":"IS 1559 : 1961 (Reaffirmed 2023) Methods of Chemical Analysis of Ferro-Alloys, Section IV Silicomanganese, Clauses 1 to 4, 30 (with 9 referred), Appendix A","range":"Appendix A, silicomanganese: S 0.03 percent Max।","principle":"(cl. 9.1) Silica हटाएँ और zinc से ferric iron को ferrous अवस्था में reduce करें। फिर acid माध्यम में barium chloride से sulphur को barium sulphate के रूप में precipitate करें।","apparatus":["ढक्कन सहित 300-ml platinum dish (cl. 9.3.1)","Porcelain पात्र (cl. 9.3.1)","Steam-bath (cl. 9.3.2, 9.3.3)","Close texture filter paper; filter paper No. 42 (cl. 9.3.2, 9.3.3)","Platinum या porcelain crucible (cl. 9.3.3)","Muffle furnace, 800 से 900 °C (cl. 9.3.4)","IS Sieve 15 (cl. 9.3.1)"],"reagents":[{"name":"Concentrated nitric acid","prep":"sp gr 1.42, IS 264-1950 (since revised) के अनुसार (cl. 9.2.1; देखें 6.3.1)।"},{"name":"Hydrofluoric acid","prep":"40 percent (cl. 9.2.2)।"},{"name":"Potassium nitrate","prep":"Crystals (cl. 9.2.3)।"},{"name":"Boric acid","prep":"Saturated solution (cl. 9.2.4)।"},{"name":"Concentrated hydrochloric acid","prep":"sp gr 1.16, IS 265-1950 (since revised) के अनुसार (cl. 9.2.5; देखें 5.3.3)।"},{"name":"Zinc","prep":"20 से 30 mesh powder, sulphur-मुक्त (cl. 9.2.6)।"},{"name":"Dilute hydrochloric acid","prep":"1 : 99 (v/v) (cl. 9.2.7)।"},{"name":"Barium chloride solution","prep":"10 percent (w/v) (cl. 9.2.8)।"},{"name":"Hydrochloric acid wash solution","prep":"5 ml concentrated hydrochloric acid को पानी से 1 000 ml तक dilute करें। 1 g barium chloride डालें (cl. 9.2.9)।"}],"sampling":"IS Sieve 15 से गुज़रने लायक पिसा हुआ 5 g नमूना, सही-सही तौला हुआ (cl. 9.3.1)।","procedure":["नमूने को IS Sieve 15 से गुज़रने लायक पीसें। 5 g सही-सही तौलकर ढक्कन सहित 300-ml platinum dish में डालें (cl. 9.3.1)।","50 से 60 ml concentrated nitric acid डालें, फिर 1 से 2 ml hydrofluoric acid डालें। ज़रूरत हो तो reaction शुरू करने के लिए गर्म करें।","Attack शुरू होते ही गर्म करना बंद करें। Decomposition पूरा होने तक समय-समय पर hydrofluoric acid थोड़ा-थोड़ा डालें (आमतौर पर 50 से 60 ml hydrofluoric acid लगता है)।","2 g potassium nitrate डालें। कम आयतन (3 से 5 ml) तक evaporate करें।","10 से 15 ml concentrated nitric acid डालें। सारा hydrofluoric acid हटाने के लिए फिर से कम आयतन तक evaporate करें।","25 ml boric acid solution डालें। लगभग 90 °C पर 15 मिनट digest करें।","Solution को porcelain पात्र में डालें। सूखने तक evaporate करें और 120 °C पर bake करें।","Residue को 50 ml concentrated hydrochloric acid में घोलें और फिर सूखने तक evaporate करें। 30 ml concentrated hydrochloric acid से treat करें।","Syrupy होने तक evaporate करें। 5 ml concentrated hydrochloric acid, 50 ml गर्म पानी और 5 g zinc डालें (cl. 9.3.2)।","Steam-bath पर तब तक गर्म करें जब तक iron ferrous अवस्था में reduce न हो जाए और hydrogen निकलना बंद न हो जाए।","Close texture filter paper से filter करें। गर्म dilute hydrochloric acid से 3 से 4 बार धोएँ।","Filtrate को गाढ़ा करके acidity को hydrochloric acid के 2 percent (आयतन से) पर लाएँ (cl. 9.3.3)।","60 से 70 °C तक गर्म करें। लगातार हिलाते हुए 10 ml barium chloride solution बूँद-बूँद डालें।","Solution को 2 घंटे steam-bath पर और फिर रात भर कमरे के तापमान पर रखें।","Filter paper No. 42 से filter करें। ठंडे hydrochloric acid wash solution की धार से beaker से precipitate निकालें।","Filtrate के iron salts से मुक्त होने तक धोएँ। फिर chlorides हटने तक ठंडे पानी से धोएँ।","Pad और precipitate को platinum या porcelain crucible में डालें।","Filter pad को कम तापमान पर (muffle furnace के मुँह पर) पूरा सुखाएँ जब तक paper जलकर काला न हो और धीरे से न जले (cl. 9.3.4)।","अंत में 800 से 900 °C पर constant weight तक ignite करें। Barium sulphate तौलें।","Blank: नमूने के बिना, उसी विधि और सभी reagents की उतनी ही मात्रा से blank करें (cl. 9.3.5)।"],"calculation":["Sulphur, percent = [(A - B) × 13.74] / C  (cl. 9.4)","जहाँ A = 9.3.4 में प्राप्त barium sulphate का वजन g में, B = blank determination में प्राप्त barium sulphate का वजन g में, और C = लिए गए नमूने का वजन g में।"],"reporting":"IS 2-1960 Rules for Rounding Off Numerical Values (Revised) के अनुसार round off करें (IS 1559 cl. 0.6)।","notes":["Cl. 30.1 के अनुसार cl. 9 की ferrosilicon विधि silicomanganese पर बिना बदलाव लागू है (नमूना 5 g, cl. 9.3.1 के अनुसार)।","Reagents की गुणवत्ता (cl. 3.1): जब तक अलग न कहा जाए, pure chemicals और distilled water [देखें IS 1070-1960 Water, Distilled Quality (Revised)] प्रयोग करें। 'Pure chemicals' का अर्थ है ऐसे chemicals जिनमें परिणाम को प्रभावित करने वाली अशुद्धियाँ न हों।","Filter papers (cl. 4.1): IS में केवल Whatman filter paper के नंबर दिए गए हैं। समान porosity वाला कोई अन्य उपयुक्त brand भी प्रयोग किया जा सकता है।","Sampling (cl. 2.1): नमूने IS 1472 (Part I)-1959 के अनुसार लें और तैयार करें। Cl. 0.5 के अनुसार नवीनतम संस्करण लागू है: IS 1472 : 1977, देखें DM/QA/SOP/02।"]}},{"id":"SOP-03","no":"DM/QA/SOP/03","type":"SOP","cat":"Ramming mass","std":["is10047","is1528_7"],"keywords":"sampling ramming mass refractory bags lot sampling of ramming mass","en":{"short_title":"Sampling of Ramming Mass","title":"Sampling of Refractory Plastic and Ramming Mass (Lot, Sample Size, Reduction and Conformity)","purpose":"To draw and reduce a representative sample from a lot of refractory ramming mass / plastic for physical tests and chemical analysis.","scope":"IS 10047 : 2023 gives the methods of sampling and tests of refractory plastic and ramming mass (1.1). It does not cover sampling and tests of dry vibratable masses (1.2). Dry mix or dry vibratable refractory: unshaped refractory made to be placed in the dry state by vibration or ramming (3.4). IS 1528 (Part 7) : 2010 gives the methods of sampling and criteria for conformity for refractory raw materials, finished shaped refractories, mortars and monolithics (excluding refractory castables) (1).","reference":"IS 10047 : 2023 (First Revision), Clauses 1, 3, 4, 5.1, 7 (7.2.1, 7.3, 7.4, 7.5); IS 1528 (Part 7) : 2010 (Second Revision, Reaffirmed 2020), Clauses 1, 4.2, 4.3, 4.5 (4.5.1, 4.5.2), 4.6.2.2, 5.2.1 to 5.2.10, and Amendment No. 1 (December 2022), Clauses 5.2.11 and 5.2.12","principle":"All containers/bags of the same type and grade, from the same manufacturer, made under similar production conditions, form a lot (max. 50 tonnes) (IS 10047, 4.1; IS 1528 Part 7, 4.5.1). Bags are selected at random as per Table 1 of IS 10047 to give a minimum of about 50 kg. The material is mixed and reduced by coning and quartering into test samples. The lot is judged against the specification by the criteria for conformity of IS 10047, 7.4 and IS 1528 (Part 7), 5.2.","apparatus":["Suitable dry surface / dry floor for emptying the bags (7.2.1, 7.3)","Shovel or any other suitable tool for mixing (7.3)","Riffle (quartering – coning) sampler (7.5)","Balance — laboratory balance, 10 kg capacity with ± 0.1 g accuracy (7.1 c)"],"sampling":"<b>Lot (IS 10047, 4.1):</b> In any consignment, group together all containers/bags of refractory plastic/ramming mass of the same type and grade, made by the same manufacturer under similar production conditions. This forms a lot. The maximum mass of a lot is 50 tonnes.<br/><b>Lot (IS 1528 Part 7, 4.5.1):</b> In any consignment, group together all containers/bags of refractory mortar or monolithics of the same type and grade, made by the same firm under similar production conditions. This forms a lot. The maximum weight of a lot is 50 tonnes.<br/><b>Sample size (IS 10047, 4.2):</b> About 50 kg minimum sample is needed to complete all the tests. The material is normally supplied in 50 kg containers/bags, so select the number of containers/bags at random as given in Table 1.<br/><b>Number and weight of samples (IS 1528 Part 7, 4.5.2):</b> From each lot, select three containers/bags at random over the whole lot. From each selected container/bag, after thorough mixing and coning and quartering, collect about 1 kg material for the tests for pyrometric cone equivalent, moisture content, sieve analysis and chemical analysis. If the lot has less than three containers, collect 1 kg material from each container (Note to 4.5.2).","procedure":["Group the containers/bags of one consignment into lots as per 4.1 (same type and grade, same manufacturer, similar production conditions; maximum 50 tonnes per lot).","From each lot, select at random the number of 50 kg containers/bags given in Table 1 (4.2).","If the manufacturer's test results are not available to the purchaser, or the supply has material from different kilns, or the supplier is unknown or new, the procedure of IS 1528 (Part 7), 4.5 may be followed (IS 1528 (Part 7), 4.2 and 4.3).","<b>IS 1528 (Part 7), 4.5.2:</b> Select three containers/bags at random over the whole lot (if the lot has less than three containers, take every container). From each selected container/bag, mix well, cone and quarter, and collect about 1 kg material for pyrometric cone equivalent, moisture content, sieve analysis and chemical analysis.","<b>Dry ramming mass (7.2.1):</b> Empty the selected containers/bags on a suitable dry surface. Mix the material well.","Reduce the mixed mass to 50 kg by coning and quartering (7.2.1).","Divide this final sample equally into five test samples by repeated coning and quartering (7.2.1).","<b>Plastic and wet ramming mass (7.3):</b> Discharge the selected containers/bags/batches on a dry floor. For plastic refractories, collect bags at random as per Table 1.","For wet ramming mass, empty the selected containers/bags on a suitable dry surface so that the material does not get contaminated. Mix with a shovel or any other suitable tool. Collect the needed quantity from different places of the heap, as agreed between the purchaser and the supplier (7.3).","For shaping test pieces, reduce the material with the riffle (quartering – coning) sampler. The batch size depends on the number of test pieces needed (7.5).","Use the collected samples for the physical tests and chemical analysis listed in 4.3: a) Pyrometric cone equivalent (PCE); b) Apparent porosity; c) Bulk density (BD); d) Permanent linear change (PLC); e) Cold crushing strength (CCS); f) Thermal conductivity; g) Hot modulus of rupture (HMOR).","<b>Sample for chemical analysis (5.1):</b> Do chemical analysis of the ramming specimen on loss free basis. Grind the 50 mm × 50 mm cylindrical test specimen (prepared as per clause 7) to 104 microns for gravimetric analysis or to 45 microns for instrumental analysis.","Make sure the bulk density (BD) of the selected specimen is within the ranges agreed between the purchaser and the supplier (5.1)."],"tables":[{"title":"Table 1 Numbers of Bags/Containers to be Selected for Different Lots (IS 10047 : 2023, Clauses 4.2 and 7.3)","rows":[["Sl No.","Lot Weight","No. of 50 Kg Containers/Bags to be Selected as Samples"],["(1)","(2)","(3)"],["i)","Up to 10 tonnes","1"],["ii)","10 tonnes to 25 tonnes","2"],["iii)","Over 25 tonnes up to 50 tonnes","4"]]},{"title":"Number of Samples and Refractories Required for Physical and Chemical Tests (IS 1528 (Part 7) : 2010, Clause 4.6.2.2)","rows":[["Characteristic","Number of Samples to be Tested","Refractories Required"],["Pyrometric cone equivalent","2","1 kg material from portions of bricks left over from other tests (see Note 2)"],["Refractoriness under load","1","2 (one for retest)"],["Spalling resistance","3","3 or portions of bricks left over from other tests (see Note 2)"],["Cold crushing strength","5","5"],["Modulus of rupture","5","5"],["Permanent linear change after reheating","5","5"],["Apparent porosity","5","5 or portions of bricks left over from other tests (see Note 2)"],["True specific gravity and true density","3","3 or portions of bricks left over from other tests (see Note 2)"],["Bulk density","5","5"],["Resistance to carbon monoxide","2","2"],["Chemical analysis","1","A composite sample from portions of bricks left over from other tests (see Note 2)"]]}],"reporting":"<b>Conformity (IS 10047 : 2023, 7.4):</b> All test specimens tested for the physical and chemical characteristics must meet the matching requirements for the lot to be accepted.<br/><b>Criteria for conformity (IS 1528 (Part 7) : 2010, 5.2):</b><br/><b>5.2.1</b> Criteria for apparent porosity and cold crushing strength: as agreed between the purchaser and the manufacturer.<br/><b>5.2.2</b> The lot conforms to the requirements of true specific gravity, true density and bulk density if: a) Number of samples tested — Three (5 for bulk density); and b) Criteria — If all individual results are satisfactory, accept the lot. But if one result is: 1) when a maximum limit is given, not more than 0.01 above the specified maximum, accept the lot if the average of all results is equal to or less than the maximum limit; 2) when a minimum limit is given, below the specified minimum by not more than 0.01, accept the lot if the average of all results is equal to or more than the minimum limit.<br/><b>5.2.3</b> The lot conforms to the requirements of permanent linear change if: a) Number of samples tested — Five; and b) Criteria — If all individual results are satisfactory, accept the lot. But if one test result is not more than 10 percent of the specified maximum, declare the lot as conforming if the average of all test results is equal to or less than the maximum limit.<br/><b>5.2.4</b> The lot conforms to the pyrometric cone equivalent requirement if both test results meet the specification.<br/><b>5.2.5</b> The lot conforms to the chemical requirements of the material specification if the results for each chemical characteristic, tested as per IS 12107, IS 1527, IS 1760 (Parts 1 to 6) and IS 12667 (sentence incomplete as printed in IS). Chemical composition of material not covered by these standards: as agreed between the purchaser and the manufacturer. (Note: XRF can also be used if agreed between the purchaser and the manufacturer.)<br/><b>5.2.6</b> The lot conforms to the requirements of refractoriness under load and spalling resistance if the specimens tested meet the specification.<br/><b>5.2.7</b> For spalling resistance and resistance to carbon monoxide, the results of each test piece must meet the specification.<br/><b>5.2.8</b> The lot conforms to the sieve analysis requirement if the sieved sample meets the specification.<br/><b>5.2.9</b> Round off the results as per IS 2 before judging conformity.<br/><b>5.2.10</b> If any one property does not conform, re-test only that property, if agreed between the purchaser and the manufacturer. If all retest results conform, accept the lot.<br/><b>5.2.11 (Amendment No. 1, Dec 2022)</b> The lot conforms to the Modulus of Rupture requirement if the average of all test results meets the requirement and the individual results do not differ by more than 20 percent (with reference to the highest value obtained).<br/><b>5.2.12 (Amendment No. 1, Dec 2022)</b> Criteria for all other tests not given in clause no. 4.6.2.2: as agreed between the purchaser and the manufacturer.","notes":["The same test sample may be used for more than one test, if the test methods allow. For example, bulk density, permanent linear change, cold crushing strength and chemical analysis can be done on the same test specimen. Extra tests can be done on the same test specimens if agreed between the purchaser and the supplier (IS 10047 : 2023, Note under 4.3).","Clause 4.2 needs an agreement between the purchaser and the supplier (IS 10047 : 2023, Foreword).","IS 10047 : 2023 does not apply to dry vibratable masses (1.2). Confirm that the material is a ramming mass / plastic within the scope.","Clause 7.3 example says that for a lot of 10 to 50 metric tonnes, 2 bags should be collected; Table 1 gives 4 bags for over 25 tonnes up to 50 tonnes. (Discrepancy within IS 10047 : 2023.)","IS 1528 (Part 7), 4.6.2.2 Notes: 1) Whenever possible, portions of refractories left after some tests may be used to prepare test specimens or samples for other tests. 2) This applies only when other tests are called for, and not when only these tests are asked. Prepare the test specimens for each test from different refractories as per the specimen details given under each test. Test the specimens for each test one by one.","Sample quantity: IS 10047 : 2023 (4.2, Table 1) asks for 50 kg containers/bags selected by lot weight (minimum about 50 kg sample). IS 1528 (Part 7), 4.5.2 (general for mortars and monolithics) asks for about 1 kg from each of three containers/bags. IS 10047 is the product standard for ramming mass.","For deciding compliance, round off the final value (observed or calculated) as per IS 2. Keep the same number of significant places as in the specified value (IS 1528 (Part 7), Foreword; 5.2.9)."]},"rev":"00","dept":"Quality","hi":{"short_title":"Ramming Mass का नमूना लेना","title":"Refractory Plastic और Ramming Mass का नमूना लेना (Lot, नमूना मात्रा, घटाना और अनुरूपता)","purpose":"भौतिक परीक्षणों और रासायनिक विश्लेषण के लिए refractory ramming mass / plastic के lot से प्रतिनिधि नमूना लेना और घटाना।","scope":"IS 10047 : 2023 refractory plastic और ramming mass के नमूना लेने और परीक्षण की विधियाँ देता है (1.1)। यह dry vibratable masses के नमूने और परीक्षण को शामिल नहीं करता (1.2)। Dry mix या dry vibratable refractory: बिना आकार का refractory जो सूखी अवस्था में vibration या ramming द्वारा लगाया जाता है (3.4)। IS 1528 (Part 7) : 2010 refractory कच्चे माल, तैयार आकार वाले refractories, mortars और monolithics (refractory castables को छोड़कर) के नमूना लेने की विधियाँ और अनुरूपता के मानदंड देता है (1)।","reference":"IS 10047 : 2023 (First Revision), Clauses 1, 3, 4, 5.1, 7 (7.2.1, 7.3, 7.4, 7.5); IS 1528 (Part 7) : 2010 (Second Revision, Reaffirmed 2020), Clauses 1, 4.2, 4.3, 4.5 (4.5.1, 4.5.2), 4.6.2.2, 5.2.1 to 5.2.10, तथा Amendment No. 1 (December 2022), Clauses 5.2.11 और 5.2.12","principle":"एक ही प्रकार और grade के, एक ही निर्माता के, समान उत्पादन स्थितियों में बने सभी containers/bags एक lot बनाते हैं (अधिकतम 50 tonnes) (IS 10047, 4.1; IS 1528 Part 7, 4.5.1)। IS 10047 की Table 1 के अनुसार बोरे random चुने जाते हैं ताकि न्यूनतम लगभग 50 kg मिले। माल मिलाकर coning and quartering से परीक्षण नमूनों में घटाया जाता है। lot को specification के विरुद्ध IS 10047, 7.4 और IS 1528 (Part 7), 5.2 के अनुरूपता मानदंडों से परखा जाता है।","apparatus":["बोरे खाली करने के लिए उपयुक्त सूखी सतह / सूखा फर्श (7.2.1, 7.3)","मिलाने के लिए फावड़ा या अन्य उपयुक्त औजार (7.3)","Riffle (quartering – coning) sampler (7.5)","Balance — laboratory balance, 10 kg क्षमता, ± 0.1 g शुद्धता (7.1 c)"],"sampling":"<b>Lot (IS 10047, 4.1):</b> किसी भी consignment में एक ही प्रकार और grade के, एक ही निर्माता द्वारा समान उत्पादन स्थितियों में बने refractory plastic/ramming mass के सभी containers/bags को एक साथ रखें। यह एक lot है। lot का अधिकतम द्रव्यमान 50 tonnes है।<br/><b>Lot (IS 1528 Part 7, 4.5.1):</b> किसी भी consignment में एक ही प्रकार और grade के, एक ही firm द्वारा समान उत्पादन स्थितियों में बने refractory mortar या monolithics के सभी containers/bags को एक साथ रखें। यह एक lot है। lot का अधिकतम वजन 50 tonnes है।<br/><b>नमूना मात्रा (IS 10047, 4.2):</b> सभी परीक्षण पूरे करने के लिए लगभग 50 kg न्यूनतम नमूना चाहिए। माल सामान्यतः 50 kg containers/bags में आता है, इसलिए containers/bags की संख्या Table 1 के अनुसार random चुनें।<br/><b>नमूनों की संख्या और वजन (IS 1528 Part 7, 4.5.2):</b> हर lot से पूरे lot में से तीन containers/bags random चुनें। हर चुने container/bag से अच्छी तरह मिलाने और coning and quartering के बाद लगभग 1 kg माल pyrometric cone equivalent, moisture content, sieve analysis और रासायनिक विश्लेषण के परीक्षणों के लिए लें। यदि lot में तीन से कम containers हों, तो हर container से 1 kg माल लें (Note to 4.5.2)।","procedure":["एक consignment के containers/bags को 4.1 के अनुसार lots में बाँटें (एक ही प्रकार और grade, एक ही निर्माता, समान उत्पादन स्थितियाँ; हर lot अधिकतम 50 tonnes)।","हर lot से Table 1 में दी गई संख्या में 50 kg containers/bags random चुनें (4.2)।","यदि निर्माता के परीक्षण परिणाम purchaser को उपलब्ध न हों, या आपूर्ति में अलग-अलग kilns का माल हो, या supplier अज्ञात या नया हो, तो IS 1528 (Part 7), 4.5 की
