Repository: mishrachemist/mishrachemist.github.io

File: data/sop_list.json (part 16 of 26)
विधि अपनाई जा सकती है (IS 1528 (Part 7), 4.2 और 4.3)।","<b>IS 1528 (Part 7), 4.5.2:</b> पूरे lot में से तीन containers/bags random चुनें (यदि lot में तीन से कम containers हों, तो हर container लें)। हर चुने container/bag से अच्छी तरह मिलाएँ, coning and quartering करें, और pyrometric cone equivalent, moisture content, sieve analysis और रासायनिक विश्लेषण के लिए लगभग 1 kg माल लें।","<b>Dry ramming mass (7.2.1):</b> चुने हुए containers/bags को उपयुक्त सूखी सतह पर खाली करें। माल को अच्छी तरह मिलाएँ।","मिले हुए माल को coning and quartering से 50 kg तक घटाएँ (7.2.1)।","इस अंतिम नमूने को बार-बार coning and quartering करके पाँच बराबर परीक्षण नमूनों में बाँटें (7.2.1)।","<b>Plastic और wet ramming mass (7.3):</b> चुने हुए containers/bags/batches को सूखे फर्श पर खाली करें। plastic refractories के लिए बोरे Table 1 के अनुसार random लें।","Wet ramming mass के लिए चुने हुए containers/bags को उपयुक्त सूखी सतह पर खाली करें ताकि माल दूषित न हो। फावड़े या अन्य उपयुक्त औजार से मिलाएँ। ढेर के अलग-अलग स्थानों से आवश्यक मात्रा लें, जैसा purchaser और supplier के बीच तय हो (7.3)।","परीक्षण टुकड़े (test pieces) बनाने के लिए riffle (quartering – coning) sampler से माल घटाएँ। batch का आकार आवश्यक test pieces की संख्या पर निर्भर है (7.5)।","लिए गए नमूनों का उपयोग 4.3 में दिए भौतिक परीक्षणों और रासायनिक विश्लेषण के लिए करें: a) Pyrometric cone equivalent (PCE); b) Apparent porosity; c) Bulk density (BD); d) Permanent linear change (PLC); e) Cold crushing strength (CCS); f) Thermal conductivity; g) Hot modulus of rupture (HMOR)।","<b>रासायनिक विश्लेषण का नमूना (5.1):</b> ramming specimen का रासायनिक विश्लेषण loss free basis पर करें। 50 mm × 50 mm cylindrical test specimen (clause 7 के अनुसार बना) को gravimetric analysis के लिए 104 microns तक या instrumental analysis के लिए 45 microns तक पीसें।","सुनिश्चित करें कि चुने specimen की bulk density (BD) purchaser और supplier के बीच तय सीमाओं के भीतर हो (5.1)।"],"tables":[{"title":"Table 1 अलग-अलग Lots के लिए चुने जाने वाले Bags/Containers की संख्या (IS 10047 : 2023, Clauses 4.2 and 7.3)","rows":[["क्र. सं. (Sl No.)","Lot का वजन (Lot Weight)","नमूने के रूप में चुने जाने वाले 50 Kg Containers/Bags की संख्या"],["(1)","(2)","(3)"],["i)","10 tonnes तक","1"],["ii)","10 tonnes से 25 tonnes","2"],["iii)","25 tonnes से अधिक, 50 tonnes तक","4"]]},{"title":"भौतिक और रासायनिक परीक्षणों के लिए नमूनों और Refractories की संख्या (IS 1528 (Part 7) : 2010, Clause 4.6.2.2)","rows":[["गुण (Characteristic)","परीक्षण किए जाने वाले नमूनों की संख्या","आवश्यक Refractories"],["Pyrometric cone equivalent","2","अन्य परीक्षणों से बचे bricks के भागों से 1 kg माल (Note 2 देखें)"],["Refractoriness under load","1","2 (एक retest के लिए)"],["Spalling resistance","3","3 या अन्य परीक्षणों से बचे bricks के भाग (Note 2 देखें)"],["Cold crushing strength","5","5"],["Modulus of rupture","5","5"],["Permanent linear change after reheating","5","5"],["Apparent porosity","5","5 या अन्य परीक्षणों से बचे bricks के भाग (Note 2 देखें)"],["True specific gravity और true density","3","3 या अन्य परीक्षणों से बचे bricks के भाग (Note 2 देखें)"],["Bulk density","5","5"],["Resistance to carbon monoxide","2","2"],["रासायनिक विश्लेषण","1","अन्य परीक्षणों से बचे bricks के भागों से composite sample (Note 2 देखें)"]]}],"reporting":"<b>अनुरूपता (IS 10047 : 2023, 7.4):</b> lot स्वीकार होने के लिए भौतिक और रासायनिक गुणों के लिए परखे गए सभी test specimens संबंधित आवश्यकताओं को पूरा करें।<br/><b>अनुरूपता के मानदंड (IS 1528 (Part 7) : 2010, 5.2):</b><br/><b>5.2.1</b> apparent porosity और cold crushing strength के मानदंड: purchaser और manufacturer के बीच तय अनुसार।<br/><b>5.2.2</b> lot true specific gravity, true density और bulk density की आवश्यकताओं के अनुरूप है यदि: a) परीक्षण नमूनों की संख्या — तीन (bulk density के लिए 5); और b) मानदंड — यदि सभी अलग-अलग परिणाम संतोषजनक हों, lot स्वीकार करें। परंतु यदि एक परिणाम: 1) जब maximum limit दी हो, निर्धारित maximum से 0.01 से अधिक ऊपर न हो, तो lot स्वीकार करें यदि सभी परिणामों का औसत maximum limit के बराबर या कम हो; 2) जब minimum limit दी हो, निर्धारित minimum से 0.01 से अधिक नीचे न हो, तो lot स्वीकार करें यदि सभी परिणामों का औसत minimum limit के बराबर या अधिक हो।<br/><b>5.2.3</b> lot permanent linear change की आवश्यकता के अनुरूप है यदि: a) परीक्षण नमूनों की संख्या — पाँच; और b) मानदंड — यदि सभी अलग-अलग परिणाम संतोषजनक हों, lot स्वीकार करें। परंतु यदि एक परिणाम निर्धारित maximum के 10 percent से अधिक न हो, तो lot अनुरूप घोषित करें यदि सभी परिणामों का औसत maximum limit के बराबर या कम हो।<br/><b>5.2.4</b> lot pyrometric cone equivalent की आवश्यकता के अनुरूप है यदि दोनों परिणाम specification को पूरा करें।<br/><b>5.2.5</b> lot material specification की रासायनिक आवश्यकताओं के अनुरूप है यदि हर रासायनिक गुण के परिणाम, IS 12107, IS 1527, IS 1760 (Parts 1 to 6) और IS 12667 के अनुसार परखे जाने पर (IS में वाक्य अधूरा छपा है)। इन मानकों में शामिल न होने वाले माल की रासायनिक संरचना: purchaser और manufacturer के बीच तय अनुसार। (Note: purchaser और manufacturer के बीच तय होने पर XRF का भी उपयोग हो सकता है।)<br/><b>5.2.6</b> lot refractoriness under load और spalling resistance की आवश्यकताओं के अनुरूप है यदि परखे गए specimens specification को पूरा करें।<br/><b>5.2.7</b> spalling resistance और resistance to carbon monoxide के लिए हर test piece का परिणाम specification को पूरा करे।<br/><b>5.2.8</b> lot sieve analysis की आवश्यकता के अनुरूप है यदि छाना गया नमूना specification को पूरा करे।<br/><b>5.2.9</b> अनुरूपता परखने से पहले परिणामों को IS 2 के अनुसार round off करें।<br/><b>5.2.10</b> यदि कोई एक गुण अनुरूप न हो, तो purchaser और manufacturer की सहमति पर केवल उसी गुण का re-test करें। यदि retest के सभी परिणाम अनुरूप हों, तो lot स्वीकार करें।<br/><b>5.2.11 (Amendment No. 1, Dec 2022)</b> lot Modulus of Rupture की आवश्यकता के अनुरूप है यदि सभी परिणामों का औसत आवश्यकता पूरी करे और अलग-अलग परिणामों में 20 percent से अधिक अंतर न हो (प्राप्त सबसे अधिक मान के संदर्भ में)।<br/><b>5.2.12 (Amendment No. 1, Dec 2022)</b> clause no. 4.6.2.2 में न दिए गए अन्य सभी परीक्षणों के मानदंड: purchaser और manufacturer के बीच तय अनुसार।","notes":["यदि परीक्षण विधियाँ अनुमति दें, तो एक ही परीक्षण नमूना एक से अधिक परीक्षणों के लिए उपयोग किया जा सकता है। उदाहरण: bulk density, permanent linear change, cold crushing strength और रासायनिक विश्लेषण एक ही test specimen पर किए जा सकते हैं। purchaser और supplier की सहमति से उन्हीं specimens पर अतिरिक्त परीक्षण किए जा सकते हैं (IS 10047 : 2023, Note under 4.3)।","Clause 4.2 के लिए purchaser और supplier के बीच समझौता आवश्यक है (IS 10047 : 2023, Foreword)।","IS 10047 : 2023 dry vibratable masses पर लागू नहीं है (1.2)। पुष्टि करें कि माल scope के अंदर ramming mass / plastic है।","Clause 7.3 के उदाहरण में 10 से 50 metric tonnes के lot के लिए 2 बोरे लेने को कहा है; Table 1 में 25 tonnes से अधिक 50 tonnes तक के लिए 4 बोरे हैं। (IS 10047 : 2023 के भीतर विसंगति।)","IS 1528 (Part 7), 4.6.2.2 Notes: 1) जहाँ संभव हो, कुछ परीक्षणों के बाद बचे refractories के भागों से अन्य परीक्षणों के specimens या नमूने बनाए जा सकते हैं। 2) यह केवल तब लागू है जब अन्य परीक्षण भी माँगे गए हों, न कि जब केवल ये परीक्षण माँगे गए हों। हर परीक्षण के specimens उस परीक्षण में दिए specimen विवरण के अनुसार अलग-अलग refractories से बनाएँ। हर परीक्षण के specimens का अलग-अलग परीक्षण करें।","नमूना मात्रा: IS 10047 : 2023 (4.2, Table 1) lot वजन के अनुसार चुने 50 kg containers/bags माँगता है (न्यूनतम लगभग 50 kg नमूना)। IS 1528 (Part 7), 4.5.2 (mortars और monolithics के लिए सामान्य) तीन containers/bags में से हर एक से लगभग 1 kg माँगता है। IS 10047 ramming mass का product standard है।","अनुपालन तय करने के लिए अंतिम मान (देखा गया या गणना किया गया) IS 2 के अनुसार round off करें। significant places उतने ही रखें जितने निर्धारित मान में हैं (IS 1528 (Part 7), Foreword; 5.2.9)।"]}},{"id":"WI-35","no":"DM/QA/WI/35","type":"WI","cat":"Ramming mass","std":["is1527"],"keywords":"silica sio2 ramming mass refractory sio2 in ramming mass (gravimetric)","en":{"short_title":"SiO2 in Ramming Mass (Gravimetric)","title":"Determination of Silica (SiO<sub>2</sub>) in High Silica Refractory / Ramming Mass by Gravimetric Method (with Photometric Residual Silica)","purpose":"To find the silica (SiO<sub>2</sub>) content of high silica refractory materials, including silica ramming mass, by the gravimetric method of IS 1527 : 1972.","scope":"IS 1527 : 1972 gives methods for loss on ignition and for the oxides of silicon, aluminium, iron, titanium, calcium, magnesium and the alkali metals in high silica materials (over 94 percent SiO<sub>2</sub>). The methods can also be used for similar materials with not less than 90 percent silica (cl. 1.1). IS 10047 : 2023 (cl. 5.2) names IS 1527 for chemical analysis of alumino-silicate ramming mass/plastics. In case of dispute, gravimetric analysis is the referee method.","reference":"IS 1527 : 1972 (First Revision, Reaffirmed 2022), Clauses 1, 2, 3 and 5 (5.1 to 5.4); IS 10047 : 2023, Clauses 5.1 and 5.2","range":"Over 94 percent SiO<sub>2</sub>. Can also be used for materials with not less than 90 percent silica (IS 1527, cl. 1.1).","principle":"Fuse the sample with sodium carbonate and extract with acid. Find silica by dehydration and baking, followed by hydrofluoric acid treatment. Find the residual silica by photometry (cl. 5.1).","apparatus":["Crusher with hardened tool steel faces (2.2)","Magnet (2.2)","Agate mortar (2.2)","IS Sieve 15 (aperture 149 microns, see IS : 460-1962) (2.2)","Glass weighing bottle (2.3)","Air oven, 105 to 110 °C (2.3, 5.3.2.1)","Platinum dish, 100-ml, with lid (5.3.1)","Meker burner (5.3.1)","Steam bath (5.3.1.1, 5.3.2.1)","Glass rod with flattened end; rubber-tipped glass rod (5.3.1.1, 5.3.2.1)","Filter paper, No. 42 (5.3.2.1)","Volumetric flask, 500-ml (5.3.2.1)","Platinum crucible, ignited and weighed (5.3.2.2, 5.2.13)","Furnace, 1 050 °C (5.3.2.2, 5.3.2.3)","Hot plate or sand bath in a fume cupboard; gas flame (5.3.2.2, 5.3.2.3)","Measuring / volumetric flasks, 100-ml (5.3.3.1, 5.3.3.4)","Photometer with absorption cell, light band centred at about 810 nm (5.3.3.3)","Polythene beaker and polythene bottle (5.2.13)","Amber-coloured bottle (5.2.12)"],"reagents":[{"name":"Quality of reagents (3.1)","prep":"Use pure chemicals and distilled water (see IS : 1070-1960), unless stated otherwise. 'Pure chemicals' means chemicals that do not contain impurities which affect the results."},{"name":"Sodium carbonate (5.2.1)","prep":"Anhydrous."},{"name":"Dilute hydrochloric acid (5.2.2)","prep":"1 : 1, 1 : 3 and 1 : 19 (v/v)."},{"name":"Dilute sulphuric acid (5.2.3)","prep":"1 : 1 (v/v)."},{"name":"Hydrofluoric acid (5.2.4)","prep":"40 percent."},{"name":"Potassium pyrosulphate (5.2.5)","prep":"Solid."},{"name":"EDTA solution, 0.025 M approximately (5.2.6)","prep":"Dissolve 9.31 g of disodium salt of ethylene-diamine tetraacetic acid, dihydrate (C<sub>10</sub>H<sub>14</sub>N<sub>2</sub>Na<sub>2</sub>O<sub>8</sub>, 2H<sub>2</sub>O) in water. Dilute to 1 litre."},{"name":"Phenolphthalein solution (5.2.7)","prep":"Dissolve 1 g of phenolphthalein in 100 ml of rectified spirit."},{"name":"Dilute ammonia solution (5.2.8)","prep":"1 : 3 (v/v)."},{"name":"Ferric ammonium sulphate solution, 1.12 mg Fe/ml (5.2.9)","prep":"Dissolve 4.82 g of ferric ammonium sulphate [NH<sub>4</sub>Fe(SO<sub>4</sub>)<sub>2</sub>, 12H<sub>2</sub>O] in water containing 80 ml of dilute hydrochloric acid (1 : 1). Dilute to 500 ml in a volumetric flask."},{"name":"Ammonium molybdate solution (5.2.10)","prep":"Dissolve 100 g of ammonium molybdate in water containing a few drops of dilute ammonia (1 : 3). Filter if needed. Dilute to 1 litre."},{"name":"Oxalic acid solution (5.2.11)","prep":"Dissolve 100 g of oxalic acid in water. Dilute to 1 litre."},{"name":"Ascorbic acid solution, 10 percent (5.2.12)","prep":"Dissolve 10 g of the acid in 100 ml water. Filter if needed. Keep in an amber-coloured bottle. Use within 5 days."},{"name":"Standard silica solution, 0.04 mg/ml (5.2.13)","prep":"a) Stock solution, 0.4 g/l: Fuse 0.200 g of pure silica (99.8 percent) with 5 g of sodium carbonate in a platinum crucible. Dissolve in 300 ml of water containing 8 to 10 g of sodium hydroxide, in a polythene beaker. Cool and dilute with water to 500 ml in a volumetric flask. Store in a polythene bottle.<br/>b) Just before use, dilute the stock solution suitably to make a standard solution of 0.04 mg/ml."}],"sampling":"<b>Sampling (2.1):</b> Sample as per IS : 1528-1962; see DM/QA/SOP/03 (IS 10047 : 2023, clause 4). For ramming mass, IS 10047 : 2023 (cl. 5.1) states: do the chemical analysis on loss free basis by grinding a 50 mm × 50 mm cylindrical test specimen to 104 microns for gravimetric analysis or 45 microns for instrumental analysis.<br/><b>Laboratory sample (2.2):</b> Crush the sample in a crusher with hardened tool steel faces. Take care that steel particles from the equipment do not contaminate the sample during crushing and grinding. After quartering, pass a magnet carefully over 20 g of the sample to remove loose iron particles. Then grind in an agate mortar until it fully passes IS Sieve 15 (aperture 149 microns).<br/><b>Test sample (2.3):</b> Dry enough laboratory sample in a glass weighing bottle in an air oven at 105 to 110 °C.<br/><b>Sample mass (5.3.1):</b> About 0.5 g, weighed accurately.","procedure":["<b>Decomposition (cl. 5.3.1):</b> Weigh accurately about 0.5 g of the finely ground test sample (see 2.3) into a 100-ml platinum dish.","Add 3 g of sodium carbonate and mix well.","Cover the dish with the lid. Heat slowly over a Meker burner. Raise the temperature with care until the mixture fuses.","Keep at this temperature for 10 minutes. Then heat until a clear melt is obtained. Remove from the burner and cool.","<b>(cl. 5.3.1.1)</b> Add about 30 ml of dilute hydrochloric acid (1 : 1) and 0.5 ml of dilute sulphuric acid.","Keep the covered dish on a steam bath until the melt breaks up completely. Crush any large flakes with the flattened end of a glass rod.","<b>Insoluble silica, gravimetric (cl. 5.3.2.1):</b> Evaporate the solution in the dish to dryness. Keep the dish on the steam bath. (To help evaporation, break the salt crust on the liquid from time to time with a glass rod.)","Move the dish to an air oven at 105 to 110 °C. Bake for 1 hour.","Cool the dish and contents slightly. Add 20 ml of dilute hydrochloric acid (1 : 1).","After about 1 minute, add 30 ml of hot water. Stir for a few moments until the soluble salts appear fully dissolved.","Cover the dish. Digest on a steam bath for 10 minutes without stirring.","Filter through No. 42 filter paper. Rinse the dish with dilute hydrochloric acid (1 : 19) and scrub it with a rubber-tipped glass rod.","Wash the precipitate 5 times with hot dilute hydrochloric acid (1 : 19). Then wash with hot water until free from chlorides.","Transfer the filtrate and washings to a 500-ml volumetric flask. Make up to the mark (<b>solution S</b>). Keep it for residual silica (cl. 5.3.3).","<b>(cl. 5.3.2.2)</b> Transfer the paper and precipitate to an ignited and weighed platinum crucible. Ignite at low temperature until free from carbonaceous matter.","Heat in the furnace at 1 050 °C to constant weight (1 hour is normally enough). Cool and weigh (mass B).","Moisten the contents of the cold crucible with water. Add 5 drops of dilute sulphuric acid and 10 ml of hydrofluoric acid.","Evaporate to dryness on a hot plate or sand bath in a fume cupboard. Take care to avoid spurting.","<b>(cl. 5.3.2.3)</b> Heat the crucible and residue over a gas flame, carefully at first, until the white fumes disappear.","Then heat for 5 minutes in the furnace at 1 050 °C. Cool and weigh (mass C).","If the residue weighs more than 10 mg, repeat the treatment with dilute sulphuric acid and hydrofluoric acid.","<b>Residual silica — molybdenum blue method (cl. 5.3.3.1):</b> Transfer a 20 ml aliquot of solution S to a 100-ml measuring flask.","Add 5 ml of EDTA solution and 1 drop of phenolphthalein solution. Then add dilute ammonia solution drop by drop until the colour turns red.","Add 5 ml of ferric ammonium sulphate solution. Dilute to about 40 ml with water. (The pH of the solution should be 1 to 1.5.)","<b>(cl. 5.3.3.2)</b> Add 5 ml of ammonium molybdate solution. Keep for 10 minutes.","Add 5 ml of oxalic acid solution and, at once, 5 ml of ascorbic acid solution. Dilute to 100 ml.","Keep for 30 minutes for full colour development.","<b>(cl. 5.3.3.3)</b> Transfer a suitable portion of the coloured solution to an absorption cell. Take the photometric reading at about 810 nm against a reference test blank solution made in the same way without the sample.","<b>Calibration curve (cl. 5.3.3.4):</b> Transfer 0, 1, 2, 3 and 4 ml of standard silica solution to 100-ml volumetric flasks. Dilute each to 10 ml with water.","Add 1 drop of phenolphthalein solution. Acidify with a few drops of dilute hydrochloric acid (1 : 3).","Carry out all stages of 5.3.3.1 (except the addition of 10 ml of solution S — as printed; see Notes) and 5.3.3.2, with the same quantities of reagents. Record the photometric readings of all these solutions against the blank ('0' ml).","<b>(cl. 5.3.3.5)</b> Convert the photometric reading of the test solution to milligrams of silica using the calibration curve. Calculate the silica in grams in 500 ml of solution S (D)."],"tables":[{"title":"Calibration standards for residual silica (IS 1527 : 1972, 5.3.3.4)","rows":[["Standard silica solution (0.04 mg/ml), ml","0","1","2","3","4"]]}],"calculation":["Silica, percent = [(B − C) + D] / A × 100","where","B = mass in g of dish and contents before hydrofluoric acid treatment,","C = mass in g of dish and residue after hydrofluoric acid treatment,","D = mass in g of silica in 500 ml of solution S, and","A = mass in g of sample."],"reporting":"If the final value (observed or calculated) is to be rounded off, round it as per IS : 2-1960 (IS 1527, 0.3). These methods may be used as referee methods and also for routine analysis (0.2).","notes":["Test blank solution: Prepare it with all reagents and solutions, except the sample, as in the procedure for residual silica. Fusion may be left out to avoid attack on the platinum crucible (Note under 5.3.3.3).","Do the hydrofluoric acid evaporation in a fume cupboard. Take care to avoid spurting (5.3.2.2).","Clause 5.3.3.4 in the IS copy reads 'except the addition of 10 ml of solution S', but 5.3.3.1 uses a 20 ml aliquot of solution S.","Calculation symbols B and C refer to 'dish'; procedure 5.3.2.2/5.3.2.3 weighs the platinum crucible.","Potassium pyrosulphate (5.2.5) is listed among reagents but is not used in the procedure of 5.3.","For ramming mass, IS 10047 : 2023 (cl. 5.2): if agreed between purchaser and supplier, instrumental analysis can be used instead. In case of dispute, gravimetric analysis is the referee method."]},"rev":"00","dept":"Quality","hi":{"short_title":"Ramming Mass में SiO2 (भारात्मक)","title":"High Silica Refractory / Ramming Mass में Silica (SiO<sub>2</sub>) का निर्धारण — भारात्मक (Gravimetric) विधि (Photometric Residual Silica सहित)","purpose":"IS 1527 : 1972 की gravimetric विधि से high silica refractory सामग्री (silica ramming mass सहित) में silica (SiO<sub>2</sub>) की मात्रा ज्ञात करना।","scope":"IS 1527 : 1972 में high silica सामग्री (94 percent SiO<sub>2</sub> से अधिक) में loss on ignition तथा silicon, aluminium, iron, titanium, calcium, magnesium और alkali metals के oxides की विधियाँ दी गई हैं। ये विधियाँ ऐसी सामग्री पर भी प्रयोग हो सकती हैं जिसमें silica 90 percent से कम न हो (cl. 1.1)। IS 10047 : 2023 (cl. 5.2) alumino-silicate ramming mass/plastics के रासायनिक विश्लेषण के लिए IS 1527 बताता है। विवाद होने पर gravimetric विश्लेषण ही referee विधि है।","reference":"IS 1527 : 1972 (First Revision, Reaffirmed 2022), Clauses 1, 2, 3 और 5 (5.1 से 5.4); IS 10047 : 2023, Clauses 5.1 और 5.2","range":"94 percent SiO<sub>2</sub> से अधिक। उस सामग्री पर भी प्रयोग हो सकता है जिसमें silica 90 percent से कम न हो (IS 1527, cl. 1.1)।","principle":"नमूने को sodium carbonate के साथ fuse करें और acid से extract करें। Dehydration और baking के बाद hydrofluoric acid treatment से silica ज्ञात करें। Residual silica photometry से ज्ञात करें (cl. 5.1)।","apparatus":["Hardened tool steel faces वाला crusher (2.2)","Magnet (2.2)","Agate mortar (2.2)","IS Sieve 15 (aperture 149 microns, देखें IS : 460-1962) (2.2)","Glass weighing bottle (2.3)","Air oven, 105 से 110 °C (2.3, 5.3.2.1)","Platinum dish, 100-ml, ढक्कन सहित (5.3.1)","Meker burner (5.3.1)","Steam bath (5.3.1.1, 5.3.2.1)","चपटे सिरे वाली glass rod; rubber-tipped glass rod (5.3.1.1, 5.3.2.1)","Filter paper, No. 42 (5.3.2.1)","Volumetric flask, 500-ml (5.3.2.1)","Platinum crucible, ignited और weighed (5.3.2.2, 5.2.13)","Furnace, 1 050 °C (5.3.2.2, 5.3.2.3)","Fume cupboard में hot plate या sand bath; gas flame (5.3.2.2, 5.3.2.3)","Measuring / volumetric flasks, 100-ml (5.3.3.1, 5.3.3.4)","Absorption cell सहित photometer, light band लगभग 810 nm पर (5.3.3.3)","Polythene beaker और polythene bottle (5.2.13)","Amber-coloured bottle (5.2.12)"],"reagents":[{"name":"रसायनों की गुणवत्ता (3.1)","prep":"जब तक अन्यथा न कहा गया हो, pure chemicals और distilled water (देखें IS : 1070-1960) का प्रयोग करें। 'Pure chemicals' का अर्थ है ऐसे रसायन जिनमें परिणाम को प्रभावित करने वाली अशुद्धियाँ न हों।"},{"name":"Sodium carbonate (5.2.1)","prep":"Anhydrous।"},{"name":"Dilute hydrochloric acid (5.2.2)","prep":"1 : 1, 1 : 3 और 1 : 19 (v/v)।"},{"name":"Dilute sulphuric acid (5.2.3)","prep":"1 : 1 (v/v)।"},{"name":"Hydrofluoric acid (5.2.4)","prep":"40 percent।"},{"name":"Potassium pyrosulphate (5.2.5)","prep":"ठोस।"},{"name":"EDTA solution, लगभग 0.025 M (5.2.6)","prep":"9.31 g disodium salt of ethylene-diamine tetraacetic acid, dihydrate (C<sub>10</sub>H<sub>14</sub>N<sub>2</sub>Na<sub>2</sub>O<sub>8</sub>, 2H<sub>2</sub>O) पानी में घोलें। 1 litre तक dilute करें।"},{"name":"Phenolphthalein solution (5.2.7)","prep":"1 g phenolphthalein को 100 ml rectified spirit में घोलें।"},{"name":"Dilute ammonia solution (5.2.8)","prep":"1 : 3 (v/v)।"},{"name":"Ferric ammonium sulphate solution, 1.12 mg Fe/ml (5.2.9)","prep":"4.82 g ferric ammonium sulphate [NH<sub>4</sub>Fe(SO<sub>4</sub>)<sub>2</sub>, 12H<sub>2</sub>O] को ऐसे पानी में घोलें जिसमें 80 ml dilute hydrochloric acid (1 : 1) हो। Volumetric flask में 500 ml तक dilute करें।"},{"name":"Ammonium molybdate solution (5.2.10)","prep":"100 g ammonium molybdate को ऐसे पानी में घोलें जिसमें कुछ बूँदें dilute ammonia (1 : 3) हों। ज़रूरत हो तो filter करें। 1 litre तक dilute करें।"},{"name":"Oxalic acid solution (5.2.11)","prep":"100 g oxalic acid पानी में घोलें। 1 litre तक dilute करें।"},{"name":"Ascorbic acid solution, 10 percent (5.2.12)","prep":"10 g acid को 100 ml पानी में घोलें। ज़रूरत हो तो filter करें। Amber-coloured bottle में रखें। 5 दिन के अंदर प्रयोग करें।"},{"name":"Standard silica solution, 0.04 mg/ml (5.2.13)","prep":"a) Stock solution, 0.4 g/l: 0.200 g pure silica (99.8 percent) को 5 g sodium carbonate के साथ platinum crucible में fuse करें। Polythene beaker में 300 ml पानी, जिसमें 8 से 10 g sodium hydroxide हो, में घोलें। ठंडा करें और volumetric flask में पानी से 500 ml तक dilute करें। Polythene bottle में रखें।<br/>b) प्रयोग से ठीक पहले stock solution को उचित रूप से dilute करके 0.04 mg/ml का standard solution बनाएँ।"}],"sampling":"<b>Sampling (2.1):</b> IS : 1528-1962 के अनुसार नमूना लें; देखें DM/QA/SOP/03 (IS 10047 : 2023, clause 4)। Ramming mass के लिए IS 10047 : 2023 (cl. 5.1) कहता है: रासायनिक विश्लेषण loss free basis पर करें, 50 mm × 50 mm cylindrical test specimen को gravimetric विश्लेषण के लिए 104 microns या instrumental विश्लेषण के लिए 45 microns तक पीसकर।<br/><b>Laboratory sample (2.2):</b> नमूने को hardened tool steel faces वाले crusher में कूटें। ध्यान रखें कि crushing और grinding के समय उपकरण के steel कण नमूने में न मिलें। Quartering के बाद 20 g नमूने पर magnet सावधानी से घुमाकर ढीले iron कण हटाएँ। फिर agate mortar में तब तक पीसें जब तक पूरा नमूना IS Sieve 15 (aperture 149 microns) से निकल जाए।<br/><b>Test sample (2.3):</b> पर्याप्त laboratory sample को glass weighing bottle में air oven में 105 से 110 °C पर सुखाएँ।<br/><b>नमूने का भार (5.3.1):</b> लगभग 0.5 g, सही-सही तौलें।","procedure":["<b>Decomposition (cl. 5.3.1):</b> बारीक पिसे test sample (देखें 2.3) का लगभग 0.5 g सही-सही तौलकर 100-ml platinum dish में लें।","3 g sodium carbonate डालें और अच्छी तरह मिलाएँ।","Dish को ढक्कन से ढकें। Meker burner पर धीरे-धीरे गरम करें। Mixture fuse होने तक तापमान सावधानी से बढ़ाएँ।","इस तापमान पर 10 minutes रखें। फिर साफ़ melt बनने तक गरम करें। Burner से हटाएँ और ठंडा करें।","<b>(cl. 5.3.1.1)</b> लगभग 30 ml dilute hydrochloric acid (1 : 1) और 0.5 ml dilute sulphuric acid डालें।","ढकी हुई dish को steam bath पर तब तक रखें जब तक melt पूरी तरह टूट न जाए। बड़े टुकड़ों को glass rod के चपटे सिरे से तोड़ें।","<b>Insoluble silica, gravimetric (cl. 5.3.2.1):</b> Dish के solution को सूखने तक evaporate करें। Dish को steam bath पर रखे रहें। (Evaporation में मदद के लिए द्रव पर बनी salt की परत को बीच-बीच में glass rod से तोड़ें।)","Dish को 105 से 110 °C वाले air oven में रखें। 1 hour bake करें।","Dish और सामग्री को थोड़ा ठंडा करें। 20 ml dilute hydrochloric acid (1 : 1) डालें।","लगभग 1 minute बाद 30 ml गरम पानी डालें। कुछ क्षण तक हिलाएँ जब तक soluble salts पूरी तरह घुले हुए न दिखें।","Dish को ढकें। बिना हिलाए steam bath पर 10 minutes digest करें।","No. 42 filter paper से filter करें। Dish को dilute hydrochloric acid (1 : 19) से धोएँ और rubber-tipped glass rod से रगड़ें।","Precipitate को गरम dilute hydrochloric acid (1 : 19) से 5 बार धोएँ। फिर chlorides मुक्त होने तक गरम पानी से धोएँ।","Filtrate और washings को 500-ml volumetric flask में डालें। निशान तक भरें (<b>solution S</b>)। इसे residual silica के लिए रखें (cl. 5.3.3)।","<b>(cl. 5.3.2.2)</b> Paper और precipitate को ignited और weighed platinum crucible में डालें। Carbonaceous matter मुक्त होने तक कम तापमान पर ignite करें।","Furnace में 1 050 °C पर constant weight तक गरम करें (सामान्यतः 1 hour पर्याप्त है)। ठंडा करके तौलें (mass B)।","ठंडे crucible की सामग्री को पानी से गीला करें। 5 बूँद dilute sulphuric acid और 10 ml hydrofluoric acid डालें।","Fume cupboard में hot plate या sand bath पर सूखने तक evaporate करें। छिटकने (spurting) से बचें।","<b>(cl. 5.3.2.3)</b> Crucible और residue को gas flame पर, पहले सावधानी से, सफ़ेद धुआँ ख़त्म होने तक गरम करें।","फिर furnace में 1 050 °C पर 5 minutes गरम करें। ठंडा करके तौलें (mass C)।","यदि residue का भार 10 mg से अधिक हो, तो dilute sulphuric acid और hydrofluoric acid से treatment दोहराएँ।","<b>Residual silica — molybdenum blue विधि (cl. 5.3.3.1):</b> Solution S का 20 ml aliquot 100-ml measuring flask में लें।","5 ml EDTA solution और 1 बूँद phenolphthalein solution डालें। फिर रंग लाल होने तक dilute ammonia solution बूँद-बूँद डालें।","5 ml ferric ammonium sulphate solution डालें। पानी से लगभग 40 ml तक dilute करें। (Solution का pH 1 से 1.5 होना चाहिए।)","<b>(cl. 5.3.3.2)</b> 5 ml ammonium molybdate solution डालें। 10 minutes रखें।","5 ml oxalic acid solution डालें और तुरंत 5 ml ascorbic acid solution डालें। 100 ml तक dilute करें।","पूरा रंग विकसित होने के लिए 30 minutes रखें।","<b>(cl. 5.3.3.3)</b> रंगीन solution का उचित भाग absorption cell में लें। बिना नमूने के इसी तरह बने reference test blank solution के विरुद्ध लगभग 810 nm पर photometric reading लें।","<b>Calibration curve (cl. 5.3.3.4):</b> 0, 1, 2, 3 और 4 ml standard silica solution को 100-ml volumetric flasks में लें। प्रत्येक को पानी से 10 ml तक dilute करें।","1 बूँद phenolphthalein solution डालें। कुछ बूँदें dilute hydrochloric acid (1 : 3) डालकर acidic करें।","5.3.3.1 (solution S के 10 ml डालने को छोड़कर — जैसा IS में छपा है; Notes देखें) और 5.3.3.2 के सभी चरण reagents की समान मात्रा के साथ करें। इन सभी solutions की photometric readings blank ('0' ml) के विरुद्ध लिखें।","<b>(cl. 5.3.3.5)</b> Calibration curve से test solution की photometric reading को silica के milligrams में बदलें। Solution S के 500 ml में silica grams में गणना करें (D)।"],"tables":[{"title":"Residual silica के लिए calibration standards (IS 1527 : 1972, 5.3.3.4)","rows":[["Standard silica solution (0.04 mg/ml), ml","0","1","2","3","4"]]}],"calculation":["Silica, percent = [(B − C) + D] / A × 100","जहाँ","B = hydrofluoric acid treatment से पहले dish और सामग्री का भार, g में,","C = hydrofluoric acid treatment के बाद dish और residue का भार, g में,","D = solution S के 500 ml में silica का भार, g में, और","A = नमूने का भार, g में।"],"reporting":"यदि अंतिम मान (observed या calculated) को round off करना हो, तो IS : 2-1960 के अनुसार करें (IS 1527, 0.3)। ये विधियाँ referee विधि के रूप में और routine विश्लेषण के लिए भी प्रयोग हो सकती हैं (0.2)।","notes":["Test blank solution: Residual silica की विधि के अनुसार, नमूने को छोड़कर सभी reagents और solutions लेकर बनाएँ। Platinum crucible पर असर से बचने के लिए fusion छोड़ा जा सकता है (5.3.3.3 के नीचे Note)।","Hydrofluoric acid का evaporation fume cupboard में करें। छिटकने से बचें (5.3.2.2)।","IS प्रति में clause 5.3.3.4 में 'except the addition of 10 ml of solution S' लिखा है, जबकि 5.3.3.1 में solution S का 20 ml aliquot प्रयोग होता है।","गणना के symbols B और C में 'dish' लिखा है; जबकि विधि 5.3.2.2/5.3.2.3 में platinum crucible तौला जाता है।","Potassium pyrosulphate (5.2.5) reagents में दिया है, पर 5.3 की विधि में प्रयोग नहीं होता।","Ramming mass के लिए IS 10047 : 2023 (cl. 5.2): purchaser और supplier की सहमति से instrumental विश्लेषण भी किया जा सकता है। विवाद होने पर gravimetric विश्लेषण ही referee विधि है।"]}},{"id":"WI-36","no":"DM/QA/WI/36","type":"WI","cat":"Ramming mass","std":["is12107"],"keywords":"loi loss on ignition ramming mass refractory loss on ignition (loi) of ramming mass","en":{"short_title":"Loss on Ignition (LOI) of Ramming Mass","title":"Determination of Loss on Ignition (LOI) of Alumino Silicate Refractory / Ramming Mass","purpose":"To find the loss on ignition of alumino silicate refractory materials, including ramming mass, as per IS 12107 (Part 1) : 1987.","scope":"IS 12107 (Part 1) : 1987 gives a method for loss on ignition of alumino silicate refractory materials (cl. 1). IS 10047 : 2023 (cl. 5.2) names IS 1527 and IS 12107 (Part 1) for chemical analysis of alumino-silicate ramming mass/plastics.","reference":"IS 12107 (Part 1) : 1987 (Reaffirmed 2022), Clauses 1 to 5; IS 10047 : 2023, Clauses 5.1 and 5.2","principle":"Ignite the test sample in a platinum crucible at 1 025 ± 20 °C to constant weight. Report the loss in mass as percent of the sample mass (5.2, 5.3).","apparatus":["Crusher with hardened tool steel faces (2.2)","Magnet (2.2)","Agate mortar (2.2)","IS Sieve 15 [aperture 75 microns, see IS : 460 (Part 1)-1985] (2.2)","Glass weighing bottle (2.3)","Air oven, 105 to 110 °C (2.3)","Platinum crucible, weighed before use (5.2)","Muffle furnace, 1 025 ± 20 °C (5.2)","Desiccator, preferably with magnesium perchlorate (5.2)"],"reagents":[{"name":"Quality of reagents (3)","prep":"Use analytical grade reagents and distilled water, unless stated otherwise."},{"name":"Magnesium perchlorate (anhydrous) (5.1.1)","prep":"Solid (desiccant)."}],"sampling":"<b>Sampling (2.1):</b> Draw the sample as per IS : 1528 (Part 7)-1974 'Methods of sampling and physical tests for refractory materials : Part 7 Methods of sampling and criteria for conformity (first revision)'; see DM/QA/SOP/03. For ramming mass, IS 10047 : 2023 (cl. 5.1): do the chemical analysis on loss free basis by grinding a 50 mm × 50 mm cylindrical test specimen to 104 microns for gravimetric analysis or 45 microns for instrumental analysis.<br/><b>Laboratory sample (2.2):</b> Crush the sample in a crusher with hardened tool steel faces. Take care that steel particles from the equipment do not contaminate the sample during crushing and grinding. After quartering, carefully screen 20 g of the sample with a magnet to remove loose iron particles. Then grind in an agate mortar until it fully passes IS Sieve 15 [aperture 75 microns].<br/><b>Test sample (2.3):</b> Dry enough laboratory sample in a glass weighing bottle in an air oven at 105 to 110 °C.<br/><b>Sample mass (5.2):</b> 1.00 g.","procedure":["Weigh 1.00 g of test sample (see 2.3) into the weighed platinum crucible. Note the mass of crucible with sample (A).","Put the crucible in a muffle furnace. Raise the temperature slowly to 1 025 ± 20 °C.","Ignite at this temperature for 1 hour.","Take out the crucible. Cool in a desiccator, preferably with magnesium perchlorate, and weigh.","Repeat the heating until constant weight. Note the mass of crucible with residue after ignition (B)."],"calculation":["Loss on ignition, percent = (A − B) / C × 100","where","A = initial mass in g of the crucible with sample,","B = final mass in g of the crucible with residue after ignition, and","C = mass in g of the sample taken."],"reporting":"IS 10047 : 2023 Foreword: round off as per IS 2 : 2022. Keep the same number of significant places as in the specified value.","notes":["Clause 3 (quality of reagents) applies to all parts of IS 12107.","Filter papers (4.1): Whatman filter papers with their numbers are given in the various parts. Any other suitable brand of the same porosity and equal quality may also be used.","For high silica materials, IS 1527 : 1972 clause 4 gives a separate LOI procedure: 1 g test sample in a weighed platinum crucible; raise the muffle furnace slowly to 950 to 1 000 °C; after about 30 minutes cool in a desiccator and weigh; repeat ignition if needed; LOI, percent = A/B × 100 (A = loss of mass in g on ignition, B = mass in g of sample taken). IS 10047 : 2023 (cl. 5.2) cites both IS 1527 and IS 12107 (Part 1) but does not say which LOI procedure applies."]},"rev":"00","dept":"Quality","hi":{"short_title":"Ramming Mass का LOI","title":"Alumino Silicate Refractory / Ramming Mass के Loss on Ignition (LOI) का निर्धारण","purpose":"IS 12107 (Part 1) : 1987 के अनुसार alumino silicate refractory सामग्री (ramming mass सहित) का loss on ignition ज्ञात करना।","scope":"IS 12107 (Part 1) : 1987 में alumino silicate refractory सामग्री के loss on ignition की विधि दी गई है (cl. 1)। IS 10047 : 2023 (cl. 5.2) alumino-silicate ramming mass/plastics के रासायनिक विश्लेषण के लिए IS 1527 और IS 12107 (Part 1) बताता है।","reference":"IS 12107 (Part 1) : 1987 (Reaffirmed 2022), Clauses 1 से 5; IS 10047 : 2023, Clauses 5.1 और 5.2","principle":"Test sample को platinum crucible में 1 025 ± 20 °C पर constant weight तक ignite करें। भार में कमी को नमूने के भार के percent के रूप में दें (5.2, 5.3)।","apparatus":["Hardened tool steel faces वाला crusher (2.2)","Magnet (2.2)","Agate mortar (2.2)","IS Sieve 15 [aperture 75 microns, देखें IS : 460 (Part 1)-1985] (2.2)","Glass weighing bottle (2.3)","Air oven, 105 से 110 °C (2.3)","Platinum crucible, प्रयोग से पहले तौला हुआ (5.2)","Muffle furnace, 1 025 ± 20 °C (5.2)","Desiccator, अधिमानतः magnesium perchlorate सहित (5.2)"],"reagents":[{"name":"रसायनों की गुणवत्ता (3)","prep":"जब तक अन्यथा न कहा गया हो, analytical grade reagents और distilled water का प्रयोग करें।"},{"name":"Magnesium perchlorate (anhydrous) (5.1.1)","prep":"ठोस (desiccant)।"}],"sampling":"<b>Sampling (2.1):</b> नमूना IS : 1528 (Part 7)-1974 'Methods of sampling and physical tests for refractory materials : Part 7 Methods of sampling and criteria for conformity (first revision)' के अनुसार लें; देखें DM/QA/SOP/03। Ramming mass के लिए IS 10047 : 2023 (cl. 5.1): रासायनिक विश्लेषण loss free basis पर करें, 50 mm × 50 mm cylindrical test specimen को gravimetric विश्लेषण के लिए 104 microns या instrumental विश्लेषण के लिए 45 microns तक पीसकर।<br/><b>Laboratory sample (2.2):</b> नमूने को hardened tool steel faces वाले crusher में कूटें। ध्यान रखें कि crushing और grinding के समय उपकरण के steel कण नमूने में न मिलें। Quartering के बाद 20 g नमूने को magnet से सावधानी से जाँचकर ढीले iron कण हटाएँ। फिर agate mortar में तब तक पीसें जब तक पूरा नमूना IS Sieve 15 [aperture 75 microns] से निकल जाए।<br/><b>Test sample (2.3):</b> पर्याप्त laboratory sample को glass weighing bottle में air oven में 105 से 110 °C पर सुखाएँ।<br/><b>नमूने का भार (5.2):</b> 1.00 g।","procedure":["1.00 g test sample (देखें 2.3) तौले हुए platinum crucible में तौलें। Crucible और नमूने का भार लिखें (A)।","Crucible को muffle furnace में रखें। तापमान धीरे-धीरे 1 025 ± 20 °C तक बढ़ाएँ।","इस तापमान पर 1 hour ignite करें।","Crucible निकालें। Desiccator (अधिमानतः magnesium perchlorate सहित) में ठंडा करें और तौलें।","Constant weight आने तक गरम करना दोहराएँ। Ignition के बाद crucible और residue का भार लिखें (B)।"],"calculation":["Loss on ignition, percent = (A − B) / C × 100","जहाँ","A = नमूने सहित crucible का प्रारंभिक भार, g में,","B = ignition के बाद residue सहित crucible का अंतिम भार, g में, और","C = लिए गए नमूने का भार, g में।"],"reporting":"IS 10047 : 2023 Foreword: IS 2 : 2022 के अनुसार round off करें। Significant places की संख्या specified value के समान रखें।","notes":["Clause 3 (रसायनों की गुणवत्ता) IS 12107 के सभी parts पर लागू है।","Filter papers (4.1): विभिन्न parts में Whatman filter papers उनके नंबर सहित दिए हैं। समान porosity और समान गुणवत्ता का कोई अन्य उपयुक्त brand भी प्रयोग हो सकता है।","High silica सामग्री के लिए IS 1527 : 1972 clause 4 में अलग LOI विधि है: तौले हुए platinum crucible में 1 g test sample; muffle furnace को धीरे-धीरे 950 से 1 000 °C तक बढ़ाएँ; लगभग 30 minutes बाद desiccator में ठंडा करके तौलें; ज़रूरत हो तो ignition दोहराएँ; LOI, percent = A/B × 100 (A = ignition पर भार में कमी, g में; B = लिए गए नमूने का भार, g में)। IS 10047 : 2023 (cl. 5.2) IS 1527 और IS 12107 (Part 1) दोनों का उल्लेख करता है, पर यह नहीं बताता कि कौन-सी LOI विधि लागू है।"]}},{"id":"WI-37","no":"DM/QA/WI/37","type":"WI","cat":"Ramming mass","std":["iso21078"],"keywords":"b2o3 boron oxide boric acid ramming mass mannitol b2o3 / boric acid in ramming mass","en":{"short_title":"B2O3 / Boric Acid in Ramming Mass","title":"Determination of Boron(III) Oxide (B<sub>2</sub>O<sub>3</sub>) and Boric Acid in Ramming Mass by Alkaline Titrimetry — ISO 21078-1 : 2008","purpose":"To find boron(III) oxide (B<sub>2</sub>O<sub>3</sub>) in ramming mass by the alkaline titrimetric method of ISO 21078-1 : 2008, and to express it also as boric acid.","scope":"ISO 21078-1 : 2008 gives methods for boron(III) oxide in refractory products and raw materials at 0.01 % and above. It applies to total boron(III) oxide in oxidic materials for ceramics, glass and glazes (clause 1). It gives four methods: a) alkaline titrimetry, for samples with more than 0.5 % by mass B<sub>2</sub>O<sub>3</sub>; b) azomethine H absorption spectrophotometry, 0.01 % to 2.5 %; c) curcumin absorption spectrophotometry (rosocyanine method), 0.01 % to 1.0 %; d) ICP-AES, 0.01 % to 15 % (Note 1: can be extended to 30 % B<sub>2</sub>O<sub>3</sub> with modified oxide fluxes). This WI covers method a), alkaline titrimetry (clause 6), for ramming mass (dry unshaped refractory material, 3.1).","reference":"ISO 21078-1 : 2008 (First edition 2008-01-15), Clauses 1, 3, 4, 5 and 6 (6.1 to 6.8)","range":"More than 0.5 % by mass B<sub>2</sub>O<sub>3</sub> (clause 1 a)).","principle":"Fuse the sample with sodium hydroxide in a boat in a furnace at about 600 °C. Cool, dissolve the melt in water and make up to about 100 ml. Precipitate the remaining interfering ions with calcium carbonate. Adjust the pH to 6.5 with sodium hydroxide solution, add mannitol, and titrate the released H<super>+</super> ions with sodium hydroxide to pH 6.8 (6.1).","apparatus":["Ordinary laboratory apparatus and the following (6.3):","Boats, of gold, platinum or porcelain, of suitable capacity (6.3.1)","Lid, of gold or platinum (6.3.2)","Muffle furnace, with control up to at least 700 °C (6.3.3)","pH meter, with glass electrode (6.3.4). Note: automatic titration equipment with piston burette and a magnetic stirrer may be used to make the analysis easier.","Polyethylene bottle; automatic-filling burette, 25 ml, fitted with soda lime tubes (6.2.8)","Beakers 100 ml, 200 ml (plastic and glass) and 250 ml; volumetric flasks 1 000 ml and 2 000 ml; magnetic stirrer (6.2.6, 6.2.8, 6.5)","Desiccator (6.2.6, 6.5)","White-ribbon filter paper (6.5)","Test sieves 6.7 mm, 300 µm and 106 µm (ISO
