Repository: mishrachemist/mishrachemist.github.io

File: data/sop_list.json (part 17 of 26)
3310-1); heat-resistant plate that does not react with the sample (e.g. polytetrafluoroethylene); drying oven 110 °C ± 5 °C; flat weighing bottle 50 mm × 30 mm or sample tube 50 mm × 25 mm; analytical balance, 0.1 mg (4)"],"reagents":[{"name":"General (6.2)","prep":"Use only reagents of known analytical purity and water of grade 2 as per ISO 3696 (e.g. double-distilled water). Boron and borate in the water and reagents must be negligible compared to the lowest concentration to be determined. All solutions are aqueous unless stated otherwise."},{"name":"Sodium hydroxide (ISO 6353-2 R 34) (6.2.1)","prep":"Assay, minimum mass fraction 98 %."},{"name":"Hydrochloric acid, concentrated (ISO 6353-2 R 13) (6.2.2)","prep":"Mass fraction 35 %."},{"name":"Hydrochloric acid (1+1) (6.2.3)","prep":"Add 1 volume of concentrated hydrochloric acid to 1 volume of water."},{"name":"Calcium carbonate (ISO 6353-3 R 53) (6.2.4)","prep":"Assay, minimum mass fraction 99.5 %."},{"name":"Bromocresol purple solution, C<sub>21</sub>H<sub>16</sub>Br<sub>2</sub>O<sub>5</sub>S, 1 g/l (6.2.5)","prep":"Dissolve 0.1 g of bromocresol purple in water. Dilute to about 100 ml. Store away from light at low temperature."},{"name":"Boron(III) oxide standard solution, 0.1 mg B<sub>2</sub>O<sub>3</sub>/ml (6.2.6)","prep":"Put about 0.5 g of boric acid in a 100 ml beaker. Spread it in a thin layer and dry for 24 h in a desiccator. Weigh 0.177 6 g of this dried boric acid into a 200 ml plastic beaker. Dissolve in about 100 ml of water. Dilute to exactly 1 000 ml in a volumetric flask."},{"name":"D(−)-mannitol, C<sub>6</sub>H<sub>14</sub>O<sub>6</sub> (6.2.7)","prep":"Solid."},{"name":"Sodium hydroxide standard volumetric solution (6.2.8)","prep":"Put 50 g of sodium hydroxide in a polyethylene bottle. Add 50 ml of water and dissolve while cooling. Keep covered for several days. Pipette 4.0 ml of the clear upper liquid and dilute to 2 000 ml in a volumetric flask. Transfer to a polyethylene bottle with a 25 ml automatic-filling burette fitted with soda lime tubes (to absorb carbon dioxide from air).<br/><b>Standardization:</b> Pipette exactly 100 ml of boron(III) oxide standard solution (0.1 mg/ml) into a 200 ml beaker. Stir with a magnetic stirrer. Place a pH electrode in the solution. Add the sodium hydroxide standard volumetric solution drop by drop until the pH reaches 6.5. Remove the electrode, add 10 g of D(−)-mannitol, put the electrode back, and titrate with the sodium hydroxide standard volumetric solution to pH 6.8. Calculate F by Equation (1) (see Calculation)."}],"sampling":"<b>Refractory brick or its raw material (4.1):</b> Sample as agreed between user and producer. Take a set quantity from a lot and crush it to pass a 6.7 mm sieve (ISO 3310-1). Reduce to about 100 g by dividing or quartering. Then grind all of it to pass a 300 µm sieve.<br/><b>Unshaped refractory materials (4.2):</b> Prepare two test portions of about 100 g each (dry and wet unshaped refractory materials). Grind them to pass a 300 µm sieve as below.<br/><b>Dry unshaped refractory materials (4.3):</b> Take one bag or 5 kg of sample from a lot. Reduce to about 100 g as in 4.1, then reduce to pass a 300 µm sieve.<br/><b>Wet unshaped refractory materials (4.4):</b> Take a set quantity of sample. Spread it as a 10 mm thick layer on a heat-resistant plate that does not react with the sample (e.g. polytetrafluoroethylene plate). Dry in an air bath or oven at 110 °C ± 5 °C for at least 10 h. Crush to pass a 6.7 mm sieve, reduce to about 100 g by dividing or quartering, then grind to pass a 300 µm sieve.<br/><b>Laboratory sample (4.5):</b> Reduce the laboratory sample of 4.1 or 4.2 to about 25 g by quartering. Grind to pass a 106 µm sieve. This is the test sample. Put it in a container (e.g. flat weighing bottle 50 mm × 30 mm) or sample tube (50 mm × 25 mm). Dry in an oven at 110 °C ± 5 °C for at least 2 h, cool, and store in a desiccator.<br/><b>Weighing of test portion (4.6, 6.4):</b> Weigh 1.00 g of test sample to the nearest 0.1 mg on an analytical balance. Record the actual mass. Note: the test portion mass depends on the boron content; it is usually 1.0 g.","procedure":["<b>Number of determinations (5):</b> Do duplicate determinations at the same time. Run a blank test on the reagents and judge the results accordingly.","<b>Fusion (6.5):</b> Weigh 1 g to 2 g of sodium hydroxide into a boat. Cover and melt in the furnace at about 600 °C for about 10 min.","Cool in the desiccator. Add the weighed sample and cover it with 1 g to 2 g of sodium hydroxide.","Cover the boat. Decompose at about 600 °C for about 30 min, stirring all the time, until a clear melt is obtained.","Cool. Transfer the melt to a 250 ml beaker. Dissolve any residue in the boat with water and add to the beaker. Repeat several times if needed.","Make up the solution with water to about 100 ml. Heat until the melt is fully broken up.","<b>Removal of interfering ions:</b> Titrate the sample solution with hydrochloric acid (1+1), using bromocresol purple as indicator, to precipitate the interfering ions. Make sure the indicator changes from violet to yellow.","Add a further 2 ml of hydrochloric acid (1+1). Heat to boiling for 1 min to 2 min.","Remove the beaker from the hot plate. After about 2 min, add 1.5 g of calcium carbonate in total, a little at a time. Bring briefly to the boil again.","Filter the precipitate on white-ribbon filter paper. Wash 8 times with hot water.","Transfer the residue to a 250 ml beaker. Acidify with hydrochloric acid (1+1). Repeat the CaCO<sub>3</sub> precipitation as above.","<b>Titration:</b> Make up the combined filtrate with water to about 250 ml. Bring briefly to the boil.","Cool. Adjust the pH of the test solution to 6.5 with the sodium hydroxide standard volumetric solution, using the glass electrode of the pH meter.","Add 20 g of D(−)-mannitol. Stir to dissolve.","Titrate with the sodium hydroxide standard volumetric solution to pH 6.8. Record the volume used from pH 6.5 to pH 6.8 (V<sub>1</sub>).","<b>Blank test (6.6):</b> Follow the procedure of 6.5 without the sample. Record the volume after adding D(−)-mannitol (V<sub>2</sub>)."],"end_point":"Potentiometric: pH 6.8 after adding D(−)-mannitol, starting from pH 6.5 (6.5).","calculation":["<b>Equivalence factor (6.2.8, Equation 1):</b> F = 0.01 / V","where F = mass in g of boron(III) oxide equal to 1 ml of sodium hydroxide standard volumetric solution, and V = volume in ml of sodium hydroxide standard volumetric solution used after adding D(−)-mannitol (standardization).","<b>Boron(III) oxide (6.7, Equation 2):</b> w<sub>B1</sub>, % = (V<sub>1</sub> − V<sub>2</sub>) × F / m × 100","where","V<sub>1</sub> = volume in ml of sodium hydroxide standard volumetric solution for the test solution after adding D(−)-mannitol;","V<sub>2</sub> = volume in ml of sodium hydroxide standard volumetric solution for the blank test solution after adding D(−)-mannitol;","F = equivalence factor, in g of boron(III) oxide equal to 1 ml of sodium hydroxide standard volumetric solution;","m = mass in g of the test portion (6.4).","Boric acid (H<sub>3</sub>BO<sub>3</sub>), % = B<sub>2</sub>O<sub>3</sub>, % × 1.776 (stoichiometric: 2 × 61.83 / 69.62; not from ISO 21078-1)"],"notes":["Interferences (6.8): If the D(−)-mannitol is acidic, subtract the equivalent volume of sodium hydroxide solution from the titration volume.","Interferences (6.8): If needed, allow for germanium oxide, which this method also detects. Do this by titrating a GeO<sub>2</sub> solution of the same concentration as obtained in 6.5.","Terms (3.1, 3.2): dry unshaped refractory materials = dry particles and/or powder of unshaped refractory materials; wet unshaped refractory materials = wet particles and/or powder of unshaped refractory materials mixed with a liquid (mortar and mixtures of refractory aggregate with pitch or resin).","For samples with B<sub>2</sub>O<sub>3</sub> of 0.5 % or less, ISO 21078-1 gives spectrophotometric (azomethine H, clause 7; curcumin, clause 8) and ICP-AES (clause 9) methods."]},"rev":"00","dept":"Quality","hi":{"short_title":"B2O3/Boric Acid (Ramming Mass)","title":"Ramming Mass में Boron(III) Oxide (B<sub>2</sub>O<sub>3</sub>) और Boric Acid का निर्धारण — Alkaline Titrimetry, ISO 21078-1 : 2008","purpose":"ISO 21078-1 : 2008 की alkaline titrimetric विधि से ramming mass में boron(III) oxide (B<sub>2</sub>O<sub>3</sub>) ज्ञात करना, और उसे boric acid के रूप में भी व्यक्त करना।","scope":"ISO 21078-1 : 2008 में refractory products और raw materials में 0.01 % और उससे अधिक boron(III) oxide की विधियाँ दी गई हैं। यह ceramics, glass और glazes की oxidic सामग्री में कुल boron(III) oxide पर लागू है (clause 1)। इसमें चार विधियाँ हैं: a) alkaline titrimetry, 0.5 % by mass B<sub>2</sub>O<sub>3</sub> से अधिक वाले नमूनों के लिए; b) azomethine H absorption spectrophotometry, 0.01 % से 2.5 %; c) curcumin absorption spectrophotometry (rosocyanine method), 0.01 % से 1.0 %; d) ICP-AES, 0.01 % से 15 % (Note 1: modified oxide fluxes से 30 % B<sub>2</sub>O<sub>3</sub> तक बढ़ाया जा सकता है)। यह WI ramming mass (dry unshaped refractory material, 3.1) के लिए विधि a), alkaline titrimetry (clause 6) को कवर करता है।","reference":"ISO 21078-1 : 2008 (First edition 2008-01-15), Clauses 1, 3, 4, 5 और 6 (6.1 से 6.8)","range":"0.5 % by mass B<sub>2</sub>O<sub>3</sub> से अधिक (clause 1 a))।","principle":"नमूने को boat में sodium hydroxide के साथ furnace में लगभग 600 °C पर fuse करें। ठंडा करके melt को पानी में घोलें और लगभग 100 ml तक बनाएँ। बचे हुए interfering ions को calcium carbonate से precipitate करें। Sodium hydroxide solution से pH 6.5 करें, mannitol डालें, और मुक्त हुए H<super>+</super> ions को sodium hydroxide से pH 6.8 तक titrate करें (6.1)।","apparatus":["सामान्य laboratory उपकरण और निम्न (6.3):","Boats, gold, platinum या porcelain के, उचित क्षमता के (6.3.1)","Lid, gold या platinum का (6.3.2)","Muffle furnace, कम से कम 700 °C तक control सहित (6.3.3)","pH meter, glass electrode सहित (6.3.4)। Note: विश्लेषण आसान करने के लिए piston burette और magnetic stirrer वाला automatic titration उपकरण प्रयोग हो सकता है।","Polyethylene bottle; automatic-filling burette, 25 ml, soda lime tubes सहित (6.2.8)","Beakers 100 ml, 200 ml (plastic और glass) और 250 ml; volumetric flasks 1 000 ml और 2 000 ml; magnetic stirrer (6.2.6, 6.2.8, 6.5)","Desiccator (6.2.6, 6.5)","White-ribbon filter paper (6.5)","Test sieves 6.7 mm, 300 µm और 106 µm (ISO 3310-1); नमूने से प्रतिक्रिया न करने वाली heat-resistant plate (जैसे polytetrafluoroethylene); drying oven 110 °C ± 5 °C; flat weighing bottle 50 mm × 30 mm या sample tube 50 mm × 25 mm; analytical balance, 0.1 mg (4)"],"reagents":[{"name":"सामान्य (6.2)","prep":"केवल ज्ञात analytical purity के reagents और ISO 3696 के अनुसार grade 2 पानी (जैसे double-distilled water) प्रयोग करें। पानी और reagents में boron और borate, निर्धारित की जाने वाली न्यूनतम सांद्रता की तुलना में नगण्य होने चाहिए। जब तक अन्यथा न कहा गया हो, सभी solutions जलीय हैं।"},{"name":"Sodium hydroxide (ISO 6353-2 R 34) (6.2.1)","prep":"Assay, न्यूनतम mass fraction 98 %।"},{"name":"Hydrochloric acid, concentrated (ISO 6353-2 R 13) (6.2.2)","prep":"Mass fraction 35 %।"},{"name":"Hydrochloric acid (1+1) (6.2.3)","prep":"1 भाग concentrated hydrochloric acid को 1 भाग पानी में डालें।"},{"name":"Calcium carbonate (ISO 6353-3 R 53) (6.2.4)","prep":"Assay, न्यूनतम mass fraction 99.5 %।"},{"name":"Bromocresol purple solution, C<sub>21</sub>H<sub>16</sub>Br<sub>2</sub>O<sub>5</sub>S, 1 g/l (6.2.5)","prep":"0.1 g bromocresol purple पानी में घोलें। लगभग 100 ml तक dilute करें। रोशनी से बचाकर कम तापमान पर रखें।"},{"name":"Boron(III) oxide standard solution, 0.1 mg B<sub>2</sub>O<sub>3</sub>/ml (6.2.6)","prep":"लगभग 0.5 g boric acid 100 ml beaker में लें। पतली परत में फैलाकर desiccator में 24 h सुखाएँ। इस सूखे boric acid का 0.177 6 g तौलकर 200 ml plastic beaker में लें। लगभग 100 ml पानी में घोलें। Volumetric flask में ठीक 1 000 ml तक dilute करें।"},{"name":"D(−)-mannitol, C<sub>6</sub>H<sub>14</sub>O<sub>6</sub> (6.2.7)","prep":"ठोस।"},{"name":"Sodium hydroxide standard volumetric solution (6.2.8)","prep":"50 g sodium hydroxide polyethylene bottle में लें। 50 ml पानी डालें और ठंडा करते हुए घोलें। ढककर कई दिन रखें। ऊपर के साफ़ द्रव का 4.0 ml pipette करें और volumetric flask में 2 000 ml तक dilute करें। इसे 25 ml automatic-filling burette (हवा की carbon dioxide सोखने के लिए soda lime tubes सहित) वाली polyethylene bottle में रखें।<br/><b>Standardization:</b> ठीक 100 ml boron(III) oxide standard solution (0.1 mg/ml) 200 ml beaker में pipette करें। Magnetic stirrer से हिलाएँ। Solution में pH electrode रखें। pH 6.5 होने तक sodium hydroxide standard volumetric solution बूँद-बूँद डालें। Electrode निकालें, 10 g D(−)-mannitol डालें, electrode वापस रखें, और sodium hydroxide standard volumetric solution से pH 6.8 तक titrate करें। Equation (1) से F की गणना करें (गणना देखें)।"}],"sampling":"<b>Refractory brick या उसका raw material (4.1):</b> User और producer की सहमति के अनुसार नमूना लें। Lot से तय मात्रा लें और 6.7 mm sieve (ISO 3310-1) से निकलने तक कूटें। Dividing या quartering से लगभग 100 g तक घटाएँ। फिर पूरे को 300 µm sieve से निकलने तक पीसें।<br/><b>Unshaped refractory materials (4.2):</b> लगभग 100 g के दो test portions (dry और wet unshaped refractory materials) तैयार करें। इन्हें नीचे दिए अनुसार 300 µm sieve से निकलने तक पीसें।<br/><b>Dry unshaped refractory materials (4.3):</b> Lot से एक bag या 5 kg नमूना लें। 4.1 की तरह लगभग 100 g तक घटाएँ, फिर 300 µm sieve से निकलने तक घटाएँ।<br/><b>Wet unshaped refractory materials (4.4):</b> तय मात्रा में नमूना लें। इसे नमूने से प्रतिक्रिया न करने वाली heat-resistant plate (जैसे polytetrafluoroethylene plate) पर 10 mm मोटी परत में फैलाएँ। Air bath या oven में 110 °C ± 5 °C पर कम से कम 10 h सुखाएँ। 6.7 mm sieve से निकलने तक कूटें, dividing या quartering से लगभग 100 g तक घटाएँ, फिर 300 µm sieve से निकलने तक पीसें।<br/><b>Laboratory sample (4.5):</b> 4.1 या 4.2 के laboratory sample को quartering से लगभग 25 g तक घटाएँ। 106 µm sieve से निकलने तक पीसें। यही test sample है। इसे container (जैसे flat weighing bottle 50 mm × 30 mm) या sample tube (50 mm × 25 mm) में रखें। Oven में 110 °C ± 5 °C पर कम से कम 2 h सुखाएँ, ठंडा करें, और desiccator में रखें।<br/><b>Test portion तौलना (4.6, 6.4):</b> Analytical balance पर 1.00 g test sample 0.1 mg तक सही तौलें। वास्तविक भार लिखें। Note: test portion का भार boron की मात्रा पर निर्भर है; सामान्यतः 1.0 g।","procedure":["<b>Determinations की संख्या (5):</b> एक साथ duplicate determinations करें। Reagents पर blank test करें और उसके अनुसार परिणाम का मूल्यांकन करें।","<b>Fusion (6.5):</b> 1 g से 2 g sodium hydroxide boat में तौलें। ढककर furnace में लगभग 600 °C पर लगभग 10 min पिघलाएँ।","Desiccator में ठंडा करें। तौला हुआ नमूना डालें और उसे 1 g से 2 g sodium hydroxide से ढकें।","Boat को ढकें। लगभग 600 °C पर लगभग 30 min, लगातार हिलाते हुए, साफ़ melt बनने तक decompose करें।","ठंडा करें। Melt को 250 ml beaker में डालें। Boat में बचे residue को पानी से घोलकर beaker में डालें। ज़रूरत हो तो कई बार दोहराएँ।","Solution को पानी से लगभग 100 ml तक बनाएँ। Melt पूरी तरह टूटने तक गरम करें।","<b>Interfering ions हटाना:</b> Interfering ions को precipitate करने के लिए नमूना solution को bromocresol purple indicator के साथ hydrochloric acid (1+1) से titrate करें। सुनिश्चित करें कि indicator violet से yellow हो जाए।","2 ml और hydrochloric acid (1+1) डालें। 1 min से 2 min उबालें।","Beaker को hot plate से हटाएँ। लगभग 2 min बाद कुल 1.5 g calcium carbonate थोड़ा-थोड़ा करके डालें। फिर से थोड़ी देर उबालें।","Precipitate को white-ribbon filter paper पर filter करें। गरम पानी से 8 बार धोएँ।","Residue को 250 ml beaker में डालें। Hydrochloric acid (1+1) से acidic करें। ऊपर की तरह CaCO<sub>3</sub> precipitation दोहराएँ।","<b>Titration:</b> मिले हुए filtrate को पानी से लगभग 250 ml तक बनाएँ। थोड़ी देर उबालें।","ठंडा करें। pH meter के glass electrode की मदद से sodium hydroxide standard volumetric solution द्वारा test solution का pH 6.5 करें।","20 g D(−)-mannitol डालें। हिलाकर घोलें।","Sodium hydroxide standard volumetric solution से pH 6.8 तक titrate करें। pH 6.5 से pH 6.8 तक लगा volume लिखें (V<sub>1</sub>)।","<b>Blank test (6.6):</b> नमूने के बिना 6.5 की विधि करें। D(−)-mannitol डालने के बाद का volume लिखें (V<sub>2</sub>)।"],"end_point":"Potentiometric: D(−)-mannitol डालने के बाद pH 6.5 से शुरू करके pH 6.8 (6.5)।","calculation":["<b>Equivalence factor (6.2.8, Equation 1):</b> F = 0.01 / V","जहाँ F = sodium hydroxide standard volumetric solution के 1 ml के बराबर boron(III) oxide का भार, g में, और V = D(−)-mannitol डालने के बाद लगा sodium hydroxide standard volumetric solution का volume, ml में (standardization)।","<b>Boron(III) oxide (6.7, Equation 2):</b> w<sub>B1</sub>, % = (V<sub>1</sub> − V<sub>2</sub>) × F / m × 100","जहाँ","V<sub>1</sub> = D(−)-mannitol डालने के बाद test solution के लिए sodium hydroxide standard volumetric solution का volume, ml में;","V<sub>2</sub> = D(−)-mannitol डालने के बाद blank test solution के लिए sodium hydroxide standard volumetric solution का volume, ml में;","F = equivalence factor, sodium hydroxide standard volumetric solution के 1 ml के बराबर boron(III) oxide, g में;","m = test portion का भार, g में (6.4)।","Boric acid (H<sub>3</sub>BO<sub>3</sub>), % = B<sub>2</sub>O<sub>3</sub>, % × 1.776 (stoichiometric: 2 × 61.83 / 69.62; ISO 21078-1 से नहीं)"],"notes":["Interferences (6.8): यदि D(−)-mannitol acidic हो, तो उसके बराबर sodium hydroxide solution का volume titration volume से घटाएँ।","Interferences (6.8): ज़रूरत हो तो germanium oxide का ध्यान रखें, क्योंकि यह विधि उसे भी पकड़ती है। इसके लिए 6.5 में प्राप्त सांद्रता के बराबर GeO<sub>2</sub> solution को titrate करें।","Terms (3.1, 3.2): dry unshaped refractory materials = unshaped refractory materials के सूखे कण और/या powder; wet unshaped refractory materials = द्रव के साथ मिले unshaped refractory materials के गीले कण और/या powder (mortar तथा pitch या resin के साथ refractory aggregate के mixtures)।","0.5 % या कम B<sub>2</sub>O<sub>3</sub> वाले नमूनों के लिए ISO 21078-1 में spectrophotometric (azomethine H, clause 7; curcumin, clause 8) और ICP-AES (clause 9) विधियाँ दी गई हैं।"]}},{"id":"SOP-04","no":"DM/QA/SOP/04","type":"SOP","cat":"Aluminium","std":["is1253","is1817"],"keywords":"sampling aluminium al shot notch bar ingot wire deoxidant sampling of aluminium (deoxidant)","en":{"short_title":"Sampling of Aluminium (Deoxidant)","title":"Sampling and Sample Preparation of Aluminium (Shot / Notch Bar / Ingot / Wire) for Chemical Analysis","purpose":"To draw and prepare a representative sample of aluminium received for use in iron and steel making (shot, notch bar, ingot, wire or any other shape) for chemical analysis as per IS 1253 : 1992 and IS 1817 : 1961.","scope":"IS 1253 : 1992 covers aluminium in the form of shot, notch bar and any other shape suitable for use in making iron and steel (IS 1253, 1). Draw and prepare samples as per IS 1817 : 1961 (IS 1253, 8.2). IS 1817 gives the procedure for preparing samples of non-ferrous metals and alloys for chemical composition. It covers general principles and does not replace the sampling rules of a material specification. The number of samples from a lot and the number of pieces to select are given in the material specification (IS 1817, 1.1 and 1.2) — for aluminium, IS 1253, 8.1.","reference":"IS 1253 : 1992 (Third Revision, Reaffirmed 2022), Clauses 1, 7, 8, 9 and 10; IS 1817 : 1961 (Reaffirmed 2021), Clauses 0.2, 1, 2, 3, 4 (4.1, 4.2, 4.2.1 to 4.2.4, 4.2.8, 4.2.9), 5 and 6","principle":"Impurities or alloying elements in non-ferrous metals tend to segregate during solidification. So keep in mind the type and extent of segregation likely in the item (IS 1817, 0.2). Collect material from the whole cross section of the piece (milling or sawing preferred, drilling as alternative) at the sampling plane given for each form, or remelt the metal and chill cast it. Then remove iron particles, mix, reduce to not less than 100 g and divide into three sealed parts (IS 1817, 3, 4 and 5).","apparatus":["Saw, drill, cutter (milling) or other tools that give small and uniform particles, fully cleaned before use (IS 1817, 6.2)","Strong magnet (IS 1817, 5.1 and 6.4)","Spoon of a material that does not contaminate the metal sampled (IS 1817, 3.1)","Jaw crusher or roll crusher, or mortar (granulated sample) (IS 1817, 3.2 a); suitable percussion mortar for brittle metal (IS 1817, 6.2)","Pre-heated crucible for melting (IS 1817, 4.2.9)","Wide-mouthed, well stoppered glass bottles; tight leakproof paper sample envelopes or cardboard cartons (IS 1817, 5.2)"],"sampling":"<b>Frequency (IS 1253, 8.1):</b> For chemical analysis, take one sample for each cast or every 1 000 kg or part of it.<br/><b>Method (IS 1253, 8.2):</b> Draw and prepare samples as per IS 1817 : 1961.<br/><b>Shot (IS 1253, 8.3):</b> Melt the shot sample and chill cast it as a bar of thickness 6 mm (approximate).<br/><b>Lot (IS 1817, 2.1):</b> The quantity of non-ferrous metals and alloys of one type and grade, made under uniform conditions and offered for inspection at one time. A lot may be the whole or a part of the quantity ordered.<br/><b>Melt, cast or heat (IS 1817, 2.2):</b> The product of a single furnace charge. Sometimes the furnace contents are tapped into two or more ladles; then the product of each ladle may be called a separate cast.<br/><b>Sample (IS 1817, 2.3):</b> The quantity of material, as drillings, sawings, shapings, etc, for chemical analysis.<br/><b>Sample mass (IS 1817, 5.1):</b> not less than 100 g.","procedure":["<b>Identify the consignment (IS 1253, 9.1 and 10):</b> Check that each notch bar / other shape, or the container for shots, is marked with a) cast/lot number, b) grade of aluminium and c) source of manufacture. Check that the consignment has a certificate with the cast/lot number, grade and chemical composition.","Take one sample for each cast or every 1 000 kg or part of it (IS 1253, 8.1).","<b>General precautions (IS 1817, 6.1):</b> The ingot, bar, etc, must be clean and free from scale, dirt, oil, grease, etc. If needed, clean with a suitable solvent and dry.","Remove scale and dirt by suitable mechanical or chemical treatment. If chemical cleaning is used, it must not change the metal surface in any way.","<b>Tools (IS 1817, 6.2 and 6.3):</b> Use a saw, drill, cutter or other tool that gives small and uniform particles. Clean it fully before use. Set depth of cut, cutting speed, etc. so that the sample does not overheat and oxidise.","Do not use any lubricant for drilling, sawing, etc., unless experience shows it does not spoil the sample and lubrication is necessary. In such cases the supplier and the purchaser must agree on the use and choice of lubricant. It must not change the composition. Remove it fully with a suitable solvent as soon as possible after drilling or milling, and dry.","<b>Shot (IS 1253, 8.3; IS 1817, 3.1 and 4.1):</b> Melt the shot sample and chill cast it as a bar of thickness 6 mm (approximate). Prepare the sample from the chill-cast bar by the suitable procedure of IS 1817, 4.2.1 to 4.2.4 (steps h to m).","<b>Un-notched ingot without lugs (IS 1817, 4.2.1, Fig. 1):</b> Saw or mill across the whole section of the ingot, on a plane at right angles to the long axis, halfway between the end of the ingot and the point of maximum shrinkage — that is, about ¼ of the ingot length from one end.","Or, drill five holes in the sampling plane. Drill through the full thickness; if needed, drill from both sides, top and bottom.","<b>Un-notched ingot with lugs (IS 1817, 4.2.2, Fig. 2):</b> Lugs not more than 25 mm thick cool fast and are free from serious segregation. Cut off one half of a lug by sawing at right angles to the long axis of the ingot. Mill across the sawn faces. Or, drill five holes through the lug along the sampling plane.","<b>Notch bar / notched ingot (IS 1817, 4.2.3, Fig. 3):</b> The metal just above the notch cools fast and can be taken as free from serious segregation. Break or saw the ingot across the centre of the notch. Mill across the broken or sawn faces; stop milling when the exposed depth of the ingot faces is 25 mm.","Or, drill holes through the thickness of the chilled section just above the notches. If this section is very thin, or the sections are very small and drilling is not practical, sample by milling. Ingots with a single notch, and in some cases large ingots with two or three notches, may be treated as if each section was an un-notched ingot without lug.","<b>Any other shape (IS 1817, 4.2.4):</b> Keep in mind the known type and extent of segregation in the item. Mill or saw machinable items at suitable points to collect the sample. Or, drill five holes at suitable points.","<b>Wire (IS 1817, 4.2.8):</b> Take clippings from both ends of the coil.","<b>Remelting for high accuracy (IS 1817, 4.1 and 3.1):</b> When high accuracy is needed, and remelting will not change the metal composition, remelt enough solid metal and sample it as molten metal. Make three heavily chilled ingots from three spoonfuls of molten metal taken at the beginning, middle and end of tapping. Avoid dust and slag. Use a spoon of material that does not contaminate the metal. A convenient ingot size is 150 × 50 × 6 mm. Prepare the sample from these ingots as per 4.2.1 to 4.2.4.","<b>Granulated sample (IS 1817, 3.2 a):</b> Use when the metal segregates very much on solidifying as an ingot, or the ingot cannot be machined well. Pour the three spoonfuls of molten metal (beginning, middle and end; avoid dust and slag) in a thin stream into cold water. Adjust the stream diameter to get granules. Crush enough granules in a jaw crusher or roll crusher, or break them in a mortar. Prepare the sample as in steps r to t (IS 1817, 5).","<b>Splash sample (IS 1817, 3.2 b):</b> Pour the three spoonfuls separately on a clean surface to make a thin sheet less than one millimetre thick. Sample the sheet as per IS 1817, 4.2.7 (clippings, millings or sawings representing the whole cross section). Process further as in steps r to t.","<b>Removal of iron particles (IS 1817, 5.1 and 6.4):</b> Check the drillings, millings, sawings, clippings, etc. carefully and remove any foreign material. Treat them with a strong magnet to remove iron particles that came in during drilling, milling, etc. Avoid this contamination as far as possible by using suitable cutting tools. For some metals, an acid dip may be needed if low iron is critical.","<b>Reduction (IS 1817, 5.1):</b> Mix the material well and reduce it to the needed quantity to make a sample. The sample weight must meet the material specification but must not be less than 100 g.","Divide the sample into three about equal parts. Put each in a package and seal it. Give one each to the supplier, the purchaser and a referee.","<b>Storage (IS 1817, 5.2):</b> Keep samples in wide-mouthed, well stoppered glass bottles if they are to be stored for a long time, or oxidise easily, or change in composition with the atmosphere, or may get seriously contaminated by paper or cardboard. In other cases use tight leakproof paper sample envelopes or cardboard cartons.","Label each sample with cast/lot number, grade and source (IS 1253, 9.1). Send it for chemical analysis as per the aluminium test WIs (IS 504 : 2002)."],"tables":[{"title":"Sampling location by form (summary of IS 1817 : 1961, Clauses 3 and 4.2; IS 1253 : 1992, 8.3)","rows":[["Form","Clause","Preferred (sawing / milling)","Alternative (drilling / other)"],["Shot","IS 1253, 8.3","Melt and chill cast as bar of thickness 6 mm (approx.); sample bar as per 4.2.1 to 4.2.4","—"],["Molten metal / remelt","IS 1817, 3.1, 4.1","Three heavily chilled ingots (convenient size 150 × 50 × 6 mm) from beginning, middle and end of tapping","Granulated or splash sample (3.2)"],["Un-notched ingot without lugs","IS 1817, 4.2.1","Saw or mill whole section at approx. ¼ of length from one end","Five holes in sampling plane, through total thickness"],["Un-notched ingot with lugs","IS 1817, 4.2.2","Saw off one half of a lug (lug ≤ 25 mm thick) and mill sawn faces","Five holes through the lug along sampling plane"],["Notched ingot / notch bar","IS 1817, 4.2.3","Break or saw across centre of notch; mill faces to 25 mm depth","Holes through chilled section immediately above the notches"],["Other shapes","IS 1817, 4.2.4","Mill or saw at suitable points","Five holes at suitable points"],["Wire","IS 1817, 4.2.8","Clippings from both ends of the coil","—"]]},{"title":"Limits — IS 1253 : 1992, Table 1 Chemical Composition (cl. 6.1)","rows":[["Constituent","Grade 1 Percent","Grade 2 Percent"],["Aluminium, <i>Min</i>","93.0","97.0"],["<i>Impurities</i>","",""],["Copper, <i>Max</i>","4.5","2.0"],["Zinc, <i>Max</i>","1.0","0.5"],["Magnesium, <i>Max</i>","1.0","0.5"],["Tin, <i>Max</i>","—","0.2"],["Arsenic, <i>Max</i>","—","0.2"],["Bismuth, <i>Max</i>","—","0.2"],["Total of copper, zinc, magnesium, silicon and iron, <i>Max</i>","7.0","—"],["Total of copper, zinc, magnesium, silicon, iron, tin, arsenic and bismuth, <i>Max</i>","—","3.0"]]}],"reporting":"<b>Test certificate (IS 1253, 10):</b> Each consignment must come with a certificate giving the cast/lot number, grade and chemical composition of the aluminium.<br/><b>Standard marking (IS 1253, 9.2):</b> Each notch bar / other shape, or the container for shots, may also carry the Standard Mark.<br/><b>Size check (IS 1253, 7):</b> Shot — pea-size of about 5 to 10 mm diameter (7.1); notched bar — shape and size as given in IS 1820 : 1979 (7.2).","notes":["IS 1817, Note 1 to 4.2: Samples from the whole cross section are preferred because in most materials segregation, if present, is greatest across a plane at right angles to the longest axis of the piece. Choose a plane away from the ends of the piece, mainly if the piece is cast. The best result is likely if the plane is one-quarter of the length of the piece from one end.","IS 1817, Note 2 to 4.2: If agreed between the purchaser and the supplier, the remains of the test pieces used for physical tests may be used for chemical analysis instead of specially selected samples.","IS 1817, 4.2: In some cases millings or sawings may be impractical, uneconomic or undesirable; then drillings may be taken.","IS 1817, 4.2.9 (metal scrap): Charge a proportionate quantity of drillings, sawings, millings or clippings from representative pieces into a pre-heated crucible. Melt as fast as possible without overheating. Do not use a flux, as it may react with the melt and change the composition.","IS 1817 : 1961 has no tables; sampling planes are shown in Fig. 1 (un-notched ingot without lugs), Fig. 2 (with lugs) and Fig. 3 (notched ingots; milling depth 25 mm max). The first table above is a summary of the clause text.","Each part of IS 504 (Parts 1 to 12) : 2002, clause 3, also asks that the sample be drawn and prepared as per IS 1817.","IS 1253 and IS 504 do not give a direct method for aluminium. Aluminium is reported by difference (laboratory practice). A direct method taken from IS 438 : 2006 Annex K is given in DM/QA/WI/38.","IS 1253 : 1992 (cl. 2 and 6.2) refers to IS 504 : 1963. The 2002 revision, IS 504 (Parts 1 to 12) : 2002, is used in the WIs (DM/QA/WI/39 to 34)."]},"rev":"00","dept":"Quality","hi":{"short_title":"Aluminium (Deoxidant) का नमूना लेना","title":"रासायनिक विश्लेषण हेतु Aluminium (Shot / Notch Bar / Ingot / Wire) का नमूना लेना एवं नमूना तैयार करना","purpose":"IS 1253 : 1992 और IS 1817 : 1961 के अनुसार लोहा और इस्पात निर्माण में उपयोग के लिए प्राप्त aluminium (shot, notch bar, ingot, wire या अन्य आकार) का रासायनिक विश्लेषण हेतु प्रतिनिधि नमूना लेना और तैयार करना।","scope":"IS 1253 : 1992 लोहा और इस्पात बनाने में उपयोग योग्य shot, notch bar और अन्य आकार के aluminium को शामिल करता है (IS 1253, 1)। नमूने IS 1817 : 1961 के अनुसार लें और तैयार करें (IS 1253, 8.2)। IS 1817 non-ferrous metals और alloys के रासायनिक संरचना हेतु नमूने तैयार करने की विधि देता है। यह सामान्य सिद्धांत देता है और किसी material specification के sampling नियमों को नहीं बदलता। lot से नमूनों की संख्या और चुने जाने वाले टुकड़ों की संख्या material specification में दी जाती है (IS 1817, 1.1 और 1.2) — aluminium के लिए IS 1253, 8.1।","reference":"IS 1253 : 1992 (Third Revision, Reaffirmed 2022), Clauses 1, 7, 8, 9 और 10; IS 1817 : 1961 (Reaffirmed 2021), Clauses 0.2, 1, 2, 3, 4 (4.1, 4.2, 4.2.1 to 4.2.4, 4.2.8, 4.2.9), 5 और 6","principle":"Non-ferrous metals में अशुद्धियाँ या alloying तत्व ठोस बनते समय अलग-अलग (segregate) हो जाते हैं। इसलिए वस्तु में संभावित segregation का प्रकार और मात्रा ध्यान में रखें (IS 1817, 0.2)। हर रूप के लिए दिए sampling plane पर टुकड़े के पूरे cross section से माल लें (milling या sawing पसंदीदा, drilling विकल्प), या धातु को दोबारा पिघलाकर chill cast करें। फिर लोहे के कण हटाएँ, मिलाएँ, कम से कम 100 g तक घटाएँ और तीन seal किए भागों में बाँटें (IS 1817, 3, 4 और 5)।","apparatus":["Saw, drill, cutter (milling) या अन्य औजार जो छोटे और एक समान कण दें, उपयोग से पहले पूरी तरह साफ (IS 1817, 6.2)","शक्तिशाली magnet (IS 1817, 5.1 और 6.4)","ऐसे पदार्थ का चम्मच जो नमूने की धातु को दूषित न करे (IS 1817, 3.1)","Jaw crusher या roll crusher, या mortar (granulated sample) (IS 1817, 3.2 a); भंगुर धातु के लिए उपयुक्त percussion mortar (IS 1817, 6.2)","पिघलाने के लिए pre-heated crucible (IS 1817, 4.2.9)","चौड़े मुँह की, अच्छी डाट वाली कांच की बोतलें; कसे हुए leakproof paper sample envelopes या cardboard cartons (IS 1817, 5.2)"],"sampling":"<b>आवृत्ति (IS 1253, 8.1):</b> रासायनिक विश्लेषण के लिए हर cast या हर 1 000 kg या उसके भाग से एक नमूना लें।<br/><b>विधि (IS 1253, 8.2):</b> नमूने IS 1817 : 1961 के अनुसार लें और तैयार करें।<br/><b>Shot (IS 1253, 8.3):</b> shot नमूने को पिघलाकर 6 mm (लगभग) मोटाई की bar के रूप में chill cast करें।<br/><b>Lot (IS 1817, 2.1):</b> एक प्रकार और grade के non-ferrous metals और alloys की वह मात्रा जो एक समान स्थितियों में बनी हो और एक समय में निरीक्षण के लिए दी जाए। lot ऑर्डर की गई पूरी मात्रा या उसका भाग हो सकता है।<br/><b>Melt, cast या heat (IS 1817, 2.2):</b> एक furnace charge का उत्पाद। कभी-कभी furnace का माल दो या अधिक ladles में निकाला जाता है; तब हर ladle का उत्पाद अलग cast कहलाता है।<br/><b>नमूना (IS 1817, 2.3):</b> रासायनिक विश्लेषण के लिए drillings, sawings, shapings आदि के रूप में माल की मात्रा।<br/><b>नमूने का द्रव्यमान (IS 1817, 5.1):</b> 100 g से कम नहीं।","procedure":["<b>Consignment की पहचान (IS 1253, 9.1 और 10):</b> जाँचें कि हर notch bar / अन्य आकार, या shots के container पर a) cast/lot number, b) aluminium का grade और c) निर्माण का स्रोत अंकित हो। जाँचें कि consignment के साथ cast/lot number, grade और रासायनिक संरचना वाला certificate हो।","हर cast या हर 1 000 kg या उसके भाग से एक नमूना लें (IS 1253, 8.1)।","<b>सामान्य सावधानियाँ (IS 1817, 6.1):</b> ingot, bar आदि साफ हों और scale, धूल, तेल, grease आदि से मुक्त हों। आवश्यक हो तो उपयुक्त solvent से साफ करें और सुखाएँ।","Scale और धूल उपयुक्त यांत्रिक या रासायनिक उपचार से हटाएँ। यदि रासायनिक सफाई करें, तो धातु की सतह किसी भी तरह न बदले।","<b>औजार (IS 1817, 6.2 और 6.3):</b> saw, drill, cutter या अन्य औजार लें जो छोटे और एक समान कण दे। उपयोग से पहले पूरी तरह साफ करें। cut की गहराई, cutting speed आदि ऐसे रखें कि नमूना अधिक गर्म होकर oxidise न हो।","Drilling, sawing आदि में कोई lubricant न लगाएँ, जब तक अनुभव से यह न पता हो कि इससे नमूना खराब नहीं होता और lubrication आवश्यक है। ऐसे में lubricant का उपयोग और चुनाव supplier और purchaser मिलकर तय करें। यह संरचना न बदले। drilling या milling के बाद जितनी जल्दी हो सके उपयुक्त solvent से इसे पूरी तरह हटाएँ और सुखाएँ।","<b>Shot (IS 1253, 8.3; IS 1817, 3.1 और 4.1):</b> shot नमूने को पिघलाकर 6 mm (लगभग) मोटाई की bar के रूप में chill cast करें। chill-cast bar से नमूना IS 1817, 4.2.1 से 4.2.4 की उपयुक्त विधि (चरण h से m) से तैयार करें।","<b>बिना notch, बिना lugs वाला ingot (IS 1817, 4.2.1, Fig. 1):</b> ingot के पूरे section को लंबी धुरी के समकोण वाले plane पर saw या mill करें, जो ingot के सिरे और अधिकतम सिकुड़न बिंदु के बीच आधे पर हो — यानी एक सिरे से ingot की लंबाई का लगभग ¼।","या, sampling plane में पाँच छेद drill करें। पूरी मोटाई में drill करें; आवश्यक हो तो दोनों ओर, ऊपर और नीचे से drill करें।","<b>बिना notch, lugs वाला ingot (IS 1817, 4.2.2, Fig. 2):</b> 25 mm से अधिक मोटे न होने वाले lugs जल्दी ठंडे होते हैं और गंभीर segregation से मुक्त रहते हैं। ingot की लंबी धुरी के समकोण पर saw करके lug का आधा भाग काटें। कटे हुए फलकों पर mill करें। या, lug में sampling plane के साथ पाँच छेद drill करें।","<b>Notch bar / notch वाला ingot (IS 1817, 4.2.3, Fig. 3):</b> notch के ठीक ऊपर की धातु जल्दी ठंडी होती है और गंभीर segregation से मुक्त मानी जा सकती है। ingot को notch के केंद्र से तोड़ें या saw करें। टूटे या कटे फलकों पर mill करें; जब ingot फलकों की खुली गहराई 25 mm हो जाए तो milling रोकें।","या, notches के ठीक ऊपर chilled section की मोटाई में छेद drill करें। यदि यह section बहुत पतला हो, या sections बहुत छोटे हों और drilling व्यावहारिक न हो, तो milling से नमूना लें। एक notch वाले ingots, और कुछ मामलों में दो या तीन notch वाले बड़े ingots, के हर section को बिना lug वाले बिना notch ingot की तरह माना जा सकता है।","<b>अन्य कोई आकार (IS 1817, 4.2.4):</b> वस्तु में segregation के ज्ञात प्रकार और मात्रा को ध्यान में रखें। machining योग्य वस्तुओं को उपयुक्त बिंदुओं पर mill या saw करके नमूना लें। या, उपयुक्त बिंदुओं पर पाँच छेद drill करें।","<b>Wire (IS 1817, 4.2.8):</b> coil के दोनों सिरों से clippings लें।","<b>उच्च शुद्धता के लिए दोबारा पिघलाना (IS 1817, 4.1 और 3.1):</b> जब उच्च शुद्धता चाहिए और दोबारा पिघलाने से धातु की संरचना न बदले, तो पर्याप्त ठोस धातु दोबारा पिघलाएँ और पिघली धातु की तरह नमूना लें। tapping के शुरू, बीच और अंत में लिए पिघली धातु के तीन चम्मच से तीन heavily chilled ingots बनाएँ। धूल और slag से बचें। ऐसे पदार्थ का चम्मच लें जो धातु को दूषित न करे। ingot का सुविधाजनक आकार 150 × 50 × 6 mm है। इन ingots से नमूना 4.2.1 से 4.2.4 के अनुसार तैयार करें।","<b>Granulated sample (IS 1817, 3.2 a):</b> तब उपयोग करें जब ingot के रूप में ठोस होते समय धातु बहुत segregate हो, या ingot की machining ठीक से न हो सके। पिघली धातु के तीन चम्मच (शुरू, बीच और अंत; धूल और slag से बचें) पतली धारा में ठंडे पानी में डालें। धारा का व्यास ऐसा रखें कि दाने (granules) बनें। पर्याप्त दानों को jaw crusher या roll crusher में crush करें, या mortar में तोड़ें। नमूना चरण r से t के अनुसार तैयार करें (IS 1817, 5)।","<b>Splash sample (IS 1817, 3.2 b):</b> तीनों चम्मच अलग-अलग साफ सतह पर डालें ताकि एक millimetre से कम मोटी पतली चादर बने। चादर का नमूना IS 1817, 4.2.7 के अनुसार लें (पूरे cross section को दर्शाने वाली clippings, millings या sawings)। आगे चरण r से t के अनुसार करें।","<b>लोहे के कण हटाना (IS 1817, 5.1 और 6.4):</b> drillings, millings, sawings, clippings आदि को ध्यान से देखें और कोई बाहरी पदार्थ हटाएँ। drilling, milling आदि में आए लोहे के कण हटाने के लिए शक्तिशाली magnet से उपचार करें। उपयुक्त cutting tools से इस दूषण से जितना हो सके बचें। कुछ धातुओं में, यदि कम लोहा महत्वपूर्ण हो, तो acid dip आवश्यक हो सकता है।","<b>घटाना (IS 1817, 5.1):</b> माल को अच्छी तरह मिलाएँ और नमूने के लिए आवश्यक मात्रा तक घटाएँ। नमूने का वजन material specification के अनुसार हो, परंतु 100 g से कम न हो।","नमूने को लगभग बराबर तीन भागों में बाँटें। हर भाग को package में रखकर seal करें। एक-एक supplier, purchaser और referee को दें।","<b>भंडारण (IS 1817, 5.2):</b> जिन नमूनों को लंबे समय तक रखना हो, या जो आसानी से oxidise हों, या वातावरण से संरचना बदले, या paper या cardboard के संपर्क से गंभीर रूप से दूषित हों, उन्हें चौड़े मुँह की अच्छी डाट वाली कांच की बोतलों में रखें। अन्य मामलों में कसे हुए leakproof paper sample envelopes या cardboard cartons का उपयोग करें।","हर नमूने पर cast/lot number, grade और स्रोत का label लगाएँ (IS 1253, 9.1)। इसे aluminium परीक्षण WIs (IS 504 : 2002) के अनुसार रासायनिक विश्लेषण के लिए भेजें।"],"tables":[{"title":"रूप के अनुसार नमूना स्थान (IS 1817 : 1961, Clauses 3 और 4.2; IS 1253 : 1992, 8.3 का सारांश)","rows":[["रूप (Form)","Clause","पसंदीदा (sawing / milling)","विकल्प (drilling / अन्य)"],["Shot","IS 1253, 8.3","पिघलाकर 6 mm (लगभग) मोटाई की bar के रूप में chill cast करें; bar का नमूना 4.2.1 से 4.2.4 के अनुसार","—"],["पिघली धातु / remelt","IS 1817, 3.1, 4.1","tapping के शुरू, बीच और अंत
