Repository: mishrachemist/mishrachemist.github.io

File: data/sop_list.json (part 18 of 26)
से तीन heavily chilled ingots (सुविधाजनक आकार 150 × 50 × 6 mm)","Granulated या splash sample (3.2)"],["बिना notch, बिना lugs वाला ingot","IS 1817, 4.2.1","एक सिरे से लंबाई के लगभग ¼ पर पूरा section saw या mill करें","sampling plane में पूरी मोटाई में पाँच छेद"],["बिना notch, lugs वाला ingot","IS 1817, 4.2.2","lug का आधा भाग काटें (lug ≤ 25 mm मोटा) और कटे फलकों पर mill करें","lug में sampling plane के साथ पाँच छेद"],["Notch वाला ingot / notch bar","IS 1817, 4.2.3","notch के केंद्र से तोड़ें या saw करें; फलकों पर 25 mm गहराई तक mill करें","notches के ठीक ऊपर chilled section में छेद"],["अन्य आकार","IS 1817, 4.2.4","उपयुक्त बिंदुओं पर mill या saw करें","उपयुक्त बिंदुओं पर पाँच छेद"],["Wire","IS 1817, 4.2.8","coil के दोनों सिरों से clippings","—"]]},{"title":"सीमाएँ (Limits) — IS 1253 : 1992, Table 1 Chemical Composition (cl. 6.1)","rows":[["घटक (Constituent)","Grade 1 प्रतिशत","Grade 2 प्रतिशत"],["Aluminium, <i>Min</i>","93.0","97.0"],["<i>अशुद्धियाँ (Impurities)</i>","",""],["Copper, <i>Max</i>","4.5","2.0"],["Zinc, <i>Max</i>","1.0","0.5"],["Magnesium, <i>Max</i>","1.0","0.5"],["Tin, <i>Max</i>","—","0.2"],["Arsenic, <i>Max</i>","—","0.2"],["Bismuth, <i>Max</i>","—","0.2"],["Copper, zinc, magnesium, silicon और iron का कुल, <i>Max</i>","7.0","—"],["Copper, zinc, magnesium, silicon, iron, tin, arsenic और bismuth का कुल, <i>Max</i>","—","3.0"]]}],"reporting":"<b>Test certificate (IS 1253, 10):</b> हर consignment के साथ cast/lot number, grade और aluminium की रासायनिक संरचना वाला certificate हो।<br/><b>Standard marking (IS 1253, 9.2):</b> हर notch bar / अन्य आकार, या shots के container पर Standard Mark भी लगाया जा सकता है।<br/><b>आकार जाँच (IS 1253, 7):</b> Shot — लगभग 5 से 10 mm व्यास का मटर आकार (7.1); notched bar — IS 1820 : 1979 में दिए आकार और माप (7.2)।","notes":["IS 1817, Note 1 to 4.2: पूरे cross section के नमूने पसंद किए जाते हैं क्योंकि अधिकांश पदार्थों में segregation, यदि हो, तो टुकड़े की सबसे लंबी धुरी के समकोण वाले plane पर सबसे अधिक होता है। टुकड़े के सिरों से दूर plane चुनें, खासकर यदि टुकड़ा cast हो। सबसे अच्छा परिणाम तब मिलता है जब plane एक सिरे से टुकड़े की लंबाई का एक-चौथाई दूर हो।","IS 1817, Note 2 to 4.2: purchaser और supplier की सहमति से, भौतिक परीक्षणों के बाद बचे test pieces को विशेष रूप से चुने नमूनों के स्थान पर रासायनिक विश्लेषण के लिए उपयोग किया जा सकता है।","IS 1817, 4.2: कुछ मामलों में millings या sawings अव्यावहारिक, महँगे या अवांछित हो सकते हैं; तब drillings ली जा सकती हैं।","IS 1817, 4.2.9 (धातु scrap): प्रतिनिधि टुकड़ों से drillings, sawings, millings या clippings की अनुपातिक मात्रा pre-heated crucible में डालें। बिना अधिक गर्म किए जितनी जल्दी हो सके पिघलाएँ। flux का उपयोग न करें, क्योंकि यह पिघली धातु से क्रिया करके संरचना बदल सकता है।","IS 1817 : 1961 में कोई तालिका नहीं है; sampling planes Fig. 1 (बिना notch, बिना lugs वाला ingot), Fig. 2 (lugs सहित) और Fig. 3 (notch वाले ingots; milling गहराई अधिकतम 25 mm) में दिखाए गए हैं। ऊपर की पहली तालिका clause पाठ का सारांश है।","IS 504 (Parts 1 to 12) : 2002 के हर भाग का clause 3 भी कहता है कि नमूना IS 1817 के अनुसार लिया और तैयार किया जाए।","IS 1253 और IS 504 में aluminium की कोई direct विधि नहीं दी गई है। Aluminium को अंतर (by difference) से रिपोर्ट किया जाता है (laboratory practice)। IS 438 : 2006 Annex K से ली गई direct विधि DM/QA/WI/38 में दी गई है।","IS 1253 : 1992 (cl. 2 और 6.2) IS 504 : 1963 का संदर्भ देता है। WIs (DM/QA/WI/39 to 34) में 2002 revision, IS 504 (Parts 1 to 12) : 2002, उपयोग किया गया है।"]}},{"id":"WI-38","no":"DM/QA/WI/38","type":"WI","cat":"Aluminium","std":["is438"],"keywords":"metallic aluminium al% purity hydrogen evolution gas volumetric nitrometer shot wire remix redex metallic aluminium (h2 evolution)","en":{"short_title":"Metallic Aluminium (H2 Evolution)","title":"Determination of Metallic Aluminium by Hydrogen Evolution (Gas Volumetric) — adapted from IS 438 : 2006, Annex K","purpose":"To find free metallic aluminium by measuring the volume of hydrogen given off with sodium hydroxide solution in a Lunge nitrometer.","scope":"IS 438 : 2006 gives the requirements and the methods of sampling and test for aluminium powder for explosive and pyrotechnic compositions (cl. 1). Annex K is the method for free metallic aluminium [Clause 4.4 and Table 1, Sl No. (ix)]. In this laboratory the method is used for: (a) aluminium shot / notch bar / ingot / wire for steel making — test sample as drillings / turnings / clippings prepared as per DM/QA/SOP/04 — to give Al percent directly; and (b) metallic aluminium in remix / redex (aluminium dross based) powders. Both (a) and (b) are laboratory adaptations of the IS method (used outside its intended scope). Validate before use (ISO/IEC 17025 : 2017, cl. 7.2.2.1).","reference":"IS 438 : 2006 (Second Revision, Reaffirmed 2021), Clause 7 and Annex K (K-1 to K-4, Notes 1 and 2, Fig. 1); DM/QA/SOP/04 (sample preparation of aluminium); ISO/IEC 17025 : 2017, cl. 7.2.2.1","principle":"React the material with sodium hydroxide solution in a closed reaction bottle. The bottle is connected to a water-jacketed Lunge nitrometer filled with acidulated water. Measure the volume of hydrogen given off at atmospheric pressure. Correct it to NTP for temperature, barometric pressure and vapour pressure. 100 g of pure metallic aluminium gives 124 580 ml of hydrogen at NTP (Annex K, Note 2).","apparatus":["Assemble the following main parts as shown in Fig. 1 of IS 438 (K-1):","Lunge nitrometer — with water jacket (K-1.1). In Fig. 1: nitrometer with a 50 cc bulb and graduated stem (graduations marked 10, 50, 100 and 140), a stopcock and a cup at the top; the lower end is joined by rubber tube to a levelling bulb held on a separate stand.","Reaction bottle — about 60 ml (K-1.2), kept in a water-bath (K-3; Fig. 1) and joined to the nitrometer stopcock by a bent glass tube and rubber tube (Fig. 1).","Weighing tube — closed at one end, about 4 cm long and 0.5 cm internal diameter (K-1.3).","Funnel, for adding the sodium hydroxide solution (K-3).","Stands with clamps (Fig. 1).","Thermometer(s) for the water jacket and the water-bath, and barometer (K-3: note the temperature and the barometric height)."],"reagents":[{"name":"Sodium hydroxide solution — 10 percent (m/v)","prep":"K-2.1."},{"name":"Acidulated water","prep":"For filling the nitrometer; coloured with a drop of methyl red (K-3)."},{"name":"Methyl red","prep":"A drop to colour the acidulated water; a drop or two in the cup of the nitrometer as pressure index (K-3)."},{"name":"Quality of reagents","prep":"Use pure chemicals and distilled water (see IS 1070), unless stated otherwise. 'Pure chemicals' means chemicals that do not contain impurities which affect the results (Clause 7 and Note)."}],"sampling":"IS 438, K-3: weigh accurately about 0.1 g of the material.<br/>(a) Aluminium shot / notch bar / ingot / wire: use drillings / turnings / clippings prepared as per DM/QA/SOP/04.<br/>(b) Remix / redex powder: use the laboratory sample as received / prepared for analysis.<br/>The IS 438 test portion (about 0.1 g) is used as written; see Notes on adjustment during validation.","procedure":["Weigh accurately about 0.1 g of the material into the weighing tube (K-3).","Put the tube with the material into the reaction bottle.","Carefully add 20 ml of sodium hydroxide solution to the reaction bottle through a funnel.","Connect the bottle to the Lunge nitrometer filled with acidulated water. Make sure the joints are air-tight.","Make sure the air in the reaction bottle is at atmospheric pressure at the start.","Push out all the air from the nitrometer bulb by raising the level of the acidulated water (coloured with a drop of methyl red).","Note the temperature of the water jacket around the nitrometer and of the water-bath around the reaction bottle. They should be almost the same.","Tilt the reaction bottle so that the sodium hydroxide solution flows into the weighing tube with the material. At the same time open the passage to the nitrometer.","When the reaction stops, adjust the pressure very nearly to atmospheric pressure. Keep the apparatus standing for 1 h.","Add a drop or two of methyl red in the cup of the nitrometer. It shows the pressure of the gas in the nitrometer.","By trial, find the position where the liquid in the nitrometer cup does not move up or down the bore of the stopper when the nitrometer is open to atmosphere.","Repeat this after connecting the gas in the nitrometer with the gas in the reaction bottle. This makes sure the air in the bottle is at atmospheric pressure.","Read the volume of the gas (V).","Read the temperature of the water jacket and of the water-bath around the reaction bottle. Note the barometric height (P) and the temperature (t).","Correct the volume of hydrogen for the gas produced by metallic zinc (see Calculation, Note 1 of Annex K)."],"calculation":["Free metallic aluminium, percent by mass = [V (P − p) × 273 × 10<super>4</super>] / [(273 + t) × 760 × 124 580 × M]  (K-4)","where","V = volume of hydrogen gas produced, in ml;","P = atmospheric pressure of mercury when the hydrogen volume is measured, in mm;","p = vapour pressure of mercury of acidulated water at t °C, in mm (as printed in IS 438);","t = temperature when the hydrogen volume is measured, in °C; and","M = mass of the material taken for the test, in g.","Constant: 100 g of pure metallic aluminium gives 124 580 ml of hydrogen at NTP (Annex K, Note 2).","<b>Zinc correction (Annex K, Note 1):</b> Correct the hydrogen volume for the gas produced by metallic zinc only. 100 g of pure metallic zinc gives 34 253 ml of hydrogen at NTP. (This correction may be ignored if metallic zinc in the sample is less than 0.1 percent.)"],"reporting":"Round off the final value as per IS 2 : 1960. Keep the same number of significant places as in the specified value (IS 438, Foreword).","notes":["Laboratory adaptation: IS 438 Annex K is written for aluminium powder for explosives and pyrotechnic compositions. Its use for (a) aluminium shot / notch bar / ingot / wire (drillings / turnings / clippings, DM/QA/SOP/04) and (b) remix / redex (aluminium dross based) powders is outside its intended scope. Validate the method before routine use (ISO/IEC 17025 : 2017, 7.2.2.1: the laboratory shall validate non-standard methods, laboratory-developed methods and standard methods used outside their intended scope or otherwise modified).","The test portion (about 0.1 g) and conditions of IS 438 are used as written. The nitrometer in Fig. 1 has a 50 cc bulb and graduations up to 140. The sample mass may need adjustment during validation so that the hydrogen volume stays within the measuring range of the nitrometer.","For (a), the result gives aluminium percent directly (free metallic aluminium). For (b), the result is metallic aluminium only. Al<sub>2</sub>O<sub>3</sub> (oxide only) in remix / redex can then be found from total Al<sub>2</sub>O<sub>3</sub> (DM/QA/WI/49) with the stoichiometric relation given there.","The temperatures of the water jacket around the nitrometer and of the water-bath around the reaction bottle should be almost the same (K-3).","IS 438, Table 1, Sl No. (ix), free metallic aluminium, percent by mass, Min: Light Grade I 87.0, Light Grade II 85.0, Heavy Grade I 98.0, Heavy Grade II 90.0 (for aluminium powder to IS 438 only)."]},"rev":"00","dept":"Quality","hi":{"short_title":"Metallic Al (H2 Evolution)","title":"Hydrogen Evolution (Gas Volumetric) द्वारा Metallic Aluminium का निर्धारण — IS 438 : 2006, Annex K से अनुकूलित","purpose":"Lunge nitrometer में sodium hydroxide solution के साथ निकली hydrogen का volume मापकर free metallic aluminium ज्ञात करना।","scope":"IS 438 : 2006 में explosive और pyrotechnic compositions के लिए aluminium powder की आवश्यकताएँ तथा sampling और test की विधियाँ दी गई हैं (cl. 1)। Annex K free metallic aluminium की विधि है [Clause 4.4 और Table 1, Sl No. (ix)]। इस laboratory में यह विधि इनके लिए प्रयोग होती है: (a) steel making के लिए aluminium shot / notch bar / ingot / wire — DM/QA/SOP/04 के अनुसार तैयार drillings / turnings / clippings के रूप में test sample — जिससे सीधे Al percent मिलता है; और (b) remix / redex (aluminium dross आधारित) powders में metallic aluminium। (a) और (b) दोनों IS विधि के laboratory adaptations हैं (इच्छित scope से बाहर प्रयोग)। प्रयोग से पहले validate करें (ISO/IEC 17025 : 2017, cl. 7.2.2.1)।","reference":"IS 438 : 2006 (Second Revision, Reaffirmed 2021), Clause 7 और Annex K (K-1 से K-4, Notes 1 और 2, Fig. 1); DM/QA/SOP/04 (aluminium का sample preparation); ISO/IEC 17025 : 2017, cl. 7.2.2.1","principle":"सामग्री को बंद reaction bottle में sodium hydroxide solution से react कराएँ। Bottle, acidulated water से भरे water-jacketed Lunge nitrometer से जुड़ी होती है। निकली hydrogen का volume atmospheric pressure पर मापें। इसे temperature, barometric pressure और vapour pressure के लिए NTP पर correct करें। 100 g शुद्ध metallic aluminium NTP पर 124 580 ml hydrogen देता है (Annex K, Note 2)।","apparatus":["निम्न मुख्य भागों को IS 438 के Fig. 1 के अनुसार जोड़ें (K-1):","Lunge nitrometer — water jacket सहित (K-1.1)। Fig. 1 में: 50 cc bulb और graduated stem (graduations 10, 50, 100 और 140 अंकित), ऊपर stopcock और cup वाला nitrometer; निचला सिरा rubber tube से अलग stand पर रखे levelling bulb से जुड़ा है।","Reaction bottle — लगभग 60 ml (K-1.2), water-bath में रखी (K-3; Fig. 1) और bent glass tube तथा rubber tube से nitrometer stopcock से जुड़ी (Fig. 1)।","Weighing tube — एक सिरा बंद, लगभग 4 cm लंबी और 0.5 cm आंतरिक व्यास (K-1.3)।","Funnel, sodium hydroxide solution डालने के लिए (K-3)।","Clamps सहित stands (Fig. 1)।","Water jacket और water-bath के लिए thermometer(s), और barometer (K-3: temperature और barometric height लिखें)।"],"reagents":[{"name":"Sodium hydroxide solution — 10 percent (m/v)","prep":"K-2.1।"},{"name":"Acidulated water","prep":"Nitrometer भरने के लिए; एक बूँद methyl red से रंगा हुआ (K-3)।"},{"name":"Methyl red","prep":"Acidulated water को रंगने के लिए एक बूँद; pressure index के रूप में nitrometer के cup में एक-दो बूँद (K-3)।"},{"name":"रसायनों की गुणवत्ता","prep":"जब तक अन्यथा न कहा गया हो, pure chemicals और distilled water (देखें IS 1070) प्रयोग करें। 'Pure chemicals' का अर्थ है ऐसे रसायन जिनमें परिणाम को प्रभावित करने वाली अशुद्धियाँ न हों (Clause 7 और Note)।"}],"sampling":"IS 438, K-3: लगभग 0.1 g सामग्री सही-सही तौलें।<br/>(a) Aluminium shot / notch bar / ingot / wire: DM/QA/SOP/04 के अनुसार तैयार drillings / turnings / clippings लें।<br/>(b) Remix / redex powder: प्राप्त / विश्लेषण के लिए तैयार laboratory sample लें।<br/>IS 438 का test portion (लगभग 0.1 g) जैसा लिखा है वैसा ही प्रयोग होता है; validation के दौरान बदलाव के लिए Notes देखें।","procedure":["लगभग 0.1 g सामग्री सही-सही weighing tube में तौलें (K-3)।","सामग्री वाली tube को reaction bottle में रखें।","Funnel से सावधानी से 20 ml sodium hydroxide solution reaction bottle में डालें।","Bottle को acidulated water से भरे Lunge nitrometer से जोड़ें। जोड़ air-tight होने चाहिए।","सुनिश्चित करें कि शुरू में reaction bottle की हवा atmospheric pressure पर है।","Acidulated water (एक बूँद methyl red से रंगा) का स्तर ऊपर उठाकर nitrometer bulb से सारी हवा निकाल दें।","Nitrometer के चारों ओर water jacket और reaction bottle के चारों ओर water-bath का temperature लिखें। ये लगभग समान होने चाहिए।","Reaction bottle को इस तरह झुकाएँ कि sodium hydroxide solution सामग्री वाली weighing tube में चला जाए। साथ ही nitrometer का रास्ता खोलें।","Reaction रुकने पर pressure को लगभग atmospheric pressure के बराबर करें। Apparatus को 1 h खड़ा रहने दें।","Nitrometer के cup में एक-दो बूँद methyl red डालें। यह nitrometer में gas का pressure दिखाता है।","Trial से वह स्थिति ढूँढें जहाँ nitrometer को atmosphere के लिए खोलने पर cup का द्रव stopper के bore में ऊपर या नीचे न जाए।","Nitrometer की gas को reaction bottle की gas से जोड़कर यह फिर दोहराएँ। इससे सुनिश्चित होता है कि bottle की हवा atmospheric pressure पर है।","Gas का volume पढ़ें (V)।","Water jacket और reaction bottle के चारों ओर water-bath का temperature पढ़ें। Barometric height (P) और temperature (t) लिखें।","Metallic zinc से बनी gas के लिए hydrogen का volume correct करें (गणना देखें, Annex K का Note 1)।"],"calculation":["Free metallic aluminium, percent by mass = [V (P − p) × 273 × 10<super>4</super>] / [(273 + t) × 760 × 124 580 × M]  (K-4)","जहाँ","V = बनी hydrogen gas का volume, ml में;","P = hydrogen का volume मापते समय mercury का atmospheric pressure, mm में;","p = t °C पर acidulated water का vapour pressure of mercury, mm में (जैसा IS 438 में छपा है);","t = hydrogen का volume मापते समय temperature, °C में; और","M = test के लिए ली गई सामग्री का भार, g में।","Constant: 100 g शुद्ध metallic aluminium NTP पर 124 580 ml hydrogen देता है (Annex K, Note 2)।","<b>Zinc correction (Annex K, Note 1):</b> Hydrogen volume को केवल metallic zinc से बनी gas के लिए correct करें। 100 g शुद्ध metallic zinc NTP पर 34 253 ml hydrogen देता है। (यदि नमूने में metallic zinc 0.1 percent से कम हो तो यह correction छोड़ा जा सकता है।)"],"reporting":"अंतिम मान को IS 2 : 1960 के अनुसार round off करें। Significant places की संख्या specified value के समान रखें (IS 438, Foreword)।","notes":["Laboratory adaptation: IS 438 Annex K explosives और pyrotechnic compositions के aluminium powder के लिए लिखा गया है। (a) aluminium shot / notch bar / ingot / wire (drillings / turnings / clippings, DM/QA/SOP/04) और (b) remix / redex (aluminium dross आधारित) powders पर इसका प्रयोग इसके इच्छित scope से बाहर है। Routine प्रयोग से पहले विधि validate करें (ISO/IEC 17025 : 2017, 7.2.2.1: laboratory को non-standard methods, laboratory-developed methods और इच्छित scope से बाहर प्रयोग या बदली गई standard methods को validate करना होगा)।","IS 438 का test portion (लगभग 0.1 g) और शर्तें जैसी लिखी हैं वैसी प्रयोग होती हैं। Fig. 1 के nitrometer में 50 cc bulb और 140 तक graduations हैं। Validation के दौरान नमूने का भार बदलना पड़ सकता है ताकि hydrogen volume nitrometer की measuring range में रहे।","(a) के लिए परिणाम सीधे aluminium percent (free metallic aluminium) देता है। (b) के लिए परिणाम केवल metallic aluminium है। Remix / redex में Al<sub>2</sub>O<sub>3</sub> (केवल oxide) total Al<sub>2</sub>O<sub>3</sub> (DM/QA/WI/49) से वहाँ दिए stoichiometric संबंध द्वारा निकाला जा सकता है।","Nitrometer के चारों ओर water jacket और reaction bottle के चारों ओर water-bath का temperature लगभग समान होना चाहिए (K-3)।","IS 438, Table 1, Sl No. (ix), free metallic aluminium, percent by mass, Min: Light Grade I 87.0, Light Grade II 85.0, Heavy Grade I 98.0, Heavy Grade II 90.0 (केवल IS 438 वाले aluminium powder के लिए)।"]}},{"id":"WI-39","no":"DM/QA/WI/39","type":"WI","cat":"Aluminium","std":["is1253","is504"],"keywords":"aluminium al purity impurities copper zinc magnesium silicon iron tin manganese shot notch bar wire ingot copper in aluminium (iodimetric)","en":{"short_title":"Copper in Aluminium (Iodimetric)","title":"Determination of Copper in Aluminium — Iodimetric Method (IS 504 Part 3 : 2002)","purpose":"To determine copper in aluminium (shot / notch bar / other shapes) used for iron and steel making, and to check it against the limits of IS 1253 : 1992, Table 1.","scope":"Copper over 0.1 percent in aluminium for iron and steel manufacture (IS 1253 : 1992). In case of dispute, the IS 504 method is the referee method (IS 1253, cl. 6.2).","reference":"IS 504 (Part 3) : 2002 (Second Revision, Reaffirmed 2023), cl. 3, 4 and 6; IS 1253 : 1992 (Third Revision, Reaffirmed 2022), cl. 6, 8 and Table 1.","range":"Copper over 0.1 percent (cl. 6).","principle":"The sample is treated with mixed acids. Silicon is removed by fuming and filtration. Copper in the filtrate is precipitated as sulphide. The copper sulphide is ignited, dissolved in acid and copper is found iodimetrically. Antimony, if present, is separated from the copper sulphide in alkaline sulphide solution (cl. 6.1).","apparatus":["400 ml and 600 ml beakers (cl. 6.3, 6.4)","Porcelain or silica crucible","Platinum crucible","300 ml conical flask or beaker","Paper pulp pad","Analytical balance; burettes and pipettes"],"reagents":[{"name":"Quality of reagents (IS 504, cl. 4)","prep":"Use analytical grade reagents and reagent grade water (see IS 1070), unless stated otherwise."},{"name":"Sulphuric acid (6.2.1)","prep":"r.d. = 1.84."},{"name":"Nitric acid (6.2.2)","prep":"r.d. = 1.42."},{"name":"Hydrochloric acid (6.2.3)","prep":"r.d. = 1.16."},{"name":"Mixed acids (6.2.4)","prep":"Take 700 ml of water. Add 150 ml of sulphuric acid slowly. Cool. Then add 75 ml of nitric acid and 75 ml of hydrochloric acid."},{"name":"Hydrofluoric acid (6.2.5)","prep":"40 percent."},{"name":"Dilute sulphuric acid (6.2.6)","prep":"1 : 1 (v/v)."},{"name":"Ammonium fluoride (6.2.7)","prep":"Solid."},{"name":"Ammonium hydroxide (6.2.8)","prep":"20 percent."},{"name":"Acetic acid (6.2.9)","prep":"Glacial."},{"name":"Urea solution, 20 percent (m/v) (6.2.10)","prep":"Dissolve 20 g of urea in 100 ml of distilled water."},{"name":"Potassium iodide solution (6.2.11)","prep":"50 percent (m/v)."},{"name":"Standard sodium thiosulphate solution, 0.05 N and 0.02 N (6.2.12)","prep":"Dissolve 12.41 g of sodium thiosulphate in distilled water and make up to 1 000 ml. Add 2 to 3 g of borax per litre to stabilize it. For 0.02 N solution, dilute 200 ml of the 0.05 N solution to 500 ml with water; use this solution when copper is between 0.3 to 2.5 percent. <b>Standardization (6.2.12.1):</b> Weigh exactly 1 g of electrolytic copper. Dissolve in 10 ml of dilute nitric acid (1:1). Boil nearly to dryness and dilute with water. Cool and make up to 250 ml in a graduated flask. Pipette exactly 25 ml (for the 0.05 N solution). Add ammonium fluoride, ammonia, acetic acid, urea and potassium iodide as in 6.3. Titrate with the thiosulphate solution, using starch as indicator."},{"name":"Starch solution (6.2.13)","prep":"Make a suspension of 1 g of soluble starch in about 10 ml of water. Add it carefully to 100 ml of boiling water. Boil for 2 or 3 min and cool. Prepare fresh as needed."},{"name":"Ammonium thiocyanate (6.2.14)","prep":"Solid."},{"name":"Hydrochloric acid–nitric acid mixture (6.2.15)","prep":"Mix 500 ml of hydrochloric acid (6.2.3) with 500 ml of nitric acid (6.2.2)."},{"name":"Sodium hydroxide solution (6.2.16)","prep":"20 percent (m/v)."},{"name":"Sodium sulphide solution (6.2.17)","prep":"15 percent (m/v)."},{"name":"Sodium hydroxide – sodium sulphide wash solution (6.2.18)","prep":"Mix equal volumes of sodium hydroxide solution (1 percent) and sodium sulphide solution (1 percent)."},{"name":"Dilute nitric acid (6.2.19)","prep":"1 : 1 (v/v)."},{"name":"Sulphurous acid (6.2.20)","prep":"Saturate water with sulphur dioxide. Prepare fresh as needed."},{"name":"Hydrogen sulphide (6.2.21)","prep":"Gas."},{"name":"Hydrogen sulphide wash solution (6.2.22)","prep":"Saturate dilute sulphuric acid (1:99) with hydrogen sulphide gas."}],"sampling":"Draw and prepare the sample as per IS 1817 (IS 504, cl. 3; IS 1253, cl. 8.2) — see DM/QA/SOP/04. Take one sample for each cast or for every 1 000 kg or part of it (IS 1253, cl. 8.1). For shot, melt the sample and chill cast it as a bar about 6 mm thick (IS 1253, cl. 8.3). Use drillings/millings of the prepared sample. Sample mass: 2 g.","procedure":["(6.3.1) Weigh accurately 2 g of sample into a 400 ml beaker. Add 50 ml of mixed acids.","When the reaction slows down, add 20 ml more of mixed acids. Add a little nitric acid if needed.","If silicon is small (less than 2 percent), recovery of copper from the residue is not needed, provided enough hydrofluoric acid is added at this stage to give a clear solution.","Add 20 ml of dilute sulphuric acid (1:1). Evaporate to fumes and keep fuming for 10 min.","Cool, dilute to 200 ml and boil until the solution is clear.","Filter off the insoluble matter on a paper pulp pad. Wash with hot water.","Heat the filtrate to 60 to 70°. Pass a steady stream of hydrogen sulphide gas through the solution for 20 min.","Add some ashless paper pulp. Let it stand for a few minutes so that the precipitate coagulates.","Filter. Wash the paper and precipitate 6 to 8 times with warm hydrogen sulphide wash solution.","(6.3.2) Dry and ignite the copper sulphide residue at not more than 700 °C in a porcelain or silica crucible.","Moisten the residue with a few drops of water. Warm with 2 to 3 ml of nitric acid to dissolve it again.","Transfer to a 300 ml conical flask or beaker. Boil nearly to dryness to remove most of the extra nitric acid. Dissolve again in about 10 ml of water.","(6.3.3) Add 0.1 to 0.2 g of ammonium fluoride. Carefully neutralize by adding ammonium hydroxide drop by drop until the blue complex forms. Then add 1 drop in excess.","Acidify with glacial acetic acid added drop by drop, and add 10 drops in excess. Then add 1 drop of urea solution.","Wash the sides of the flask or beaker with not more than 5 ml of water. Add 5 ml of potassium iodide solution.","Titrate with standard sodium thiosulphate solution. Near the end of the titration, add 1 ml of starch solution as indicator.","Add about 1 to 2 g of ammonium thiocyanate (to free the absorbed iodine). Continue the titration until the blue colour is completely discharged.","<b>When antimony and tin are present (cl. 6.4):</b> (6.4.1) Weigh accurately 2 g of sample into a 600 ml beaker. Add 40 ml of hydrochloric acid–nitric acid mixture.","When the reaction is complete, dilute a little and boil down until just pasty. Dissolve in a small amount of water.","Pour into 100 ml of sodium hydroxide solution (20 percent) with constant stirring. Dilute to 300 ml and bring to the boil.","Add 25 ml of sodium sulphide wash solution. Boil again and let the precipitate settle for 30 min.","Filter on a paper pulp pad. Wash with sodium hydroxide–sodium sulphide wash solution.","(6.4.2) Extract the residue with hot dilute nitric acid (1:1), adding a little sulphurous acid if needed. Wash with hot water.","Add 5 ml of sulphuric acid and boil down to a low volume.","Dry the paper pulp pad (from which most of the copper sulphide was extracted). Ignite it for 20 to 30 min in a platinum crucible at about 700 °C.","Dissolve the residue in a few drops of nitric acid. Add a few drops of hydrofluoric acid, if needed, to remove silicon.","Combine with the sulphuric acid solution obtained above. Evaporate to fumes and cool.","Dilute with 250 ml of hot water. Heat to 60 °C and saturate with hydrogen sulphide gas.","Filter off the copper sulphide and wash with hydrogen sulphide wash solution. Dry and ignite the paper and residue as before.","Moisten the residue with a few drops of water and warm with 2 to 3 ml of nitric acid to dissolve. Transfer to a conical flask or beaker, boil nearly to dryness and dissolve in a small amount of water.","Proceed as in 6.3.3 and 6.3.4."],"end_point":"Blue colour completely discharged after adding ammonium thiocyanate (starch indicator).","tables":[{"title":"Limits as per IS 1253 : 1992, Table 1 (cl. 6.1)","rows":[["Constituent","Grade 1 Percent","Grade 2 Percent"],["Copper, <i>Max</i>","4.5","2.0"],["Total of copper, zinc, magnesium, silicon and iron, <i>Max</i>","7.0","—"],["Total of copper, zinc, magnesium, silicon, iron, tin, arsenic and bismuth, <i>Max</i>","—","3.0"]]}],"calculation":["<b>Copper (6.3.4):</b> Copper, percent by mass = (A × B / C) × 100","where A = volume in ml of standard sodium thiosulphate solution used for the sample; B = copper equivalent of the standard sodium thiosulphate solution in g/ml (from standardization 6.2.12.1); C = mass in g of sample taken."],"reporting":"Round off the result as per IS 2 : 1960 (IS 504, Foreword). Keep the same number of significant places as the specified value in IS 1253 (IS 1253, Foreword). Report copper against the Grade 1 / Grade 2 limits of IS 1253, Table 1.","notes":["Use the procedure of cl. 6.4 when antimony and tin are present (Grade 2 material may contain tin up to 0.2 percent).","Other method in IS 504 (not used here): diethyl-dithiocarbamate spectrophotometric method (435 nm) for copper up to 0.1 percent (Part 3, cl. 5)."]},"rev":"00","dept":"Quality","hi":{"short_title":"Aluminium में Cu (Iodimetric)","title":"Aluminium में Copper का निर्धारण — Iodimetric विधि (IS 504 Part 3 : 2002)","purpose":"Iron और steel निर्माण में उपयोग होने वाले aluminium (shot / notch bar / अन्य आकार) में copper ज्ञात करना और इसे IS 1253 : 1992, Table 1 की सीमाओं से जाँचना।","scope":"Iron और steel निर्माण हेतु aluminium (IS 1253 : 1992) में 0.1 प्रतिशत से अधिक copper। विवाद की स्थिति में IS 504 की विधि referee विधि है (IS 1253, cl. 6.2)।","reference":"IS 504 (Part 3) : 2002 (Second Revision, Reaffirmed 2023), cl. 3, 4 और 6; IS 1253 : 1992 (Third Revision, Reaffirmed 2022), cl. 6, 8 और Table 1।","range":"0.1 प्रतिशत से अधिक copper (cl. 6)।","principle":"नमूने को mixed acids से उपचारित किया जाता है। Fuming और filtration द्वारा silicon हटाया जाता है। Filtrate में copper को sulphide के रूप में अवक्षेपित किया जाता है। Copper sulphide को ignite करके acid में घोला जाता है और copper iodimetric विधि से ज्ञात किया जाता है। Antimony हो तो उसे alkaline sulphide solution में copper sulphide से अलग किया जाता है (cl. 6.1)।","apparatus":["400 ml और 600 ml beakers (cl. 6.3, 6.4)","Porcelain या silica crucible","Platinum crucible","300 ml conical flask या beaker","Paper pulp pad","Analytical balance; burettes और pipettes"],"reagents":[{"name":"Reagents की गुणवत्ता (Quality of reagents) (IS 504, cl. 4)","prep":"जब तक अलग से न कहा गया हो, analytical grade reagents और reagent grade water (IS 1070 देखें) का उपयोग करें।"},{"name":"Sulphuric acid (6.2.1)","prep":"r.d. = 1.84."},{"name":"Nitric acid (6.2.2)","prep":"r.d. = 1.42."},{"name":"Hydrochloric acid (6.2.3)","prep":"r.d. = 1.16."},{"name":"Mixed acids (6.2.4)","prep":"700 ml पानी लें। धीरे-धीरे 150 ml sulphuric acid डालें। ठंडा करें। फिर 75 ml nitric acid और 75 ml hydrochloric acid डालें।"},{"name":"Hydrofluoric acid (6.2.5)","prep":"40 प्रतिशत।"},{"name":"Dilute sulphuric acid (6.2.6)","prep":"1 : 1 (v/v)."},{"name":"Ammonium fluoride (6.2.7)","prep":"ठोस (Solid)।"},{"name":"Ammonium hydroxide (6.2.8)","prep":"20 प्रतिशत।"},{"name":"Acetic acid (6.2.9)","prep":"Glacial।"},{"name":"Urea solution, 20 प्रतिशत (m/v) (6.2.10)","prep":"20 g urea को 100 ml distilled water में घोलें।"},{"name":"Potassium iodide solution (6.2.11)","prep":"50 प्रतिशत (m/v)।"},{"name":"Standard sodium thiosulphate solution, 0.05 N और 0.02 N (6.2.12)","prep":"12.41 g sodium thiosulphate को distilled water में घोलकर 1 000 ml बनाएँ। स्थिर रखने के लिए प्रति litre 2 से 3 g borax डालें। 0.02 N solution के लिए 0.05 N solution के 200 ml को पानी से 500 ml तक पतला करें; copper 0.3 से 2.5 प्रतिशत होने पर इसी solution का उपयोग करें। <b>मानकीकरण (Standardization) (6.2.12.1):</b> ठीक 1 g electrolytic copper तौलें। 10 ml dilute nitric acid (1:1) में घोलें। लगभग सूखने तक उबालें और पानी से पतला करें। ठंडा करके graduated flask में 250 ml बनाएँ। ठीक 25 ml pipette से लें (0.05 N solution के लिए)। 6.3 के अनुसार ammonium fluoride, ammonia, acetic acid, urea और potassium iodide डालें। Starch indicator के साथ thiosulphate solution से titrate करें।"},{"name":"Starch solution (6.2.13)","prep":"1 g soluble starch को लगभग 10 ml पानी में suspension बनाएँ। इसे सावधानी से 100 ml उबलते पानी में डालें। 2 या 3 min उबालें और ठंडा करें। आवश्यकता अनुसार ताज़ा बनाएँ।"},{"name":"Ammonium thiocyanate (6.2.14)","prep":"ठोस (Solid)।"},{"name":"Hydrochloric acid–nitric acid mixture (6.2.15)","prep":"500 ml hydrochloric acid (6.2.3) को 500 ml nitric acid (6.2.2) के साथ मिलाएँ।"},{"name":"Sodium hydroxide solution (6.2.16)","prep":"20 प्रतिशत (m/v)।"},{"name":"Sodium sulphide solution (6.2.17)","prep":"15 प्रतिशत (m/v)।"},{"name":"Sodium hydroxide – sodium sulphide wash solution (6.2.18)","prep":"Sodium hydroxide solution (1 प्रतिशत) और sodium sulphide solution (1 प्रतिशत) के बराबर आयतन मिलाएँ।"},{"name":"Dilute nitric acid (6.2.19)","prep":"1 : 1 (v/v)."},{"name":"Sulphurous acid (6.2.20)","prep":"पानी को sulphur dioxide से संतृप्त (saturate) करें। आवश्यकता अनुसार ताज़ा बनाएँ।"},{"name":"Hydrogen sulphide (6.2.21)","prep":"गैस (Gas)।"},{"name":"Hydrogen sulphide wash solution (6.2.22)","prep":"Dilute sulphuric acid (1:99) को hydrogen sulphide gas से संतृप्त करें।"}],"sampling":"नमूना IS 1817 के अनुसार लें और तैयार करें (IS 504, cl. 3; IS 1253, cl. 8.2) — DM/QA/SOP/04 देखें। प्रत्येक cast या प्रत्येक 1 000 kg या उसके भाग से एक नमूना लें (IS 1253, cl. 8.1)। Shot होने पर नमूने को पिघलाकर लगभग 6 mm मोटी bar के रूप में chill cast करें (IS 1253, cl. 8.3)। तैयार नमूने की drillings/millings का उपयोग करें। नमूने का द्रव्यमान: 2 g।","procedure":["(6.3.1) 2 g नमूना सही-सही तौलकर 400 ml beaker में लें। 50 ml mixed acids डालें।","प्रतिक्रिया शांत होने पर 20 ml और mixed acids डालें। आवश्यकता हो तो थोड़ा nitric acid डालें।","यदि silicon कम है (2 प्रतिशत से कम), तो residue से copper की recovery आवश्यक नहीं है, बशर्ते इसी चरण पर पर्याप्त hydrofluoric acid डालकर साफ़ solution प्राप्त किया जाए।","20 ml dilute sulphuric acid (1:1) डालें। Fumes आने तक evaporate करें और 10 min तक fuming जारी रखें।","ठंडा करें, 200 ml तक पतला करें और solution साफ़ होने तक उबालें।","अघुलनशील पदार्थ को paper pulp pad पर filter करें। गर्म पानी से धोएँ।","Filtrate को 60 से 70° तक गर्म करें। Solution में 20 min तक hydrogen sulphide gas की स्थिर धारा प्रवाहित करें।","थोड़ा ashless paper pulp डालें। कुछ मिनट रखें ताकि precipitate जम (coagulate) जाए।","Filter करें। Paper और precipitate को गुनगुने hydrogen sulphide wash solution से 6 से 8 बार धोएँ।","(6.3.2) Copper sulphide residue को porcelain या silica crucible में सुखाकर 700 °C से अधिक नहीं पर ignite करें।","Residue को पानी की कुछ बूँदों से गीला करें। फिर से घोलने के लिए 2 से 3 ml nitric acid के साथ गर्म करें।","300 ml conical flask या beaker में स्थानांतरित करें। अतिरिक्त nitric acid का अधिकांश भाग हटाने के लिए लगभग सूखने तक उबालें। लगभग 10 ml पानी में फिर से घोलें।","(6.3.3) 0.1 से 0.2 g ammonium fluoride डालें। नीला complex बनने तक ammonium hydroxide बूँद-बूँद डालकर सावधानी से neutralize करें। फिर 1 बूँद अधिक डालें।","Glacial acetic acid बूँद-बूँद डालकर acidic करें और 10 बूँद अधिक डालें। फिर urea solution की 1 बूँद डालें।","Flask या beaker की दीवारों को 5 ml से अधिक नहीं पानी से धोएँ। 5 ml potassium iodide solution डालें।","Standard sodium thiosulphate solution से titrate करें। Titration के अंत के पास indicator के रूप में 1 ml starch solution डालें।","लगभग 1 से 2 g ammonium thiocyanate डालें (absorbed iodine को मुक्त करने के लिए)। नीला रंग पूरी तरह समाप्त होने तक titration जारी रखें।","<b>Antimony और tin उपस्थित होने पर (cl. 6.4):</b> (6.4.1) 2 g नमूना सही-सही तौलकर 600 ml beaker में लें। 40 ml hydrochloric acid–nitric acid mixture डालें।","प्रतिक्रिया पूरी होने पर थोड़ा पतला करें और बस pasty होने तक उबालकर गाढ़ा करें। थोड़े पानी में घोलें।","लगातार हिलाते हुए 100 ml sodium hydroxide solution (20 प्रतिशत) में डालें। 300 ml तक पतला करें और उबाल पर लाएँ।","25 ml sodium sulphide wash solution डालें। फिर से उबालें और precipitate को 30 min बैठने दें।","Paper pulp pad पर filter करें। Sodium hydroxide–sodium sulphide wash solution से धोएँ।","(6.4.2) Residue को गर्म dilute nitric acid (1:1) से extract करें; आवश्यकता हो तो थोड़ा sulphurous acid डालें। गर्म पानी से धोएँ।","5 ml sulphuric acid डालें और उबालकर कम आयतन तक लाएँ।","Paper pulp pad (जिससे अधिकांश copper sulphide extract हो चुका है) को सुखाएँ। इसे platinum crucible में लगभग 700 °C पर 20 से 30 min ignite करें।","Residue को nitric acid की कुछ बूँदों में घोलें। आवश्यकता हो तो silicon हटाने के लिए hydrofluoric acid की कुछ बूँदें डालें।","इसे ऊपर प्राप्त sulphuric acid solution के साथ मिलाएँ। Fumes आने तक evaporate करें और ठंडा करें।","250 ml गर्म पानी से पतला करें। 60 °C तक गर्म करें और hydrogen sulphide gas से संतृप्त करें।","Copper sulphide को filter करें और hydrogen sulphide wash solution से धोएँ। Paper और residue को पहले की तरह सुखाकर ignite करें।","Residue को पानी की कुछ बूँदों से गीला करें और घोलने के लिए 2 से 3 ml nitric acid के साथ गर्म करें। Conical flask या beaker में डालें, लगभग सूखने तक उबालें और थोड़े पानी में घोलें।","6.3.3 और 6.3.4 के अनुसार आगे बढ़ें।"],"end_point":"Ammonium thiocyanate डालने के बाद नीला रंग पूरी तरह समाप्त (starch indicator)।","tables":[{"title":"IS 1253 : 1992, Table 1 के अनुसार सीमाएँ (cl. 6.1)","rows":[["घटक (Constituent)","Grade 1 प्रतिशत","Grade 2 प्रतिशत"],["Copper, <i>Max</i>","4.5","2.0"],["Copper, zinc, magnesium, silicon और iron का कुल, <i>Max</i>","7.0","—"],["Copper, zinc, magnesium, silicon, iron, tin, arsenic और bismuth का कुल, <i>Max</i>","—","3.0"]]}],"calculation":["<b>Copper (6.3.4):</b> Copper, द्रव्यमान प्रतिशत = (A × B / C) × 100","जहाँ A = नमूने के titration में लगा standard sodium thiosulphate solution, ml में; B = standard sodium thiosulphate solution का copper equivalent, g/ml में (मानकीकरण 6.2.12.1 से); C = लिए गए नमूने का द्रव्यमान, g में।"],"reporting":"परिणाम को IS 2 : 1960 के अनुसार round off करें (IS 504, Foreword)। Significant places की संख्या IS 1253 में दिए specified value के समान रखें (IS 1253, Foreword)। Copper को IS 1253, Table 1 की Grade 1 / Grade 2 सीमाओं के सामने report करें।","notes":["Antimony और tin उपस्थित होने पर cl. 6.4 की विधि का उपयोग करें (Grade 2 material में tin 0.2 प्रतिशत तक हो सकता है)।","IS 504 में अन्य विधि (यहाँ उपयोग नहीं): 0.1 प्रतिशत तक copper के लिए diethyl-dithiocarbamate spectrophotometric विधि (435 nm) (Part 3, cl. 5)।"]}},{"id":"WI-40","no":"DM/QA/WI/40","type":"WI","cat":"Aluminium","std":["is1253","is504"],"keywords":"aluminium al purity impurities copper zinc magnesium silicon iron tin manganese shot notch bar wire ingot zinc in aluminium (gravimetric)","en":{"short_title":"Zinc in Aluminium (Gravimetric)","title":"Determination of Zinc in Aluminium — Mercuric Thiocyanate Gravimetric Method (IS 504 Part 4 : 2002)","purpose":"To determine zinc in aluminium (shot / notch bar / other shapes) used for iron and steel making, and to check it against the limits of IS 1253 : 1992, Table 1.","scope":"Zinc above 0.1 percent in aluminium for iron and steel manufacture (IS 1253 : 1992). In case of dispute, the IS 504 method is the referee method (IS 1253, cl. 6.2).","reference":"IS 504 (Part 4) : 2002 (Second Revision, Reaffirmed 2023), cl. 3, 4 and 6.1 to 6.3; IS 1253 : 1992 (Third Revision, Reaffirmed 2022), cl. 6, 8 and Table 1.","range":"Zinc above 0.1 percent (cl. 6.3). The sample-mass table (Table 3) extends up to 0.05 percent.","principle":"The sample is dissolved in mixed acids. Silicon is removed by fuming and copper by hydrogen sulphide. From the filtrate, zinc is precipitated as sulphide in the presence of formic acid. The zinc sulphide is extracted with acid. Zinc mercuric thiocyanate is precipitated from the extract, dried and weighed (cl. 6.1).","apparatus":["Conical weighed beaker (cl. 6.3)","Sintered glass filter funnel with paper pulp pad and suction","Weighed sintered-glass crucible","Oven at 110 °C","Analytical balance; burettes and pipettes"],"reagents":[{"name":"Quality of reagents (IS 504, cl. 4)","prep":"Use analytical grade reagents and reagent grade water (see IS 1070), unless stated otherwise."},{"name":"Mixed acid (6.2.1)","prep":"Add 150 ml of sulphuric acid (r.d. = 1.84) carefully to 700 ml of water and cool. Then add 75 ml of hydrochloric acid (r.d. = 1.16) and 75 ml of nitric acid (r.d. = 1.42)."},{"name":"Dilute sulphuric acid (6.2.2)","prep":"1 : 1 (v/v)."},{"name":"Hydrogen sulphide (6.2.3)","prep":"Gas."},{"name":"Hydrogen sulphide wash solution (6.2.4)","prep":"Saturate sulphuric acid (1 percent) with hydrogen sulphide gas."},{"name":"Tartaric acid solution (6.2.5)","prep":"30 percent (v/v)."},{"name":"Ammonium hydroxide (6.2.6)","prep":"20 percent."},{"name":"Methyl red indicator solution, 0.1 percent (m/v) (6.2.7)","prep":"Dissolve 0.1 g of methyl red in 3.72 ml of sodium hydroxide solution (0.1 N). Dilute to 250 ml with water. Filter if needed."},{"name":"Formic acid mixture (6.2.8)","prep":"To 20 ml of formic acid (r.d. = 1.20), add 25 g of ammonium sulphate and 3 ml of ammonium hydroxide. Dilute to 100 ml."},{"name":"Formic acid wash solution (6.2.9)","prep":"Dilute 25 ml of formic acid
