Repository: mishrachemist/mishrachemist.github.io

File: data/sop_list.json (part 19 of 26)
mixture to 1 litre. Saturate with hydrogen sulphide gas."},{"name":"Dilute hydrochloric acid (6.2.10)","prep":"1 : 1 (v/v)."},{"name":"Nitric acid (6.2.11)","prep":"r.d. = 1.42."},{"name":"Ammonium nitrate (6.2.12)","prep":"Solid."},{"name":"Methylated spirit (6.2.13)"},{"name":"Sulphuric acid – methylated spirit mixture (6.2.14)","prep":"Add 1 ml of sulphuric acid (r.d. = 1.84) to 200 ml of water. Then add 200 ml of industrial methylated spirit."},{"name":"Mercuric potassium thiocyanate solution (6.2.15)","prep":"Dissolve 54 g of mercuric chloride in water. Add it to 76 g of potassium thiocyanate dissolved in water. Dilute to 2 litres. Filter before use."}],"sampling":"Draw and prepare the sample as per IS 1817 (IS 504, cl. 3; IS 1253, cl. 8.2) — see DM/QA/SOP/04. Take one sample for each cast or for every 1 000 kg or part of it (IS 1253, cl. 8.1). For shot, melt the sample and chill cast it as a bar about 6 mm thick (IS 1253, cl. 8.3). Use drillings/millings of the prepared sample. Sample mass: as per Table 3.","procedure":["(6.3.1) Choose the sample mass and the volume of mixed acid from Table 3, as per the zinc content. Take them in a conical weighed beaker.","(6.3.2) Cool if needed. Carefully add 20 ml of dilute sulphuric acid (1:1). Evaporate to fumes and keep fuming for 10 min.","Cool, dilute to 200 ml with water and boil until solution is complete. Let it cool to 60 to 70 °C.","Pass hydrogen sulphide quickly through the solution for about 20 min. Let the precipitate coagulate.","At once filter the silica and copper sulphides on a paper pulp pad. Wash with warm hydrogen sulphide wash solution.","(6.3.3) Boil the filtrate to remove all hydrogen sulphide gas. Adjust the volume to about 250 ml.","Add 25 ml of tartaric acid solution. Neutralize with ammonium hydroxide using methyl red as indicator.","Add 25 ml of formic acid mixture and heat to 70 to 80 °C. Add a little paper pulp. Pass hydrogen sulphide quickly through the solution for 30 min.","Let the zinc sulphide precipitate coagulate. Filter on a pulp pad. Wash with warm formic acid wash solution.","Extract the precipitate with dilute hydrochloric acid (1:1). Wash with hot water.","Add 5 ml of nitric acid and 10 ml of dilute sulphuric acid. Evaporate to fumes. Decolourize with a few crystals of ammonium nitrate and fume for 10 min.","Wash down the sides and fume again for 10 min. Cool and dilute to 50 ml with water.","Add 50 ml of methylated spirit, mix well and let it stand overnight.","Filter off the lead sulphate through a sintered glass filter funnel with a paper pulp pad, using gentle suction. Wash with cold sulphuric acid–methylated spirit mixture.","(6.3.4) Evaporate the filtrate to dryness. Add 35 ml of water and 10 ml of dilute sulphuric acid. Boil until clear.","Cool. Precipitate the zinc with 25 ml of mercuric potassium thiocyanate solution, stirring vigorously.","Let it stand for at least 8 h. Filter by suction on a weighed sintered-glass crucible.","Wash 6 times (25 ml each time) with mercuric potassium thiocyanate solution diluted 50 times.","Dry at 110 °C to constant weight.","(6.3.5) Carry out a blank determination with the same procedure and the same amounts of all reagents, but without the sample."],"tables":[{"title":"Table 3 Zinc — mass of sample and mixed acid (IS 504 Part 4, 6.3.1)","rows":[["Zinc Content, percent","Mass in g of the Sample to be Taken","Volume in ml of Mixed Acid Required"],["Over 2 up to 4","0.5","25"],["Over 1 up to 2","1","35"],["Over 0.1 up to 1","2","70"],["Over 0.05 up to 0.1","3","90"],["Up to 0.05","5","100"]]},{"title":"Limits as per IS 1253 : 1992, Table 1 (cl. 6.1)","rows":[["Constituent","Grade 1 Percent","Grade 2 Percent"],["Zinc, <i>Max</i>","1.0","0.5"],["Total of copper, zinc, magnesium, silicon and iron, <i>Max</i>","7.0","—"],["Total of copper, zinc, magnesium, silicon, iron, tin, arsenic and bismuth, <i>Max</i>","—","3.0"]]}],"calculation":["<b>Zinc (6.3.6):</b> Zinc, percent by mass = [(A − B) / C] × 13.12","where A = mass in g of zinc mercuric thiocyanate; B = correction for the blank in g; C = mass in g of sample taken."],"reporting":"Round off the result as per IS 2 : 1960 (IS 504, Foreword). Keep the same number of significant places as the specified value in IS 1253 (IS 1253, Foreword). Report zinc against the Grade 1 / Grade 2 limits of IS 1253, Table 1.","notes":["Other methods in IS 504 (not used here): dithizone photometric method (530 nm) for zinc below 0.1 percent (Part 4, cl. 5); mercuric thiocyanate volumetric method (potassium iodate titration) for zinc up to 0.1 percent (Part 4, cl. 6.4)."]},"rev":"00","dept":"Quality","hi":{"short_title":"Aluminium में Zn (Gravimetric)","title":"Aluminium में Zinc का निर्धारण — Mercuric Thiocyanate Gravimetric विधि (IS 504 Part 4 : 2002)","purpose":"Iron और steel निर्माण में उपयोग होने वाले aluminium (shot / notch bar / अन्य आकार) में zinc ज्ञात करना और इसे IS 1253 : 1992, Table 1 की सीमाओं से जाँचना।","scope":"Iron और steel निर्माण हेतु aluminium (IS 1253 : 1992) में 0.1 प्रतिशत से अधिक zinc। विवाद की स्थिति में IS 504 की विधि referee विधि है (IS 1253, cl. 6.2)।","reference":"IS 504 (Part 4) : 2002 (Second Revision, Reaffirmed 2023), cl. 3, 4 और 6.1 से 6.3; IS 1253 : 1992 (Third Revision, Reaffirmed 2022), cl. 6, 8 और Table 1।","range":"0.1 प्रतिशत से अधिक zinc (cl. 6.3)। नमूना-द्रव्यमान table (Table 3) 0.05 प्रतिशत तक जाती है।","principle":"नमूने को mixed acids में घोला जाता है। Fuming द्वारा silicon तथा hydrogen sulphide द्वारा copper अलग किया जाता है। Filtrate से formic acid की उपस्थिति में zinc को sulphide के रूप में अवक्षेपित किया जाता है। Zinc sulphide को acid से extract किया जाता है। Extract से zinc mercuric thiocyanate अवक्षेपित करके सुखाया और तौला जाता है (cl. 6.1)।","apparatus":["Conical weighed beaker (cl. 6.3)","Paper pulp pad और suction के साथ sintered glass filter funnel","तौला हुआ (weighed) sintered-glass crucible","110 °C वाला oven","Analytical balance; burettes और pipettes"],"reagents":[{"name":"Reagents की गुणवत्ता (Quality of reagents) (IS 504, cl. 4)","prep":"जब तक अलग से न कहा गया हो, analytical grade reagents और reagent grade water (IS 1070 देखें) का उपयोग करें।"},{"name":"Mixed acid (6.2.1)","prep":"700 ml पानी में सावधानी से 150 ml sulphuric acid (r.d. = 1.84) डालें और ठंडा करें। फिर 75 ml hydrochloric acid (r.d. = 1.16) और 75 ml nitric acid (r.d. = 1.42) डालें।"},{"name":"Dilute sulphuric acid (6.2.2)","prep":"1 : 1 (v/v)."},{"name":"Hydrogen sulphide (6.2.3)","prep":"गैस (Gas)।"},{"name":"Hydrogen sulphide wash solution (6.2.4)","prep":"Sulphuric acid (1 प्रतिशत) को hydrogen sulphide gas से संतृप्त करें।"},{"name":"Tartaric acid solution (6.2.5)","prep":"30 प्रतिशत (v/v)।"},{"name":"Ammonium hydroxide (6.2.6)","prep":"20 प्रतिशत।"},{"name":"Methyl red indicator solution, 0.1 प्रतिशत (m/v) (6.2.7)","prep":"0.1 g methyl red को 3.72 ml sodium hydroxide solution (0.1 N) में घोलें। पानी से 250 ml तक पतला करें। आवश्यकता हो तो filter करें।"},{"name":"Formic acid mixture (6.2.8)","prep":"20 ml formic acid (r.d. = 1.20) में 25 g ammonium sulphate और 3 ml ammonium hydroxide डालें। 100 ml तक पतला करें।"},{"name":"Formic acid wash solution (6.2.9)","prep":"25 ml formic acid mixture को 1 litre तक पतला करें। Hydrogen sulphide gas से संतृप्त करें।"},{"name":"Dilute hydrochloric acid (6.2.10)","prep":"1 : 1 (v/v)."},{"name":"Nitric acid (6.2.11)","prep":"r.d. = 1.42."},{"name":"Ammonium nitrate (6.2.12)","prep":"ठोस (Solid)।"},{"name":"Methylated spirit (6.2.13)"},{"name":"Sulphuric acid – methylated spirit mixture (6.2.14)","prep":"200 ml पानी में 1 ml sulphuric acid (r.d. = 1.84) डालें। फिर 200 ml industrial methylated spirit डालें।"},{"name":"Mercuric potassium thiocyanate solution (6.2.15)","prep":"54 g mercuric chloride को पानी में घोलें। इसे पानी में घुले 76 g potassium thiocyanate में डालें। 2 litres तक पतला करें। उपयोग से पहले filter करें।"}],"sampling":"नमूना IS 1817 के अनुसार लें और तैयार करें (IS 504, cl. 3; IS 1253, cl. 8.2) — DM/QA/SOP/04 देखें। प्रत्येक cast या प्रत्येक 1 000 kg या उसके भाग से एक नमूना लें (IS 1253, cl. 8.1)। Shot होने पर नमूने को पिघलाकर लगभग 6 mm मोटी bar के रूप में chill cast करें (IS 1253, cl. 8.3)। तैयार नमूने की drillings/millings का उपयोग करें। नमूने का द्रव्यमान: Table 3 के अनुसार।","procedure":["(6.3.1) Zinc की मात्रा के अनुसार नमूने का द्रव्यमान और mixed acid का आयतन Table 3 से चुनें। इन्हें conical weighed beaker में लें।","(6.3.2) आवश्यकता हो तो ठंडा करें। सावधानी से 20 ml dilute sulphuric acid (1:1) डालें। Fumes आने तक evaporate करें और 10 min fuming जारी रखें।","ठंडा करें, पानी से 200 ml तक पतला करें और पूरा घुलने तक उबालें। 60 से 70 °C तक ठंडा होने दें।","Solution में लगभग 20 min तक तेज़ी से hydrogen sulphide प्रवाहित करें। Precipitate को जमने (coagulate) दें।","तुरंत silica और copper sulphides को paper pulp pad पर filter करें। गुनगुने hydrogen sulphide wash solution से धोएँ।","(6.3.3) सारी hydrogen sulphide gas हटाने के लिए filtrate को उबालें। आयतन लगभग 250 ml करें।","25 ml tartaric acid solution डालें। Methyl red indicator के साथ ammonium hydroxide से neutralize करें।","25 ml formic acid mixture डालें और 70 से 80 °C तक गर्म करें। थोड़ा paper pulp डालें। Solution में 30 min तक तेज़ी से hydrogen sulphide प्रवाहित करें।","Zinc sulphide precipitate को जमने दें। Pulp pad पर filter करें। गुनगुने formic acid wash solution से धोएँ।","Precipitate को dilute hydrochloric acid (1:1) से extract करें। गर्म पानी से धोएँ।","5 ml nitric acid और 10 ml dilute sulphuric acid डालें। Fumes आने तक evaporate करें। Ammonium nitrate के कुछ crystals से रंगहीन करें और 10 min fume करें।","दीवारें धोकर नीचे करें और फिर से 10 min fume करें। ठंडा करें और पानी से 50 ml तक पतला करें।","50 ml methylated spirit डालें, अच्छी तरह मिलाएँ और रात भर रखें।","Lead sulphate को paper pulp pad वाले sintered glass filter funnel से हल्के suction के साथ filter करें। ठंडे sulphuric acid–methylated spirit mixture से धोएँ।","(6.3.4) Filtrate को सूखने तक evaporate करें। 35 ml पानी और 10 ml dilute sulphuric acid डालें। साफ़ होने तक उबालें।","ठंडा करें। ज़ोर से हिलाते हुए 25 ml mercuric potassium thiocyanate solution से zinc को अवक्षेपित करें।","कम से कम 8 h रखें। तौले हुए sintered-glass crucible पर suction से filter करें।","50 गुना पतले किए mercuric potassium thiocyanate solution से 6 बार (हर बार 25 ml) धोएँ।","110 °C पर स्थिर भार (constant weight) तक सुखाएँ।","(6.3.5) उसी विधि और सभी reagents की समान मात्रा के साथ, बिना नमूने के blank determination करें।"],"tables":[{"title":"Table 3 Zinc — नमूने का द्रव्यमान और mixed acid (IS 504 Part 4, 6.3.1)","rows":[["Zinc मात्रा, प्रतिशत (Zinc Content)","लिया जाने वाला नमूना, g (Mass of Sample)","आवश्यक mixed acid, ml (Volume of Mixed Acid)"],["2 से अधिक, 4 तक","0.5","25"],["1 से अधिक, 2 तक","1","35"],["0.1 से अधिक, 1 तक","2","70"],["0.05 से अधिक, 0.1 तक","3","90"],["0.05 तक","5","100"]]},{"title":"IS 1253 : 1992, Table 1 के अनुसार सीमाएँ (cl. 6.1)","rows":[["घटक (Constituent)","Grade 1 प्रतिशत","Grade 2 प्रतिशत"],["Zinc, <i>Max</i>","1.0","0.5"],["Copper, zinc, magnesium, silicon और iron का कुल, <i>Max</i>","7.0","—"],["Copper, zinc, magnesium, silicon, iron, tin, arsenic और bismuth का कुल, <i>Max</i>","—","3.0"]]}],"calculation":["<b>Zinc (6.3.6):</b> Zinc, द्रव्यमान प्रतिशत = [(A − B) / C] × 13.12","जहाँ A = zinc mercuric thiocyanate का द्रव्यमान, g में; B = blank का correction, g में; C = लिए गए नमूने का द्रव्यमान, g में।"],"reporting":"परिणाम को IS 2 : 1960 के अनुसार round off करें (IS 504, Foreword)। Significant places की संख्या IS 1253 में दिए specified value के समान रखें (IS 1253, Foreword)। Zinc को IS 1253, Table 1 की Grade 1 / Grade 2 सीमाओं के सामने report करें।","notes":["IS 504 में अन्य विधियाँ (यहाँ उपयोग नहीं): 0.1 प्रतिशत से कम zinc के लिए dithizone photometric विधि (530 nm) (Part 4, cl. 5); 0.1 प्रतिशत तक zinc के लिए mercuric thiocyanate volumetric विधि (potassium iodate titration) (Part 4, cl. 6.4)।"]}},{"id":"WI-41","no":"DM/QA/WI/41","type":"WI","cat":"Aluminium","std":["is1253","is504"],"keywords":"aluminium al purity impurities copper zinc magnesium silicon iron tin manganese shot notch bar wire ingot magnesium in aluminium (oxine)","en":{"short_title":"Magnesium in Aluminium (Oxine)","title":"Determination of Magnesium in Aluminium — Oxine Method, Gravimetric Finish (IS 504 Part 6 : 2002)","purpose":"To determine magnesium in aluminium (shot / notch bar / other shapes) used for iron and steel making, and to check it against the limits of IS 1253 : 1992, Table 1.","scope":"Magnesium 0.01 to 12 percent in aluminium for iron and steel manufacture (IS 1253 : 1992). In case of dispute, the IS 504 method is the referee method (IS 1253, cl. 6.2).","reference":"IS 504 (Part 6) : 2002 (Second Revision, Reaffirmed 2023), cl. 3, 4 and 5.1 to 5.3.7; IS 1253 : 1992 (Third Revision, Reaffirmed 2022), cl. 6, 8 and Table 1.","range":"Magnesium 0.01 to 12 percent (IS 504 Part 6).","principle":"After removal of interfering elements, magnesium in the sample solution is precipitated with 8 hydroxyquinoline and found gravimetrically (cl. 5.1).","apparatus":["250 ml wide mouthed Erlenmeyer flask (cl. 5.3)","250 ml beaker","Weighed sintered-glass funnel","Oven at 100 to 105 °C","Analytical balance; burettes and pipettes"],"reagents":[{"name":"Quality of reagents (IS 504, cl. 4)","prep":"Use analytical grade reagents and reagent grade water (see IS 1070), unless stated otherwise."},{"name":"Sodium hydroxide (5.2.1)","prep":"Solid."},{"name":"Hydrogen peroxide (5.2.2)","prep":"20 volumes."},{"name":"Sodium carbonate (5.2.3)","prep":"Solid."},{"name":"Sodium carbonate solution (5.2.4)","prep":"5 g/l."},{"name":"Methyl red indicator solution, 0.1 percent (m/v) (5.2.5)","prep":"Dissolve 0.1 g of methyl red in 3.72 ml of sodium hydroxide solution (0.1 N). Dilute to 250 ml with water. Filter if needed."},{"name":"Ammonium hydroxide (5.2.6)","prep":"20 percent."},{"name":"Ammonium chloride wash solution (5.2.7)","prep":"Dissolve 10 g of ammonium chloride in water and dilute to 1 litre. Make it just yellow to methyl red with ammonium hydroxide."},{"name":"Ammonium chloride (5.2.8)","prep":"Solid."},{"name":"Hydrochloric acid (5.2.9)","prep":"r.d. = 1.16."},{"name":"Ammonium sulphide solution (5.2.10)","prep":"Saturate ammonium hydroxide (1:9) with hydrogen sulphide gas."},{"name":"Ammonium persulphate (5.2.11)","prep":"Solid."},{"name":"Ammonium sulphide wash solution (5.2.12)","prep":"Add 10 ml of ammonium sulphide solution to 1 litre of water that contains 10 g of ammonium chloride and a few drops of ammonium hydroxide."},{"name":"Bromine water (5.2.13)","prep":"Saturated."},{"name":"8 Hydroxyquinoline (oxine) solution (5.2.14)","prep":"Dissolve 5 g of 8 hydroxyquinoline in 10 ml of glacial acetic acid. Dilute to 100 ml with water."},{"name":"Dilute ammonium hydroxide (5.2.15)","prep":"1 : 99 (v/v)."}],"sampling":"Draw and prepare the sample as per IS 1817 (IS 504, cl. 3; IS 1253, cl. 8.2) — see DM/QA/SOP/04. Take one sample for each cast or for every 1 000 kg or part of it (IS 1253, cl. 8.1). For shot, melt the sample and chill cast it as a bar about 6 mm thick (IS 1253, cl. 8.3). Use drillings/millings of the prepared sample. Sample mass: as per Table 5.","procedure":["(5.3.1) Weigh accurately the sample mass given in Table 5, as per the magnesium content. Transfer it to a 250 ml wide mouthed Erlenmeyer flask. For high magnesium, take a mass that contains not more than 0.05 g of magnesium.","(5.3.2) Dissolve the sample in sodium hydroxide solution, using about 6 g of sodium hydroxide per gram of sample (see Note 1).","After the violent reaction stops, heat the flask to speed up the decomposition of the sample.","When visible evolution of hydrogen stops, carefully add a few drops of hydrogen peroxide to the hot strong solution. This completes oxidation of silicon, zinc and chromium (see Note 2).","Dilute to 150 ml. Add 3 to 5 g of sodium carbonate. Stir well and let the precipitate settle.","Filter. Wash the residue with hot sodium carbonate solution.","Dissolve the magnesium in the residue, into the original flask, with 40 ml of dilute hydrochloric acid (1:1). Wash the filter with hot water.","(5.3.3) If the sample has no manganese, no nickel and not more than 3 mg of copper: add a few drops of methyl red indicator. Then add ammonium hydroxide and about 5 g of ammonium chloride until the solution is yellow to methyl red.","Let the precipitate coagulate. Filter and wash with hot ammonium chloride wash solution.","If magnesium is over 0.02 g: put the paper with the precipitate in the original flask and dissolve with 15 ml of dilute hydrochloric acid. Dilute to 50 ml with hot water. Precipitate as before, filter and wash with hot ammonium chloride wash solution.","Make the combined filtrate just acid to methyl red and precipitate magnesium as before.","(5.3.4) If the sample has manganese, nickel and more than 3 mg of copper: neutralize the acid solution from 5.3.2 with ammonium hydroxide. Add about 5 g of ammonium chloride and 5 ml of ammonium sulphide solution.","Filter into a 250 ml beaker. Wash with ammonium sulphide wash solution.","If more than 20 mg of magnesium is present, some magnesium may go down with the sulphides. In that case, dissolve the precipitate with 15 ml of dilute hydrochloric acid and precipitate again as in 5.3.3. Filter and wash the sulphides.","Combine the filtrates. Boil vigorously to drive off the ammonium sulphide.","If a noticeable sulphide precipitate forms as the solution boils and becomes acid (usually nickel or tin), filter, wash and boil the filtrate.","Oxidize the remaining sulphur with an excess of bromine water. Keep boiling until the colour disappears (see Note 3).","(5.3.5) Adjust the solution from 5.3.3 or 5.3.4 to 75 ml. Take it off the hot plate. Add 10 ml of bromine water.","While stirring, make the solution alkaline with ammonium hydroxide and add 15 drops in excess.","Digest until any manganese present precipitates as manganese dioxide; keep the solution ammoniacal. Stir just as the solution begins to boil, to help coagulation. Filter and wash with hot water.","(5.3.6) Make the filtrate acid to methyl red with hydrochloric acid. If the indicator does not hold its colour, boil until the bromine is gone.","Make the volume about 150 ml. Neutralize with ammonium hydroxide. Add 5 ml of ammonium acetate and 4 ml of acetic acid.","Warm to 70 °C. Add a slight excess of oxine solution. Filter.","To the filtrate add excess ammonium hydroxide. Add 5 ml of oxine solution while stirring (5 ml is enough for 0.015 g of magnesium; for larger amounts up to 0.03 g, add 10 ml).","Heat just to boiling. Remove from the heat and let stand for 15 to 20 min. Filter and wash with hot dilute ammonium hydroxide.","(5.3.7) <b>Gravimetric finish:</b> Filter the magnesium oxinate precipitate on a weighed sintered-glass funnel. Wash with hot weakly ammoniacal water.","Dry at 100 to 105 °C and weigh as the dihydrate. If the quantity of oxinate is small, use the volumetric finish of 5.3.8 (see Note 4)."],"tables":[{"title":"Table 5 Magnesium — mass of sample (IS 504 Part 6, 5.3.1)","rows":[["Magnesium Content, Percent","Mass in g of the Sample to be Taken"],["Over 2.0","0.5 or less"],["Over 0.2 up to 2.0","1"],["Over 0.01 up to 0.2","2"]]},{"title":"Limits as per IS 1253 : 1992, Table 1 (cl. 6.1)","rows":[["Constituent","Grade 1 Percent","Grade 2 Percent"],["Magnesium, <i>Max</i>","1.0","0.5"],["Total of copper, zinc, magnesium, silicon and iron, <i>Max</i>","7.0","—"],["Total of copper, zinc, magnesium, silicon, iron, tin, arsenic and bismuth, <i>Max</i>","—","3.0"]]}],"calculation":["<b>Magnesium (5.3.7.1):</b> Magnesium, percent by mass = (A / B) × 6.98","where A = mass in g of the oxinate (dihydrate); B = mass in g of sample taken."],"reporting":"Round off the result as per IS 2 : 1960 (IS 504, Foreword). Keep the same number of significant places as the specified value in IS 1253 (IS 1253, Foreword). Report magnesium against the Grade 1 / Grade 2 limits of IS 1253, Table 1.","notes":["Note 1 — For high silicon alloys, attack the sample first with weak alkali and then with strong alkali. The weak alkali dissolves aluminium almost completely; the strong alkali dissolves silicon without precipitation of silicates.","Note 2 — If chromium-bearing constituents are not fully decomposed, an insoluble residue containing some magnesium will remain after treatment with concentrated hydrochloric acid.","Note 3 — For alloys with manganese over 1 percent, manganese may not precipitate fully with ammonium sulphide. Then add a few grams of ammonium persulphate to the filtrate to separate manganese completely.","Note 4 — Other finish in IS 504 (not used here): volumetric finish of the oxinate with potassium bromate–bromide / sodium thiosulphate (Part 6, 5.3.8), to be used if the quantity of oxinate is small."]},"rev":"00","dept":"Quality","hi":{"short_title":"Aluminium में Mg (Oxine)","title":"Aluminium में Magnesium का निर्धारण — Oxine विधि, Gravimetric Finish (IS 504 Part 6 : 2002)","purpose":"Iron और steel निर्माण में उपयोग होने वाले aluminium (shot / notch bar / अन्य आकार) में magnesium ज्ञात करना और इसे IS 1253 : 1992, Table 1 की सीमाओं से जाँचना।","scope":"Iron और steel निर्माण हेतु aluminium (IS 1253 : 1992) में 0.01 से 12 प्रतिशत magnesium। विवाद की स्थिति में IS 504 की विधि referee विधि है (IS 1253, cl. 6.2)।","reference":"IS 504 (Part 6) : 2002 (Second Revision, Reaffirmed 2023), cl. 3, 4 और 5.1 से 5.3.7; IS 1253 : 1992 (Third Revision, Reaffirmed 2022), cl. 6, 8 और Table 1।","range":"0.01 से 12 प्रतिशत magnesium (IS 504 Part 6)।","principle":"बाधक तत्वों को हटाने के बाद नमूने के solution में magnesium को 8 hydroxyquinoline से अवक्षेपित करके gravimetric विधि से ज्ञात किया जाता है (cl. 5.1)।","apparatus":["250 ml चौड़े मुँह वाला Erlenmeyer flask (cl. 5.3)","250 ml beaker","तौला हुआ (weighed) sintered-glass funnel","100 से 105 °C वाला oven","Analytical balance; burettes और pipettes"],"reagents":[{"name":"Reagents की गुणवत्ता (Quality of reagents) (IS 504, cl. 4)","prep":"जब तक अलग से न कहा गया हो, analytical grade reagents और reagent grade water (IS 1070 देखें) का उपयोग करें।"},{"name":"Sodium hydroxide (5.2.1)","prep":"ठोस (Solid)।"},{"name":"Hydrogen peroxide (5.2.2)","prep":"20 volumes।"},{"name":"Sodium carbonate (5.2.3)","prep":"ठोस (Solid)।"},{"name":"Sodium carbonate solution (5.2.4)","prep":"5 g/l।"},{"name":"Methyl red indicator solution, 0.1 प्रतिशत (m/v) (5.2.5)","prep":"0.1 g methyl red को 3.72 ml sodium hydroxide solution (0.1 N) में घोलें। पानी से 250 ml तक पतला करें। आवश्यकता हो तो filter करें।"},{"name":"Ammonium hydroxide (5.2.6)","prep":"20 प्रतिशत।"},{"name":"Ammonium chloride wash solution (5.2.7)","prep":"10 g ammonium chloride को पानी में घोलकर 1 litre तक पतला करें। Ammonium hydroxide से इसे methyl red के प्रति बस पीला करें।"},{"name":"Ammonium chloride (5.2.8)","prep":"ठोस (Solid)।"},{"name":"Hydrochloric acid (5.2.9)","prep":"r.d. = 1.16."},{"name":"Ammonium sulphide solution (5.2.10)","prep":"Ammonium hydroxide (1:9) को hydrogen sulphide gas से संतृप्त करें।"},{"name":"Ammonium persulphate (5.2.11)","prep":"ठोस (Solid)।"},{"name":"Ammonium sulphide wash solution (5.2.12)","prep":"10 ml ammonium sulphide solution को 1 litre ऐसे पानी में डालें जिसमें 10 g ammonium chloride और ammonium hydroxide की कुछ बूँदें हों।"},{"name":"Bromine water (5.2.13)","prep":"संतृप्त (Saturated)।"},{"name":"8 Hydroxyquinoline (oxine) solution (5.2.14)","prep":"5 g 8 hydroxyquinoline को 10 ml glacial acetic acid में घोलें। पानी से 100 ml तक पतला करें।"},{"name":"Dilute ammonium hydroxide (5.2.15)","prep":"1 : 99 (v/v)."}],"sampling":"नमूना IS 1817 के अनुसार लें और तैयार करें (IS 504, cl. 3; IS 1253, cl. 8.2) — DM/QA/SOP/04 देखें। प्रत्येक cast या प्रत्येक 1 000 kg या उसके भाग से एक नमूना लें (IS 1253, cl. 8.1)। Shot होने पर नमूने को पिघलाकर लगभग 6 mm मोटी bar के रूप में chill cast करें (IS 1253, cl. 8.3)। तैयार नमूने की drillings/millings का उपयोग करें। नमूने का द्रव्यमान: Table 5 के अनुसार।","procedure":["(5.3.1) Magnesium की मात्रा के अनुसार Table 5 में दिया नमूना द्रव्यमान सही-सही तौलें। इसे 250 ml चौड़े मुँह वाले Erlenmeyer flask में डालें। अधिक magnesium होने पर इतना नमूना लें जिसमें 0.05 g से अधिक magnesium न हो।","(5.3.2) नमूने को sodium hydroxide solution में घोलें; प्रति gram नमूने के लिए लगभग 6 g sodium hydroxide लें (Note 1 देखें)।","तीव्र प्रतिक्रिया शांत होने के बाद नमूने के decomposition को तेज़ करने के लिए flask को गर्म करें।","जब hydrogen का दिखाई देने वाला निकलना बंद हो जाए, तो गर्म गाढ़े solution में सावधानी से hydrogen peroxide की कुछ बूँदें डालें। इससे silicon, zinc और chromium का oxidation पूरा होता है (Note 2 देखें)।","150 ml तक पतला करें। 3 से 5 g sodium carbonate डालें। अच्छी तरह हिलाएँ और precipitate को बैठने दें।","Filter करें। Residue को गर्म sodium carbonate solution से धोएँ।","Residue में उपस्थित magnesium को 40 ml dilute hydrochloric acid (1:1) से मूल flask में घोलें। Filter को गर्म पानी से धोएँ।","(5.3.3) यदि नमूने में manganese, nickel नहीं है और copper 3 mg से अधिक नहीं है: methyl red indicator की कुछ बूँदें डालें। फिर solution के methyl red के प्रति पीला होने तक ammonium hydroxide और लगभग 5 g ammonium chloride डालें।","Precipitate को जमने दें। Filter करें और गर्म ammonium chloride wash solution से धोएँ।","यदि magnesium 0.02 g से अधिक है: precipitate सहित paper को मूल flask में रखें और 15 ml dilute hydrochloric acid से घोलें। गर्म पानी से 50 ml तक पतला करें। पहले की तरह अवक्षेपित करें, filter करें और गर्म ammonium chloride wash solution से धोएँ।","मिले हुए filtrate को methyl red के प्रति बस acidic करें और पहले की तरह magnesium अवक्षेपित करें।","(5.3.4) यदि नमूने में manganese, nickel और 3 mg से अधिक copper है: 5.3.2 से प्राप्त acid solution को ammonium hydroxide से neutralize करें। लगभग 5 g ammonium chloride और 5 ml ammonium sulphide solution डालें।","250 ml beaker में filter करें। Ammonium sulphide wash solution से धोएँ।","यदि 20 mg से अधिक magnesium है, तो कुछ magnesium sulphides के साथ नीचे जा सकता है। ऐसे में precipitate को 15 ml dilute hydrochloric acid से घोलें और 5.3.3 के अनुसार फिर से अवक्षेपित करें। Sulphides को filter करके धोएँ।","Filtrates को मिलाएँ। Ammonium sulphide निकालने के लिए तेज़ी से उबालें।","यदि उबालते समय solution acidic होने पर स्पष्ट sulphide precipitate बने (प्रायः nickel या tin), तो filter करें, धोएँ और filtrate को उबालें।","बचे हुए sulphur को अधिक bromine water से oxidize करें। रंग गायब होने तक उबालना जारी रखें (Note 3 देखें)।","(5.3.5) 5.3.3 या 5.3.4 से प्राप्त solution का आयतन 75 ml करें। Hot plate से हटाएँ। 10 ml bromine water डालें।","हिलाते हुए ammonium hydroxide से solution को alkaline करें और 15 बूँद अधिक डालें।","उपस्थित manganese के manganese dioxide के रूप में अवक्षेपित होने तक digest करें; solution को ammoniacal रखें। Coagulation में मदद के लिए solution के उबलना शुरू होते ही हिलाएँ। Filter करें और गर्म पानी से धोएँ।","(5.3.6) Hydrochloric acid से filtrate को methyl red के प्रति acidic करें। यदि indicator का रंग न टिके, तो bromine निकलने तक उबालें।","आयतन लगभग 150 ml करें। Ammonium hydroxide से neutralize करें। 5 ml ammonium acetate और 4 ml acetic acid डालें।","70 °C तक गर्म करें। Oxine solution थोड़ा अधिक मात्रा में डालें। Filter करें।","Filtrate में अधिक ammonium hydroxide डालें। हिलाते हुए 5 ml oxine solution डालें (0.015 g magnesium के लिए 5 ml पर्याप्त है; 0.03 g तक अधिक मात्रा के लिए 10 ml डालें)।","बस उबाल आने तक गर्म करें। आँच से हटाएँ और 15 से 20 min रखें। Filter करें और गर्म dilute ammonium hydroxide से धोएँ।","(5.3.7) <b>Gravimetric finish:</b> Magnesium oxinate precipitate को तौले हुए sintered-glass funnel पर filter करें। गर्म हल्के ammoniacal पानी से धोएँ।","100 से 105 °C पर सुखाएँ और dihydrate के रूप में तौलें। यदि oxinate की मात्रा कम हो, तो 5.3.8 की volumetric finish का उपयोग करें (Note 4 देखें)।"],"tables":[{"title":"Table 5 Magnesium — नमूने का द्रव्यमान (IS 504 Part 6, 5.3.1)","rows":[["Magnesium मात्रा, प्रतिशत (Magnesium Content)","लिया जाने वाला नमूना, g (Mass of Sample)"],["2.0 से अधिक","0.5 या कम"],["0.2 से अधिक, 2.0 तक","1"],["0.01 से अधिक, 0.2 तक","2"]]},{"title":"IS 1253 : 1992, Table 1 के अनुसार सीमाएँ (cl. 6.1)","rows":[["घटक (Constituent)","Grade 1 प्रतिशत","Grade 2 प्रतिशत"],["Magnesium, <i>Max</i>","1.0","0.5"],["Copper, zinc, magnesium, silicon और iron का कुल, <i>Max</i>","7.0","—"],["Copper, zinc, magnesium, silicon, iron, tin, arsenic और bismuth का कुल, <i>Max</i>","—","3.0"]]}],"calculation":["<b>Magnesium (5.3.7.1):</b> Magnesium, द्रव्यमान प्रतिशत = (A / B) × 6.98","जहाँ A = oxinate (dihydrate) का द्रव्यमान, g में; B = लिए गए नमूने का द्रव्यमान, g में।"],"reporting":"परिणाम को IS 2 : 1960 के अनुसार round off करें (IS 504, Foreword)। Significant places की संख्या IS 1253 में दिए specified value के समान रखें (IS 1253, Foreword)। Magnesium को IS 1253, Table 1 की Grade 1 / Grade 2 सीमाओं के सामने report करें।","notes":["Note 1 — अधिक silicon वाली alloys में नमूने को पहले weak alkali से और फिर strong alkali से उपचारित करें। Weak alkali से aluminium लगभग पूरा घुल जाता है; strong alkali से silicates के अवक्षेपण के बिना silicon घुल जाता है।","Note 2 — यदि chromium युक्त घटक पूरी तरह decompose नहीं होते, तो concentrated hydrochloric acid से उपचार के बाद कुछ magnesium युक्त अघुलनशील residue बचा रहेगा।","Note 3 — 1 प्रतिशत से अधिक manganese वाली alloys में manganese ammonium sulphide से पूरा अवक्षेपित नहीं हो सकता। तब manganese को पूरी तरह अलग करने के लिए filtrate में कुछ grams ammonium persulphate डालें।","Note 4 — IS 504 में अन्य finish (यहाँ उपयोग नहीं): potassium bromate–bromide / sodium thiosulphate से oxinate की volumetric finish (Part 6, 5.3.8); oxinate की मात्रा कम होने पर इसका उपयोग करें।"]}},{"id":"WI-42","no":"DM/QA/WI/42","type":"WI","cat":"Aluminium","std":["is1253","is504"],"keywords":"aluminium al purity impurities copper zinc magnesium silicon iron tin manganese shot notch bar wire ingot silicon in aluminium (gravimetric)","en":{"short_title":"Silicon in Aluminium (Gravimetric)","title":"Determination of Silicon in Aluminium — Gravimetric Method (IS 504 Part 1 : 2002)","purpose":"To determine silicon in aluminium (shot / notch bar / other shapes) used for iron and steel making, for the total-impurity limits of IS 1253 : 1992, Table 1.","scope":"Silicon over 0.3 percent in aluminium for iron and steel manufacture (IS 1253 : 1992). In case of dispute, the IS 504 method is the referee method (IS 1253, cl. 6.2).","reference":"IS 504 (Part 1) : 2002 (Second Revision, Reaffirmed 2023), cl. 3, 4 and 7; IS 1253 : 1992 (Third Revision, Reaffirmed 2022), cl. 6, 8 and Table 1.","range":"Silicon over 0.3 percent (cl. 7).","principle":"Silicon is converted to sodium silicate by alkaline attack. After acidification and removal of interfering elements, silica is found by hydrofluorization of the residue (cl. 7.1).","apparatus":["Stainless steel beaker or nickel beaker (cl. 7.3)","Hot plate","Rubber-tipped glass rod","Low ash medium texture filter paper","Platinum crucible","Desiccator","Furnace for 500 °C and 900 to 950 °C","Analytical balance; burettes and pipettes"],"reagents":[{"name":"Quality of reagents (IS 504, cl. 4)","prep":"Use analytical grade reagents and reagent grade water (see IS 1070), unless stated otherwise."},{"name":"Sodium hydroxide solution (7.2.1)","prep":"50 percent (m/v)."},{"name":"Hydrogen peroxide (7.2.2)","prep":"20 volumes."},{"name":"Sulphuric acid (7.2.3)","prep":"r.d. = 1.84."},{"name":"Sulphuric acid – perchloric acid mixture (7.2.4)","prep":"Add 624 ml of sulphuric acid (r.d. = 1.84) and 85 ml of perchloric acid (70 percent) to 315 ml of water. Mix and make up to 1 litre."},{"name":"Perchloric acid solution (7.2.5)","prep":"Add 600 ml of perchloric acid (70 percent) to 400 ml of water and mix."},{"name":"Nitric acid (7.2.6)","prep":"r.d. = 1.42."},{"name":"Sulphurous acid (7.2.7)","prep":"Saturate water with sulphur dioxide gas. Prepare fresh as needed."},{"name":"Dilutions 1:1, 1:3 and 1:99 (v/v) (7.2.8)","prep":"Printed in IS as 'Sulphurous Acid — 1:1, 1:3, and 1:99 (v/v)'; the procedure (7.3.3, 7.3.4, 7.3.6) uses dilute sulphuric acid 1:3, 1:99 and 1:1."},{"name":"Hydrochloric acid (7.2.9)","prep":"r.d. 1.16."},{"name":"Dilute hydrochloric acid (7.2.11)","prep":"1 : 99 (v/v)."},{"name":"Hydrofluoric acid (7.2.12)","prep":"40 percent. <i>Note — Hydrofluoric acid is extremely irritating and corrosive to skin and mucous membrane. It causes severe skin burns that are slow to heal. If it touches the skin, wash well with water and get medical help at once.</i>"}],"sampling":"Draw and prepare the sample as per IS 1817 (IS 504, cl. 3; IS 1253, cl. 8.2) — see DM/QA/SOP/04. Take one sample for each cast or for every 1 000 kg or part of it (IS 1253, cl. 8.1). For shot, melt the sample and chill cast it as a bar about 6 mm thick (IS 1253, cl. 8.3). Use drillings/millings of the prepared sample. Sample mass: as per Table 2.","procedure":["(7.3.1) Weigh accurately the sample mass given in Table 2, as per the silicon content. Transfer it to a stainless steel beaker or a nickel beaker.","(7.3.2) Add 12 ml of sodium hydroxide solution (50 percent) per gram of sample.","When the reaction is complete, wash down the cover and sides of the vessel with a small jet of hot water. Keep the volume as low as possible.","Place on the hot plate and evaporate carefully to a syrupy state.","Add hydrogen peroxide drop by drop (about 30 drops) and evaporate again. Add more hydrogen peroxide drop by drop until the solution is fully oxidized.","Remove the vessel from the hot plate and cool. Wash the sides with 10 ml of sulphuric acid–perchloric acid mixture.","Rinse the nickel vessel first with hot water, then with a few ml of perchloric acid solution mixed with an equal volume of water. Clean the vessel well with a rubber-tipped glass rod. Finally rinse with hot water.","(7.3.3) Add 5 ml of nitric acid and a few ml of sulphurous acid. Evaporate to dense white fumes. Cover, fume for 15 min and cool.","Add 100 ml of water and 10 ml of dilute sulphuric acid (1:3). Stir well and heat until the soluble salts dissolve. If manganese dioxide is present, dissolve it with a few drops of hydrogen peroxide or sulphurous acid.","(7.3.4) Add paper pulp. Filter on a low ash medium texture paper.","Remove all silica from the beaker with a rubber-tipped glass rod. Wash the paper and contents well with dilute sulphuric acid (1:99).","Recover silica from the filtrate: evaporate, fume and proceed as in 7.3.3. Add the recovered silica to the main silica residue.","Place the papers and precipitate in a platinum crucible. Dry and ignite slowly at 500 °C until free of carbon. Then heat at 900 to 950 °C for 25 min.","Cool in a desiccator and weigh. Ignite again at the same temperature to check for constant mass.","(7.3.6) Moisten the residue with a few drops of water. Add 5 to 10 drops of dilute sulphuric acid (1:1) and a few ml of hydrofluoric acid.","Evaporate to dryness, ignite at 900 °C, cool and weigh. Repeat the hydrofluoric acid treatment and ignite to constant weight. The loss in weight is silica.","(7.3.7) Carry out a blank determination with the same procedure and the same amounts of all reagents, but without the sample."],"tables":[{"title":"Table 2 Silicon — mass of sample (IS 504 Part 1, 7.3.1)","rows":[["Silicon Content, Percent","Mass in g of the Sample to be Taken"],["Over 0.3 up to 1","2"],["Over 1 up to 3","1"],["Over 3 up to 7","0.5"],["Over 7","0.25"]]},{"title":"Limits as per IS 1253 : 1992, Table 1 (cl. 6.1)","rows":[["Constituent","Grade 1 Percent","Grade 2 Percent"],["Total of copper, zinc, magnesium, silicon and iron, <i>Max</i>","7.0","—"],["Total of copper, zinc, magnesium, silicon, iron, tin, arsenic and bismuth, <i>Max</i>","—","3.0"]]}],"calculation":["<b>Silicon (7.4):</b> Total silicon, percent = [(A − B) / C] × 46.72","where A = mass in g of silica found in 7.3.6 (difference in weight before and after HF treatment); B = mass in g of silica in the blank; C = mass in g of sample taken."],"reporting":"Round off the result as per IS 2 : 1960 (IS 504, Foreword). Keep the same number of significant places as the specified value in IS 1253 (IS 1253, Foreword). Silicon has no separate limit in IS 1253, Table 1; add it to the totals and report against the Grade 1 / Grade 2 total limits.","notes":["If lead is present (7.3.5), wash the main silica residue with hot ammonium acetate solution and keep the extract separately for determination of lead (Part 1, cl. 8). Or, after fuming, take up with 5 ml of hydrochloric acid and 100 ml of hot water, filter and wash with hot dilute hydrochloric acid (7.3.5.1).","Other methods in IS 504 (not used here): spectrophotometric (molybdenum blue, 815 nm) for silicon up to 0.10 percent (Part 1, cl. 5); molybdenum yellow photometric (about 400 nm) for 0.02 to 0.3 percent (Part 1, cl. 6)."]},"rev":"00","dept":"Quality","hi":{"short_title":"Aluminium में Si (Gravimetric)","title":"Aluminium में Silicon का निर्धारण — Gravimetric विधि (IS 504 Part 1 : 2002)","purpose":"Iron और steel निर्माण में उपयोग होने वाले aluminium (shot / notch bar / अन्य आकार) में silicon ज्ञात करना, IS 1253 : 1992, Table 1 की कुल-अशुद्धि सीमाओं के लिए।","scope":"Iron और steel निर्माण हेतु aluminium (IS 1253 : 1992) में 0.3 प्रतिशत से अधिक silicon। विवाद की स्थिति में IS 504 की विधि referee विधि है (IS 1253, cl. 6.2)।","reference":"IS 504 (Part 1) : 2002 (Second Revision, Reaffirmed 2023), cl. 3, 4 और 7; IS 1253 : 1992 (Third Revision, Reaffirmed 2022), cl. 6, 8 और Table 1।","range":"0.3 प्रतिशत से अधिक silicon (cl. 7)।","principle":"Alkaline attack द्वारा silicon को sodium silicate में बदला जाता है। Acidic करने और बाधक तत्व हटाने के बाद residue के hydrofluorization द्वारा silica ज्ञात की जाती है (cl. 7.1)।","apparatus":["Stainless steel beaker या nickel beaker (cl. 7.3)","Hot plate","Rubber-tipped glass rod","Low ash medium texture filter paper","Platinum crucible","Desiccator","500 °C और 900 से 950 °C के लिए furnace","Analytical balance; burettes और pipettes"],"reagents":[{"name":"Reagents की गुणवत्ता (Quality of reagents) (IS 504, cl. 4)","prep":"जब तक अलग से न कहा गया हो, analytical grade reagents और reagent grade water (IS 1070 देखें) का उपयोग करें।"},{"name":"Sodium hydroxide solution (7.2.1)","prep":"50 प्रतिशत (m/v)।"},{"name":"Hydrogen peroxide (7.2.2)","prep":"20 volumes।"},{"name":"Sulphuric acid (7.2.3)","prep":"r.d. = 1.84."},{"name":"Sulphuric acid – perchloric acid mixture (7.2.4)","prep":"315 ml पानी में 624 ml sulphuric acid (r.d. = 1.84) और 85 ml perchloric acid (70 प्रतिशत) डालें। मिलाएँ और 1 litre तक बनाएँ।"},{"name":"Perchloric acid solution (7.2.5)","prep":"400 ml पानी में 600 ml perchloric acid (70 प्रतिशत) डालें और मिलाएँ।"},{"name":"Nitric acid (7.2.6)","prep":"r.d. = 1.42."},{"name":"Sulphurous acid (7.2.7)","prep":"पानी को sulphur dioxide gas से संतृप्त करें। आवश्यकता अनुसार ताज़ा बनाएँ।"},{"name":"Dilutions 1:1, 1:3 और 1:99 (v/v) (7.2.8)","prep":"IS में 'Sulphurous Acid — 1:1, 1:3, and 1:99 (v/v)' छपा है; विधि (7.3.3, 7.3.4, 7.3.6) में dilute sulphuric acid 1:3, 1:99 और 1:1 का उपयोग होता है।"},{"name":"Hydrochloric acid (7.2.9)","prep":"r.d. 1.16."},{"name":"Dilute hydrochloric acid (7.2.11)","prep":"1 : 99 (v/v)."},{"name":"Hydrofluoric acid (7.2.12)","prep":"40 प्रतिशत। <i>Note — Hydrofluoric acid त्वचा और mucous membrane के लिए अत्यंत उत्तेजक और संक्षारक है। इससे त्वचा पर गंभीर जलन होती है जो धीरे भरती है। त्वचा पर लगने पर पानी से अच्छी तरह धोएँ और तुरंत चिकित्सा सहायता लें।</i>"}],"sampling":"नमूना IS 1817 के अनुसार लें और तैयार करें (IS 504, cl. 3; IS 1253, cl. 8.2) — DM/QA/SOP/04 देखें। प्रत्येक cast या प्रत्येक 1 000 kg या उसके भाग से एक नमूना लें (IS 1253, cl. 8.1)। Shot होने पर नमूने को पिघलाकर लगभग 6 mm मोटी bar के रूप में chill cast करें (IS 1253, cl. 8.3)। तैयार नमूने की drillings/millings का उपयोग करें। नमूने का द्रव्यमान: Table 2 के अनुसार।","procedure":["(7.3.1) Silicon की मात्रा के अनुसार Table 2 में दिया नमूना द्रव्यमान सही-सही तौलें। इसे stainless steel beaker या nickel beaker में डालें।","(7.3.2) प्रति gram नमूने के लिए 12 ml sodium hydroxide solution (50 प्रतिशत)
