Repository: mishrachemist/mishrachemist.github.io

File: data/sop_list.json (part 20 of 26)
डालें।","प्रतिक्रिया पूरी होने पर cover और पात्र की दीवारों को गर्म पानी की पतली धार से धोकर नीचे करें। आयतन जितना हो सके कम रखें।","Hot plate पर रखें और सावधानी से syrup जैसा गाढ़ा होने तक evaporate करें।","Hydrogen peroxide बूँद-बूँद (लगभग 30 बूँद) डालें और फिर से evaporate करें। Solution पूरी तरह oxidize होने तक और hydrogen peroxide बूँद-बूँद डालें।","पात्र को hot plate से हटाएँ और ठंडा करें। दीवारों को 10 ml sulphuric acid–perchloric acid mixture से धोएँ।","Nickel पात्र को पहले गर्म पानी से, फिर बराबर आयतन पानी मिले कुछ ml perchloric acid solution से खंगालें। Rubber-tipped glass rod से पात्र अच्छी तरह साफ़ करें। अंत में गर्म पानी से खंगालें।","(7.3.3) 5 ml nitric acid और कुछ ml sulphurous acid डालें। घने सफ़ेद fumes आने तक evaporate करें। ढककर 15 min fume करें और ठंडा करें।","100 ml पानी और 10 ml dilute sulphuric acid (1:3) डालें। अच्छी तरह हिलाएँ और घुलनशील salts घुलने तक गर्म करें। Manganese dioxide हो तो hydrogen peroxide या sulphurous acid की कुछ बूँदों से घोलें।","(7.3.4) Paper pulp डालें। Low ash medium texture paper पर filter करें।","Rubber-tipped glass rod से beaker की सारी silica निकालें। Paper और उसकी सामग्री को dilute sulphuric acid (1:99) से अच्छी तरह धोएँ।","Filtrate से silica recover करें: evaporate करें, fume करें और 7.3.3 के अनुसार आगे बढ़ें। Recover हुई silica को मुख्य silica residue में मिलाएँ।","Papers और precipitate को platinum crucible में रखें। सुखाएँ और carbon मुक्त होने तक 500 °C पर धीरे-धीरे ignite करें। फिर 900 से 950 °C पर 25 min गर्म करें।","Desiccator में ठंडा करें और तौलें। स्थिर द्रव्यमान जाँचने के लिए उसी तापमान पर फिर से ignite करें।","(7.3.6) Residue को पानी की कुछ बूँदों से गीला करें। 5 से 10 बूँद dilute sulphuric acid (1:1) और कुछ ml hydrofluoric acid डालें।","सूखने तक evaporate करें, 900 °C पर ignite करें, ठंडा करके तौलें। Hydrofluoric acid उपचार दोहराएँ और स्थिर भार तक ignite करें। भार में कमी silica है।","(7.3.7) उसी विधि और सभी reagents की समान मात्रा के साथ, बिना नमूने के blank determination करें।"],"tables":[{"title":"Table 2 Silicon — नमूने का द्रव्यमान (IS 504 Part 1, 7.3.1)","rows":[["Silicon मात्रा, प्रतिशत (Silicon Content)","लिया जाने वाला नमूना, g (Mass of Sample)"],["0.3 से अधिक, 1 तक","2"],["1 से अधिक, 3 तक","1"],["3 से अधिक, 7 तक","0.5"],["7 से अधिक","0.25"]]},{"title":"IS 1253 : 1992, Table 1 के अनुसार सीमाएँ (cl. 6.1)","rows":[["घटक (Constituent)","Grade 1 प्रतिशत","Grade 2 प्रतिशत"],["Copper, zinc, magnesium, silicon और iron का कुल, <i>Max</i>","7.0","—"],["Copper, zinc, magnesium, silicon, iron, tin, arsenic और bismuth का कुल, <i>Max</i>","—","3.0"]]}],"calculation":["<b>Silicon (7.4):</b> कुल silicon, प्रतिशत = [(A − B) / C] × 46.72","जहाँ A = 7.3.6 में प्राप्त silica का द्रव्यमान, g में (HF उपचार से पहले और बाद के भार का अंतर); B = blank में silica का द्रव्यमान, g में; C = लिए गए नमूने का द्रव्यमान, g में।"],"reporting":"परिणाम को IS 2 : 1960 के अनुसार round off करें (IS 504, Foreword)। Significant places की संख्या IS 1253 में दिए specified value के समान रखें (IS 1253, Foreword)। IS 1253, Table 1 में silicon की अलग सीमा नहीं है; इसे कुल (totals) में जोड़ें और Grade 1 / Grade 2 की कुल सीमाओं के सामने report करें।","notes":["यदि lead उपस्थित है (7.3.5), तो मुख्य silica residue को गर्म ammonium acetate solution से धोएँ और lead निर्धारण (Part 1, cl. 8) के लिए extract को अलग रखें। या fuming के बाद 5 ml hydrochloric acid और 100 ml गर्म पानी से घोलें, filter करें और गर्म dilute hydrochloric acid से धोएँ (7.3.5.1)।","IS 504 में अन्य विधियाँ (यहाँ उपयोग नहीं): 0.10 प्रतिशत तक silicon के लिए spectrophotometric (molybdenum blue, 815 nm) (Part 1, cl. 5); 0.02 से 0.3 प्रतिशत के लिए molybdenum yellow photometric (लगभग 400 nm) (Part 1, cl. 6)।"]}},{"id":"WI-43","no":"DM/QA/WI/43","type":"WI","cat":"Aluminium","std":["is1253","is504"],"keywords":"aluminium al purity impurities copper zinc magnesium silicon iron tin manganese shot notch bar wire ingot iron in aluminium (dichromate)","en":{"short_title":"Iron in Aluminium (Dichromate)","title":"Determination of Iron in Aluminium — Potassium Dichromate Titrimetric Method (IS 504 Part 2 : 2002)","purpose":"To determine iron in aluminium (shot / notch bar / other shapes) used for iron and steel making, for the total-impurity limits of IS 1253 : 1992, Table 1.","scope":"Iron above 0.10 percent in aluminium for iron and steel manufacture (IS 1253 : 1992). In case of dispute, the IS 504 method is the referee method (IS 1253, cl. 6.2).","reference":"IS 504 (Part 2) : 2002 (Second Revision, Reaffirmed 2023), cl. 3, 4, 5.2.5, 6 and 7; IS 1253 : 1992 (Third Revision, Reaffirmed 2022), cl. 6, 8 and Table 1.","range":"Iron content above 0.10 percent (cl. 6).","principle":"All the iron is brought into solution by dissolving in acid mixture. Any trivalent iron is reduced to bivalent by stannous chloride. The whole iron is then titrated (oxidized) with potassium dichromate (cl. 6.1).","apparatus":["500 ml conical flask (cl. 6.2.2, 6.3)","2-litre volumetric flask","Hot plate","Analytical balance; burettes and pipettes"],"reagents":[{"name":"Quality of reagents (IS 504, cl. 4)","prep":"Use analytical grade reagents and reagent grade water (see IS 1070), unless stated otherwise."},{"name":"Stock iron solution, 1 000 mg/l (5.2.5)","prep":"Dissolve 1 g of pure iron (99.99 percent) in 1:1 hydrochloric acid and make up to 1 litre."},{"name":"Acid mixture (6.2.1)","prep":"Take 1 000 ml of distilled water in a clean 2-litre glass beaker. Add 450 ml of sulphuric acid slowly, with constant stirring and cooling under tap water. Then add 550 ml of hydrochloric acid slowly and stir to mix fully."},{"name":"Potassium dichromate solution, N/55.85 (6.2.2)","prep":"Take 1.755 8 g of potassium dichromate (dried at 110 °C for 1 h). Transfer it carefully to a 2-litre volumetric flask. Add 300 ml of water and shake until all crystals dissolve. Make up to the mark with water and shake well to mix. It is better to add a small volume of H<sub>2</sub>SO<sub>4</sub> while preparing the solution. Standardize as per cl. 7 (see procedure)."},{"name":"Stannous chloride solution, 10 percent (6.2.3)","prep":"Dissolve 10 g of stannous chloride in 10 ml of hydrochloric acid by heating on a hot plate. Cool and make up to 100 ml with water. Store in a plastic dropping bottle."},{"name":"Mercuric chloride solution, saturated (6.2.4)","prep":"Prepare a saturated solution of mercuric chloride in distilled water and store in a plastic container. <i>Note — Mercury and its compounds are highly poisonous. Take proper care while handling and disposing of them.</i>"},{"name":"Sodium diphenylamine sulphonate solution, 0.20 percent (6.2.5)","prep":"Dissolve 0.2 g of sodium diphenylamine sulphonate in 100 ml of distilled water. Store in a dropping bottle."},{"name":"Phosphoric–sulphuric acid mixture (6.2.6)","prep":"Take 500 ml of distilled water in a clean 1-litre beaker. Add 250 ml of sulphuric acid slowly, with constant stirring and cooling under tap water. To the cooled solution add 250 ml of phosphoric acid and mix well."}],"sampling":"Draw and prepare the sample as per IS 1817 (IS 504, cl. 3; IS 1253, cl. 8.2) — see DM/QA/SOP/04. Take one sample for each cast or for every 1 000 kg or part of it (IS 1253, cl. 8.1). For shot, melt the sample and chill cast it as a bar about 6 mm thick (IS 1253, cl. 8.3). Use drillings/millings of the prepared sample. Sample mass: 1.000 g.","procedure":["(6.3.1) Take 1.000 g of sample drillings in a clean 500 ml conical flask. Add 50 ml of acid mixture.","Wait until the reaction is complete and the solution is clear. If some drillings remain undissolved, heat gently on a hot plate until all the sample dissolves.","If the solution is yellow, heat it on a hot plate and decolourize by adding stannous chloride solution drop by drop. Add just enough; do not add in excess.","(6.3.2) Cool at once under tap water to room temperature. Add 10 ml of saturated mercuric chloride solution at one time and shake gently.","A silky white precipitate should appear. If it is black, discard the solution and repeat from the beginning.","(6.3.3) Add 10 ml of phosphoric–sulphuric acid mixture and 5-6 drops of sodium diphenylamine sulphonate indicator.","Titrate with potassium dichromate solution to a suitable violet colour.","<b>Standardization of potassium dichromate (cl. 7):</b> Take 10 ml of standard (stock) iron solution 1 000 mg/l. Add 50 ml of acid mixture and heat. If the colour is yellow, decolourize as above.","Add 10 ml of phosphoric–sulphuric acid mixture and 5-8 drops of sodium diphenylamine sulphonate indicator. Titrate with potassium dichromate solution to a stable violet colour.","If the potassium dichromate solution is exactly N/55.85, 10 ml of the 1 000 mg/l iron solution will use 10 ml of it. Otherwise find the factor F (see Calculation)."],"end_point":"Stable violet colour (sodium diphenylamine sulphonate indicator).","tables":[{"title":"Limits as per IS 1253 : 1992, Table 1 (cl. 6.1)","rows":[["Constituent","Grade 1 Percent","Grade 2 Percent"],["Total of copper, zinc, magnesium, silicon and iron, <i>Max</i>","7.0","—"],["Total of copper, zinc, magnesium, silicon, iron, tin, arsenic and bismuth, <i>Max</i>","—","3.0"]]}],"calculation":["<b>Iron (7):</b> Factor F = 10 ml / v, where v = volume in ml of dichromate used in the standardization. 1 000 ml of N/55.85 K<sub>2</sub>Cr<sub>2</sub>O<sub>7</sub> = 1 g of iron.","If the factor is 1.0: Iron, percent in sample = (ml of dichromate used × 100) / (1 000 × mass of sample); otherwise: Iron, percent in sample = (ml of dichromate used × F × 100) / (1 000 × mass of sample)."],"reporting":"Round off the result as per IS 2 : 1960 (IS 504, Foreword). Keep the same number of significant places as the specified value in IS 1253 (IS 1253, Foreword). Iron has no separate limit in IS 1253, Table 1; add it to the totals and report against the Grade 1 / Grade 2 total limits.","notes":["Other method in IS 504 (not used here): O-phenanthroline spectrophotometric method (510 nm) for iron 0.03 to 0.10 percent (Part 2, cl. 5)."]},"rev":"00","dept":"Quality","hi":{"short_title":"Aluminium में Fe (Dichromate)","title":"Aluminium में Iron का निर्धारण — Potassium Dichromate Titrimetric विधि (IS 504 Part 2 : 2002)","purpose":"Iron और steel निर्माण में उपयोग होने वाले aluminium (shot / notch bar / अन्य आकार) में iron ज्ञात करना, IS 1253 : 1992, Table 1 की कुल-अशुद्धि सीमाओं के लिए।","scope":"Iron और steel निर्माण हेतु aluminium (IS 1253 : 1992) में 0.10 प्रतिशत से अधिक iron। विवाद की स्थिति में IS 504 की विधि referee विधि है (IS 1253, cl. 6.2)।","reference":"IS 504 (Part 2) : 2002 (Second Revision, Reaffirmed 2023), cl. 3, 4, 5.2.5, 6 और 7; IS 1253 : 1992 (Third Revision, Reaffirmed 2022), cl. 6, 8 और Table 1।","range":"0.10 प्रतिशत से अधिक iron (cl. 6)।","principle":"Acid mixture में घोलकर सारा iron solution में लाया जाता है। Trivalent iron हो तो उसे stannous chloride से bivalent में reduce किया जाता है। फिर पूरे iron को potassium dichromate से titrate (oxidize) किया जाता है (cl. 6.1)।","apparatus":["500 ml conical flask (cl. 6.2.2, 6.3)","2-litre volumetric flask","Hot plate","Analytical balance; burettes और pipettes"],"reagents":[{"name":"Reagents की गुणवत्ता (Quality of reagents) (IS 504, cl. 4)","prep":"जब तक अलग से न कहा गया हो, analytical grade reagents और reagent grade water (IS 1070 देखें) का उपयोग करें।"},{"name":"Stock iron solution, 1 000 mg/l (5.2.5)","prep":"1 g शुद्ध iron (99.99 प्रतिशत) को 1:1 hydrochloric acid में घोलें और 1 litre तक बनाएँ।"},{"name":"Acid mixture (6.2.1)","prep":"साफ़ 2-litre glass beaker में 1 000 ml distilled water लें। लगातार हिलाते हुए और नल के पानी में ठंडा करते हुए धीरे-धीरे 450 ml sulphuric acid डालें। फिर धीरे-धीरे 550 ml hydrochloric acid डालें और पूरी तरह मिलाएँ।"},{"name":"Potassium dichromate solution, N/55.85 (6.2.2)","prep":"1.755 8 g potassium dichromate (110 °C पर 1 h सुखाया हुआ) लें। इसे सावधानी से 2-litre volumetric flask में डालें। 300 ml पानी डालें और सभी crystals घुलने तक हिलाएँ। पानी से निशान तक भरें और अच्छी तरह मिलाएँ। Solution बनाते समय थोड़ा H<sub>2</sub>SO<sub>4</sub> डालना बेहतर है। cl. 7 के अनुसार मानकीकरण करें (procedure देखें)।"},{"name":"Stannous chloride solution, 10 प्रतिशत (6.2.3)","prep":"10 g stannous chloride को hot plate पर गर्म करके 10 ml hydrochloric acid में घोलें। ठंडा करें और पानी से 100 ml बनाएँ। Plastic dropping bottle में रखें।"},{"name":"Mercuric chloride solution, saturated (6.2.4)","prep":"Distilled water में mercuric chloride का संतृप्त solution बनाएँ और plastic container में रखें। <i>Note — Mercury और उसके यौगिक अत्यधिक विषैले हैं। इन्हें संभालते और निपटाते समय उचित सावधानी रखें।</i>"},{"name":"Sodium diphenylamine sulphonate solution, 0.20 प्रतिशत (6.2.5)","prep":"0.2 g sodium diphenylamine sulphonate को 100 ml distilled water में घोलें। Dropping bottle में रखें।"},{"name":"Phosphoric–sulphuric acid mixture (6.2.6)","prep":"साफ़ 1-litre beaker में 500 ml distilled water लें। लगातार हिलाते हुए और नल के पानी में ठंडा करते हुए धीरे-धीरे 250 ml sulphuric acid डालें। ठंडे solution में 250 ml phosphoric acid डालें और अच्छी तरह मिलाएँ।"}],"sampling":"नमूना IS 1817 के अनुसार लें और तैयार करें (IS 504, cl. 3; IS 1253, cl. 8.2) — DM/QA/SOP/04 देखें। प्रत्येक cast या प्रत्येक 1 000 kg या उसके भाग से एक नमूना लें (IS 1253, cl. 8.1)। Shot होने पर नमूने को पिघलाकर लगभग 6 mm मोटी bar के रूप में chill cast करें (IS 1253, cl. 8.3)। तैयार नमूने की drillings/millings का उपयोग करें। नमूने का द्रव्यमान: 1.000 g।","procedure":["(6.3.1) 1.000 g नमूना drillings साफ़ 500 ml conical flask में लें। 50 ml acid mixture डालें।","प्रतिक्रिया पूरी होने और solution साफ़ होने तक प्रतीक्षा करें। यदि कुछ drillings न घुलें, तो पूरा नमूना घुलने तक hot plate पर हल्का गर्म करें।","यदि solution पीला है, तो hot plate पर गर्म करें और stannous chloride solution बूँद-बूँद डालकर रंगहीन करें। बस पर्याप्त मात्रा डालें; अधिक न डालें।","(6.3.2) तुरंत नल के पानी में कमरे के तापमान तक ठंडा करें। एक बार में 10 ml saturated mercuric chloride solution डालें और धीरे से हिलाएँ।","रेशमी सफ़ेद precipitate दिखना चाहिए। यदि यह काला हो, तो solution फेंक दें और शुरू से दोहराएँ।","(6.3.3) 10 ml phosphoric–sulphuric acid mixture और sodium diphenylamine sulphonate indicator की 5-6 बूँदें डालें।","Potassium dichromate solution से उपयुक्त बैंगनी (violet) रंग तक titrate करें।","<b>Potassium dichromate का मानकीकरण (cl. 7):</b> 10 ml standard (stock) iron solution 1 000 mg/l लें। 50 ml acid mixture डालें और गर्म करें। रंग पीला हो तो ऊपर बताए अनुसार रंगहीन करें।","10 ml phosphoric–sulphuric acid mixture और sodium diphenylamine sulphonate indicator की 5-8 बूँदें डालें। Potassium dichromate solution से स्थिर बैंगनी रंग तक titrate करें।","यदि potassium dichromate solution ठीक N/55.85 है, तो 1 000 mg/l iron solution के 10 ml में इसका 10 ml लगेगा। अन्यथा factor F ज्ञात करें (गणना देखें)।"],"end_point":"स्थिर बैंगनी (violet) रंग (sodium diphenylamine sulphonate indicator)।","tables":[{"title":"IS 1253 : 1992, Table 1 के अनुसार सीमाएँ (cl. 6.1)","rows":[["घटक (Constituent)","Grade 1 प्रतिशत","Grade 2 प्रतिशत"],["Copper, zinc, magnesium, silicon और iron का कुल, <i>Max</i>","7.0","—"],["Copper, zinc, magnesium, silicon, iron, tin, arsenic और bismuth का कुल, <i>Max</i>","—","3.0"]]}],"calculation":["<b>Iron (7):</b> Factor F = 10 ml / v, जहाँ v = मानकीकरण में लगा dichromate, ml में। 1 000 ml N/55.85 K<sub>2</sub>Cr<sub>2</sub>O<sub>7</sub> = 1 g iron।","यदि factor 1.0 है: नमूने में Iron, प्रतिशत = (लगा dichromate ml × 100) / (1 000 × नमूने का द्रव्यमान); अन्यथा: नमूने में Iron, प्रतिशत = (लगा dichromate ml × F × 100) / (1 000 × नमूने का द्रव्यमान)।"],"reporting":"परिणाम को IS 2 : 1960 के अनुसार round off करें (IS 504, Foreword)। Significant places की संख्या IS 1253 में दिए specified value के समान रखें (IS 1253, Foreword)। IS 1253, Table 1 में iron की अलग सीमा नहीं है; इसे कुल (totals) में जोड़ें और Grade 1 / Grade 2 की कुल सीमाओं के सामने report करें।","notes":["IS 504 में अन्य विधि (यहाँ उपयोग नहीं): 0.03 से 0.10 प्रतिशत iron के लिए O-phenanthroline spectrophotometric विधि (510 nm) (Part 2, cl. 5)।"]}},{"id":"WI-44","no":"DM/QA/WI/44","type":"WI","cat":"Aluminium","std":["is1253","is504"],"keywords":"aluminium al purity impurities copper zinc magnesium silicon iron tin manganese shot notch bar wire ingot tin in aluminium (iodimetric)","en":{"short_title":"Tin in Aluminium (Iodimetric)","title":"Determination of Tin in Aluminium — Iodimetric Method (IS 504 Part 9 : 2002)","purpose":"To determine tin in aluminium (shot / notch bar / other shapes) used for iron and steel making, and to check it against the limits of IS 1253 : 1992, Table 1.","scope":"Tin in aluminium for iron and steel manufacture (IS 1253 : 1992); tin is limited for Grade 2. In case of dispute, the IS 504 method is the referee method (IS 1253, cl. 6.2).","reference":"IS 504 (Part 9) : 2002 (Second Revision, Reaffirmed 2023), cl. 3, 4 and 5; IS 1253 : 1992 (Third Revision, Reaffirmed 2022), cl. 6, 8 and Table 1.","principle":"Tin in the sample is fully dissolved in hydrochloric acid in the presence of antimony. The stannous chloride formed is titrated with standard potassium iodate solution under a carbon dioxide atmosphere (cl. 5.1).","apparatus":["500 ml conical (Erlenmeyer) flask with a three-holed rubber stopper (cl. 5.2 and Fig. 1).","Stopper holes: inlet tube for carbon dioxide; air condenser (290 mm, 12 mm bore); hole for the burette. Keep the burette hole closed with a glass rod until the titration starts.","Gas flow: pass a very slow stream of carbon dioxide through the flask during reduction. When reduction is complete, increase the flow to keep a protective cover of carbon dioxide during cooling and titration.","Analytical balance; burettes and pipettes"],"reagents":[{"name":"Quality of reagents (IS 504, cl. 4)","prep":"Use analytical grade reagents and reagent grade water (see IS 1070), unless stated otherwise."},{"name":"Antimony (5.3.1)","prep":"Metallic powder."},{"name":"Aluminium sheet or rolled foil (5.3.2)","prep":"Tin free."},{"name":"Dilute hydrochloric acid (5.3.3)","prep":"1 : 2 (v/v)."},{"name":"Carbon dioxide (5.3.4)","prep":"Gas."},{"name":"Starch – potassium iodide solution (5.3.5)","prep":"Make a paste of 1 g of soluble starch in about 5 ml of water. Add it to 100 ml of boiling water. Cool, add 40 g of potassium iodide and stir until it dissolves. Prepare fresh as needed."},{"name":"Standard potassium iodate solution, 0.025 N (5.3.6)","prep":"Dissolve 0.892 g of potassium iodate (dried at 180 °C) in 200 ml of water containing 1 g of sodium hydroxide. Add 10 g of potassium iodide. When dissolved, dilute to 1 litre in a volumetric flask. Standardize against the tin solution of 5.3.7."},{"name":"Standard tin solution (5.3.7)","prep":"Dissolve 1 g of tin in a covered 400 ml beaker in 300 ml of dilute hydrochloric acid (1:1), warming gently until the metal dissolves. If it dissolves with difficulty, add 0.05 to 0.1 g of potassium chlorate. Cool and dilute to 1 litre in a volumetric flask."}],"sampling":"Draw and prepare the sample as per IS 1817 (IS 504, cl. 3; IS 1253, cl. 8.2) — see DM/QA/SOP/04. Take one sample for each cast or for every 1 000 kg or part of it (IS 1253, cl. 8.1). For shot, melt the sample and chill cast it as a bar about 6 mm thick (IS 1253, cl. 8.3). Use drillings/millings of the prepared sample. Sample mass: 2 to 5 g.","procedure":["(5.4.1) Weigh accurately 2 to 5 g of sample into a 500 ml flask. Add 0.25 g of powdered antimony and 150 ml of dilute hydrochloric acid (1:2).","After the reaction stops, heat the flask, finally boiling for about 10 min, to dissolve all the tin.","Filter and wash with dilute hydrochloric acid. Discard the residue. Return the filtrate to the original flask.","(5.4.2) Add 0.25 g of powdered antimony and 0.5 g of tin-free aluminium sheet or rolled foil. (If silicon is low, aluminium may not be needed.)","Stopper the flask and assemble the apparatus as in Fig. 1 of IS 504 (Part 9) (see Apparatus). Start a slow stream of carbon dioxide through the flask.","Heat gently until the aluminium fully dissolves. Boil for 10 min.","Increase the gas flow to prevent back pressure, and cool.","As soon as it is cold, with carbon dioxide still flowing, open the stoppered hole. Add 5 ml of fresh starch–potassium iodide solution from a pipette.","Insert the tip of the burette containing standard potassium iodate solution of suitable strength. Titrate to a blue colour.","(5.4.3) Carry out a blank determination as in 5.4.1 and 5.4.2, using the same amounts of all reagents, but without the sample."],"end_point":"Blue colour (starch–potassium iodide).","tables":[{"title":"Limits as per IS 1253 : 1992, Table 1 (cl. 6.1)","rows":[["Constituent","Grade 1 Percent","Grade 2 Percent"],["Tin, <i>Max</i>","—","0.2"],["Total of copper, zinc, magnesium, silicon, iron, tin, arsenic and bismuth, <i>Max</i>","—","3.0"]]}],"calculation":["<b>Tin (5.5):</b> Tin, percent by mass = [(A − B) × C / D] × 100","where A = volume in ml of standard potassium iodate solution used for the sample; B = volume in ml used for the blank; C = tin equivalent of the standard potassium iodate solution in g/ml; D = mass in g of sample taken."],"reporting":"Round off the result as per IS 2 : 1960 (IS 504, Foreword). Keep the same number of significant places as the specified value in IS 1253 (IS 1253, Foreword). Report tin against the Grade 2 limit of IS 1253, Table 1."},"rev":"00","dept":"Quality","hi":{"short_title":"Aluminium में Sn (Iodimetric)","title":"Aluminium में Tin का निर्धारण — Iodimetric विधि (IS 504 Part 9 : 2002)","purpose":"Iron और steel निर्माण में उपयोग होने वाले aluminium (shot / notch bar / अन्य आकार) में tin ज्ञात करना और इसे IS 1253 : 1992, Table 1 की सीमाओं से जाँचना।","scope":"Iron और steel निर्माण हेतु aluminium (IS 1253 : 1992) में tin; tin की सीमा Grade 2 के लिए है। विवाद की स्थिति में IS 504 की विधि referee विधि है (IS 1253, cl. 6.2)।","reference":"IS 504 (Part 9) : 2002 (Second Revision, Reaffirmed 2023), cl. 3, 4 और 5; IS 1253 : 1992 (Third Revision, Reaffirmed 2022), cl. 6, 8 और Table 1।","principle":"Antimony की उपस्थिति में नमूने का tin hydrochloric acid में पूरी तरह घोला जाता है। बने stannous chloride को carbon dioxide वातावरण में standard potassium iodate solution से titrate किया जाता है (cl. 5.1)।","apparatus":["तीन छेद वाले rubber stopper के साथ 500 ml conical (Erlenmeyer) flask (cl. 5.2 और Fig. 1)।","Stopper के छेद: carbon dioxide के लिए inlet tube; air condenser (290 mm, 12 mm bore); burette के लिए छेद। Titration शुरू होने तक burette वाले छेद को glass rod से बंद रखें।","गैस प्रवाह: reduction के दौरान flask में carbon dioxide की बहुत धीमी धारा प्रवाहित करें। Reduction पूरा होने पर ठंडा करने और titration के दौरान carbon dioxide का सुरक्षात्मक आवरण बनाए रखने के लिए प्रवाह बढ़ाएँ।","Analytical balance; burettes और pipettes"],"reagents":[{"name":"Reagents की गुणवत्ता (Quality of reagents) (IS 504, cl. 4)","prep":"जब तक अलग से न कहा गया हो, analytical grade reagents और reagent grade water (IS 1070 देखें) का उपयोग करें।"},{"name":"Antimony (5.3.1)","prep":"धात्विक powder (Metallic powder)।"},{"name":"Aluminium sheet या rolled foil (5.3.2)","prep":"Tin मुक्त (Tin free)।"},{"name":"Dilute hydrochloric acid (5.3.3)","prep":"1 : 2 (v/v)."},{"name":"Carbon dioxide (5.3.4)","prep":"गैस (Gas)।"},{"name":"Starch – potassium iodide solution (5.3.5)","prep":"1 g soluble starch का लगभग 5 ml पानी में paste बनाएँ। इसे 100 ml उबलते पानी में डालें। ठंडा करें, 40 g potassium iodide डालें और घुलने तक हिलाएँ। आवश्यकता अनुसार ताज़ा बनाएँ।"},{"name":"Standard potassium iodate solution, 0.025 N (5.3.6)","prep":"0.892 g potassium iodate (180 °C पर सुखाया हुआ) को 1 g sodium hydroxide युक्त 200 ml पानी में घोलें। 10 g potassium iodide डालें। घुलने पर volumetric flask में 1 litre तक पतला करें। 5.3.7 के tin solution से मानकीकरण करें।"},{"name":"Standard tin solution (5.3.7)","prep":"ढके हुए 400 ml beaker में 1 g tin को 300 ml dilute hydrochloric acid (1:1) में धातु घुलने तक हल्का गर्म करके घोलें। कठिनाई से घुले तो 0.05 से 0.1 g potassium chlorate डालें। ठंडा करें और volumetric flask में 1 litre तक पतला करें।"}],"sampling":"नमूना IS 1817 के अनुसार लें और तैयार करें (IS 504, cl. 3; IS 1253, cl. 8.2) — DM/QA/SOP/04 देखें। प्रत्येक cast या प्रत्येक 1 000 kg या उसके भाग से एक नमूना लें (IS 1253, cl. 8.1)। Shot होने पर नमूने को पिघलाकर लगभग 6 mm मोटी bar के रूप में chill cast करें (IS 1253, cl. 8.3)। तैयार नमूने की drillings/millings का उपयोग करें। नमूने का द्रव्यमान: 2 से 5 g।","procedure":["(5.4.1) 2 से 5 g नमूना सही-सही तौलकर 500 ml flask में लें। 0.25 g powdered antimony और 150 ml dilute hydrochloric acid (1:2) डालें।","प्रतिक्रिया रुकने के बाद flask को गर्म करें और अंत में लगभग 10 min उबालें, ताकि सारा tin घुल जाए।","Filter करें और dilute hydrochloric acid से धोएँ। Residue फेंक दें। Filtrate को मूल flask में वापस डालें।","(5.4.2) 0.25 g powdered antimony और 0.5 g tin-free aluminium sheet या rolled foil डालें। (Silicon कम हो तो aluminium की आवश्यकता नहीं भी हो सकती।)","Flask पर stopper लगाएँ और IS 504 (Part 9) के Fig. 1 के अनुसार apparatus जोड़ें (उपकरण देखें)। Flask में carbon dioxide की धीमी धारा शुरू करें।","Aluminium पूरी तरह घुलने तक हल्का गर्म करें। 10 min उबालें।","Back pressure रोकने के लिए gas का प्रवाह बढ़ाएँ और ठंडा करें।","ठंडा होते ही, carbon dioxide बहते रहते हुए, बंद छेद खोलें। Pipette से 5 ml ताज़ा starch–potassium iodide solution डालें।","उपयुक्त strength वाले standard potassium iodate solution से भरी burette की नोक डालें। नीले रंग तक titrate करें।","(5.4.3) 5.4.1 और 5.4.2 के अनुसार, सभी reagents की समान मात्रा के साथ, बिना नमूने के blank determination करें।"],"end_point":"नीला रंग (starch–potassium iodide)।","tables":[{"title":"IS 1253 : 1992, Table 1 के अनुसार सीमाएँ (cl. 6.1)","rows":[["घटक (Constituent)","Grade 1 प्रतिशत","Grade 2 प्रतिशत"],["Tin, <i>Max</i>","—","0.2"],["Copper, zinc, magnesium, silicon, iron, tin, arsenic और bismuth का कुल, <i>Max</i>","—","3.0"]]}],"calculation":["<b>Tin (5.5):</b> Tin, द्रव्यमान प्रतिशत = [(A − B) × C / D] × 100","जहाँ A = नमूने के लिए लगा standard potassium iodate solution, ml में; B = blank के लिए लगा आयतन, ml में; C = standard potassium iodate solution का tin equivalent, g/ml में; D = लिए गए नमूने का द्रव्यमान, g में।"],"reporting":"परिणाम को IS 2 : 1960 के अनुसार round off करें (IS 504, Foreword)। Significant places की संख्या IS 1253 में दिए specified value के समान रखें (IS 1253, Foreword)। Tin को IS 1253, Table 1 की Grade 2 सीमा के सामने report करें।"}},{"id":"WI-45","no":"DM/QA/WI/45","type":"WI","cat":"Aluminium","std":["is1253","is504"],"keywords":"aluminium al purity impurities copper zinc magnesium silicon iron tin manganese shot notch bar wire ingot manganese in aluminium (bismuthate)","en":{"short_title":"Manganese in Aluminium (Bismuthate)","title":"Determination of Manganese in Aluminium — Bismuthate Method (IS 504 Part 5 : 2002)","purpose":"To determine manganese in aluminium (shot / notch bar / other shapes) used for iron and steel making, when it is present or required.","scope":"Manganese 0.1 to 1.5 percent in aluminium for iron and steel manufacture. Manganese is not a specified constituent of IS 1253 : 1992, Table 1.","reference":"IS 504 (Part 5) : 2002 (Second Revision, Reaffirmed 2023), cl. 3, 4 and 5; IS 1253 : 1992 (Third Revision, Reaffirmed 2022), cl. 6 and 8.","range":"Manganese 0.1 to 1.5 percent (Part 5, scope).","principle":"Manganese is oxidized to permanganic acid by sodium bismuthate in nitric acid medium. The permanganate formed is titrated with standard ferrous ammonium sulphate solution (cl. 5.1).","apparatus":["500 ml beaker (cl. 5.3)","Asbestos Gooch crucible","Fritted glass crucible and dark-coloured stoppered bottle (5.2.8)","Analytical balance; burettes and pipettes"],"reagents":[{"name":"Quality of reagents (IS 504, cl. 4)","prep":"Use analytical grade reagents and reagent grade water (see IS 1070), unless stated otherwise."},{"name":"Nitric acid (5.2.1)","prep":"r.d. = 1.42."},{"name":"Sodium bismuthate (5.2.2)","prep":"Solid."},{"name":"Sulphurous acid (5.2.3)","prep":"Make about 5 percent solution of sulphur dioxide in water."},{"name":"Dilute nitric acid (5.2.4)","prep":"3 : 97 (v/v)."},{"name":"Phosphoric acid (5.2.5)","prep":"85 percent (m/v)."},{"name":"Standard ferrous ammonium sulphate solution, 0.03 N (5.2.6)","prep":"Dissolve 6 g of ferrous ammonium sulphate [Fe(NH<sub>4</sub>)<sub>2</sub>(SO<sub>4</sub>)<sub>2</sub>.6H<sub>2</sub>O] in cold dilute sulphuric acid (5:95). Make up to 500 ml with this acid. Mix well and keep in an amber-coloured glass-stoppered bottle."},{"name":"Standard sodium oxalate solution (5.2.7)","prep":"Dissolve 2.01 g of sodium oxalate in water and make up to 1 litre in a graduated flask."},{"name":"Standard potassium permanganate solution, 0.030 N (5.2.8)","prep":"Dissolve 0.958 g of potassium permanganate in water and dilute to 1 000 ml. Keep the solution in a dark place for two weeks. Filter without washing through a fritted glass crucible and store in a dark-coloured stoppered bottle. Standardize against standard sodium oxalate solution."}],"sampling":"Draw and prepare the sample as per IS 1817 (IS 504, cl. 3; IS 1253, cl. 8.2) — see DM/QA/SOP/04. Take one sample for each cast or for every 1 000 kg or part of it (IS 1253, cl. 8.1). For shot, melt the sample and chill cast it as a bar about 6 mm thick (IS 1253, cl. 8.3). Use drillings/millings of the prepared sample. Sample mass: as per Table 4.","procedure":["(5.3.1) Choose the sample mass and volume of sodium hydroxide solution from Table 4, as per the manganese content. Weigh the sample accurately and transfer it with the sodium hydroxide solution to a 500 ml beaker.","Treat the sample with 25 ml of sodium hydroxide solution (50 ml for 2 g of sample). Bring to boiling on a hot plate until all visible action stops.","For silicon content greater than 4 percent, concentrate the solution at this stage to about half volume.","Cool slightly. Add 60 ml of the acid mixture (100 ml for a 2 g sample). Wash down the sides of the beaker. Boil gently until solution is complete and nitrous fumes are expelled.","(5.3.2) Neutralize the solution with nitric acid and add 40 ml in excess. Boil the solution and add 0.5 g of sodium bismuthate. Boil for 2 to 3 min.","Dissolve the precipitated oxides of manganese with sulphurous acid, added drop by drop until the solution is clear. Boil to expel oxides of sulphur and nitrogen.","Dilute to about 100 ml with water. Cool the solution to 10 to 15 °C.","(5.3.3) Add about 0.5 g of sodium bismuthate (or 26 times the manganese content of the sample, but not less than 0.5 g). Agitate for 2 or 3 min.","Filter at once through an asbestos Gooch crucible. Wash with cold dilute nitric acid (3:97) until the washings are colourless. Reject the insoluble residue.","Keep the filtrate at 10 to 15 °C. Add 2 ml of syrupy phosphoric acid to the measured excess of standard ferrous ammonium sulphate solution.","Titrate the excess ferrous iron at once with standard permanganate solution to a faint pink colour.","(5.3.4) Carry out a blank determination with the same procedure, using the same amount of standard ferrous ammonium sulphate solution and other reagents as used in the titration, but without the sample."],"end_point":"Faint pink colour (permanganate).","tables":[{"title":"Table 4 Manganese — mass of sample and sodium hydroxide solution (IS 504 Part 5, 5.3.1)","rows":[["Manganese Content, Percent by Mass","Mass in g of the Sample to be Taken","Volume in ml of Sodium Hydroxide Solution Required"],["Over 1.0 up to 1.5","1","25"],["Over 0.25 up to 1.0","3","50"],["Over 0.1 up to 0.25","5","100"]]}],"calculation":["<b>Manganese (5.4):</b> Manganese, percent = (A − B) × C × 1.1 / D","where A = volume in ml of standard permanganate solution used for the blank; B = volume in ml of standard permanganate solution used for the excess of ferrous ammonium sulphate solution; C = normality of the standard permanganate solution; D = mass in g of sample taken."],"reporting":"Round off the result as per IS 2 : 1960 (IS 504, Foreword). Keep the same number of significant places as the specified value in IS 1253 (IS 1253, Foreword). Report manganese, percent.","notes":["Manganese is not a specified constituent of IS 1253, Table 1. Determine it only if present or required."]},"rev":"00","dept":"Quality","hi":{"short_title":"Aluminium में Mn (Bismuthate)","title":"Aluminium में Manganese का निर्धारण — Bismuthate विधि (IS 504 Part 5 : 2002)","purpose":"Iron और steel निर्माण में उपयोग होने वाले aluminium (shot / notch bar / अन्य आकार) में manganese ज्ञात करना, जब यह उपस्थित हो या आवश्यक हो।","scope":"Iron और steel निर्माण हेतु aluminium में 0.1 से 1.5 प्रतिशत manganese। Manganese, IS 1253 : 1992, Table 1 का specified घटक नहीं है।","reference":"IS 504 (Part 5) : 2002 (Second Revision, Reaffirmed 2023), cl. 3, 4 और 5; IS 1253 : 1992 (Third Revision, Reaffirmed 2022), cl. 6 और 8।","range":"0.1 से 1.5 प्रतिशत manganese (Part 5, scope)।","principle":"Nitric acid माध्यम में sodium bismuthate द्वारा manganese को permanganic acid में oxidize किया जाता है। बने permanganate को standard ferrous ammonium sulphate solution से titrate किया जाता है (cl. 5.1)।","apparatus":["500 ml beaker (cl. 5.3)","Asbestos Gooch crucible","Fritted glass crucible और गहरे रंग की stoppered bottle (5.2.8)","Analytical balance; burettes और pipettes"],"reagents":[{"name":"Reagents की गुणवत्ता (Quality of reagents) (IS 504, cl. 4)","prep":"जब तक अलग से न कहा गया हो, analytical grade reagents और reagent grade water (IS 1070 देखें) का उपयोग करें।"},{"name":"Nitric acid (5.2.1)","prep":"r.d. = 1.42."},{"name":"Sodium bismuthate (5.2.2)","prep":"ठोस (Solid)।"},{"name":"Sulphurous acid (5.2.3)","prep":"पानी में sulphur dioxide का लगभग 5 प्रतिशत solution बनाएँ।"},{"name":"Dilute nitric acid (5.2.4)","prep":"3 : 97 (v/v)."},{"name":"Phosphoric acid (5.2.5)","prep":"85 प्रतिशत (m/v)।"},{"name":"Standard ferrous ammonium sulphate solution, 0.03 N (5.2.6)","prep":"6 g ferrous ammonium sulphate [Fe(NH<sub>4</sub>)<sub>2</sub>(SO<sub>4</sub>)<sub>2</sub>.6H<sub>2</sub>O] को ठंडे dilute sulphuric acid (5:95) में घोलें। इसी acid से 500 ml बनाएँ। अच्छी तरह मिलाएँ और amber रंग की glass-stoppered bottle में रखें।"},{"name":"Standard sodium oxalate solution (5.2.7)","prep":"2.01 g sodium oxalate को पानी में घोलें और graduated flask में 1 litre बनाएँ।"},{"name":"Standard potassium permanganate solution, 0.030 N (5.2.8)","prep":"0.958 g potassium permanganate को पानी में घोलकर 1 000 ml तक पतला करें। Solution को दो सप्ताह अंधेरे स्थान पर रखें। Fritted glass crucible से बिना धोए filter करें और गहरे रंग की stoppered bottle में रखें। Standard sodium oxalate solution से मानकीकरण करें।"}],"sampling":"नमूना IS 1817 के अनुसार लें और तैयार करें (IS 504, cl. 3; IS 1253, cl. 8.2) — DM/QA/SOP/04 देखें। प्रत्येक cast या प्रत्येक 1 000 kg या उसके भाग से एक नमूना लें (IS 1253, cl. 8.1)। Shot होने पर नमूने को पिघलाकर लगभग 6 mm मोटी bar के रूप में chill cast करें (IS 1253, cl. 8.3)। तैयार नमूने की drillings/millings का उपयोग करें। नमूने का द्रव्यमान: Table 4 के अनुसार।","procedure":["(5.3.1) Manganese की मात्रा के अनुसार नमूने का द्रव्यमान और sodium hydroxide solution का आयतन Table 4 से चुनें। नमूना सही-सही तौलें और sodium hydroxide solution के साथ 500 ml beaker में डालें।","नमूने को 25 ml sodium hydroxide solution से उपचारित करें (2 g नमूने के लिए 50 ml)। Hot plate पर उबाल पर लाएँ जब तक सारी दिखाई देने वाली क्रिया बंद न हो जाए।","4 प्रतिशत से अधिक silicon होने पर इसी चरण पर solution को लगभग आधे आयतन तक गाढ़ा करें।","थोड़ा ठंडा करें। 60 ml acid mixture डालें (2 g नमूने के लिए 100 ml)। Beaker की दीवारें धोकर नीचे करें। पूरा घुलने और nitrous fumes निकलने तक धीरे उबालें।","(5.3.2) Solution को nitric acid से neutralize करें और 40 ml अधिक डालें। Solution उबालें और 0.5 g sodium bismuthate डालें। 2 से 3 min उबालें।","अवक्षेपित manganese oxides को sulphurous acid से घोलें; solution साफ़ होने तक बूँद-बूँद डालें। Sulphur और nitrogen के oxides निकालने के लिए उबालें।","पानी से लगभग 100 ml तक पतला करें। Solution को 10 से 15 °C तक ठंडा करें।","(5.3.3) लगभग 0.5 g sodium bismuthate डालें (या नमूने की manganese मात्रा का 26 गुना, पर 0.5 g से कम नहीं)। 2 या 3 min हिलाएँ।","तुरंत asbestos Gooch crucible से filter करें। धोवन रंगहीन होने तक ठंडे dilute nitric acid (3:97) से धोएँ। अघुलनशील residue फेंक दें।","Filtrate का तापमान 10 से 15 °C रखें। मापे गए अधिक (measured excess) standard ferrous ammonium sulphate solution में 2 ml syrupy phosphoric acid डालें।","अतिरिक्त ferrous iron को तुरंत standard permanganate solution से हल्के गुलाबी रंग तक titrate करें।","(5.3.4) उसी विधि से, titration में प्रयुक्त standard ferrous ammonium sulphate solution और अन्य reagents की समान मात्रा के साथ, बिना नमूने के blank determination करें।"],"end_point":"हल्का गुलाबी रंग (permanganate)।","tables":[{"title":"Table 4 Manganese — नमूने का द्रव्यमान और sodium hydroxide solution (IS 504 Part 5, 5.3.1)","rows":[["Manganese मात्रा, द्रव्यमान प्रतिशत (Manganese Content)","लिया जाने वाला नमूना, g (Mass of Sample)","आवश्यक sodium hydroxide solution, ml (Volume Required)"],["1.0 से अधिक, 1.5 तक","1","25"],["0.25 से अधिक, 1.0 तक","3","50"],["0.1 से अधिक, 0.25 तक","5","100"]]}],"calculation":["<b>Manganese (5.4):</b> Manganese, प्रतिशत = (A − B) × C × 1.1 / D","जहाँ A = blank के titration में लगा standard permanganate solution, ml में; B = अतिरिक्त ferrous ammonium sulphate solution के titration में लगा standard permanganate solution, ml में; C = standard permanganate solution की normality; D = लिए गए नमूने का द्रव्यमान, g में।"],"reporting":"परिणाम को IS 2 : 1960 के अनुसार round off करें (IS 504, Foreword)। Significant places की संख्या IS 1253 में दिए specified value के समान रखें (IS 1253, Foreword)। Manganese को प्रतिशत में report करें।","notes":["Manganese, IS 1253, Table 1 का specified घटक नहीं है। इसे केवल उपस्थित होने या आवश्यक होने पर ज्ञात करें।"]}},{"id":"WI-46","no":"DM/QA/WI/46","type":"WI","cat":"FES dust","std":["is9252"],"keywords":"zinc zn fes dust bag filter fume extraction ferrocyanide edta zinc in fes dust (ferrocyanide)","en":{"short_title":"Zinc in FES Dust (Ferrocyanide)","title":"Determination of Zinc in FES (Fume Extraction System) Dust by Potassium Ferrocyanide Method — adapted from IS 9252 : 1979","purpose":"To find zinc (as Zn) in FES / bag-filter dust by the potassium ferrocyanide volumetric method of IS 9252 : 1979.","scope":"IS 9252 : 1979 gives methods for volumetric determination of zinc by (a) potassium ferrocyanide and (b) ethylenediamine tetraacetate (EDTA) (cl. 1.1). This WI covers method (a) only. The IS aims at a uniform method for zinc in various Indian Standards (0.3); it does not name FES dust. Its use for FES (Fume Extraction System) dust is a laboratory adaptation. Validate the method before use (ISO/IEC 17025:2017, cl. 7.2.2.1).","reference":"IS 9252 : 1979 (Reaffirmed 1998, 2015, 2020, 2024 as seen on copy), Clauses 0.5, 1, 2 and 3 (3.1 to 3.4); ISO/IEC 17025:2017, cl. 7.2.2.1","principle":"Decompose the sample with hydrochloric acid and nitric acid. Pass hydrogen sulphide gas to precipitate cadmium and copper. Add ammonium chloride, ammonium hydroxide and bromine water to the filtrate to remove iron and manganese. Add hydrochloric acid and titrate with potassium ferrocyanide standard solution, using uranyl salt indicator (3.1).","apparatus":["Analytical balance (weigh accurately, 3.3.1)","300-ml beaker (3.3.1); 500-ml beakers (3.3.2); 500-ml conical flasks (3.2.16.1, 3.3.6)","Watch glass (3.3.1, 3.3.5); filter paper and funnel (3.3.2, 3.3.3)","Hydrogen sulphide gas supply (3.2.6, 3.3.2)","Porcelain plate (spot plate) and glass rod for external indicator (3.3.8)","Brown bottle for storing potassium ferrocyanide standard solution (3.2.16.1)"],"reagents":[{"name":"Quality of reagents (2.1)","prep":"Use pure chemicals and distilled water (see IS : 1070-1977), unless stated otherwise. 'Pure chemicals' means chemicals that do not contain impurities which affect the results (Note)."},{"name":"Concentrated hydrochloric acid (3.2.1)","prep":"See IS :
