Repository: mishrachemist/mishrachemist.github.io

File: data/sop_list.json (part 21 of 26)
265-1976."},{"name":"Hydrochloric acid (3.2.2)","prep":"1 : 1, 1 : 2, 1 : 5 and 1 : 50."},{"name":"Nitric acid (3.2.3)","prep":"1 : 1."},{"name":"Sulphuric acid (3.2.4)","prep":"1 : 2."},{"name":"Ammonium hydroxide (3.2.5)","prep":""},{"name":"Hydrogen sulphide gas (3.2.6)","prep":""},{"name":"Bromine water (3.2.7)","prep":""},{"name":"Hydrogen peroxide (3.2.8)","prep":"1 : 10."},{"name":"Ammonium chloride (3.2.9)","prep":""},{"name":"Ammonium persulphate (3.2.10)","prep":""},{"name":"Ammonium carbonate (3.2.11)","prep":""},{"name":"Ammonium chloride wash solution (3.2.12)","prep":"Dissolve 20 g of ammonium chloride in water. Add 10 ml of ammonium hydroxide. Dilute to 1 litre."},{"name":"Litmus paper (3.2.13)","prep":""},{"name":"Hydrogen sulphide water (3.2.14)","prep":"Saturated."},{"name":"Uranyl salt indicator (3.2.15)","prep":"Dissolve 10 g of uranyl acetate or uranyl nitrate in water. Dilute to 100 ml."},{"name":"Potassium ferrocyanide standard solution (3.2.16)","prep":"Dissolve 21.6 g of potassium ferrocyanide in water. Dilute with water to 1 litre. Standardize as in 3.2.16.1 (see Standardisation table). Store in a brown bottle in a dark place. Restandardize before use."}],"sampling":"<b>Sample mass (3.3.1):</b> Weigh accurately 0.3 to 1 g of the sample.","procedure":["<b>Decomposition (cl. 3.3.1):</b> Weigh accurately 0.3 to 1 g of the sample into a 300-ml beaker. Cover with a watch glass and moisten with a little water.","Add 20 to 30 ml of hydrochloric acid. Heat gently to drive off sulphur (from sulphide) as hydrogen sulphide gas.","Add 10 ml of nitric acid. Continue heating to decompose the sample completely. Evaporate to near dryness.","Cool. Add 10 ml of hydrochloric acid (1 : 1) to dissolve soluble salts. Dilute with water to a 3 percent by volume hydrochloric acid solution.","<b>Removal of cadmium and copper (cl. 3.3.2):</b> Heat the solution to 80 to 90 °C. At once pass hydrogen sulphide gas for 20 to 30 minutes.","Let it stand a while. Filter, and wash the filter paper with hydrochloric acid (1 : 50) saturated with hydrogen sulphide gas. Collect the filtrate and washings in a 500-ml beaker. Keep it as the main solution.","<b>(cl. 3.3.3)</b> Place the original beaker under the funnel. Add 9 ml of hydrochloric acid (1 : 2) drop by drop on the filter paper to dissolve the precipitate. Wash with about 100 ml of warm water.","<b>(cl. 3.3.4)</b> Heat the solution and pass hydrogen sulphide gas to precipitate sulphides, in the same way as 3.3.2 (heat to 80 to 90 °C, pass H<sub>2</sub>S for 20 to 30 minutes, stand a while, filter, wash with HCl (1 : 50) saturated with H<sub>2</sub>S). Filter, wash, and add the filtrate and washings to the main solution kept in 3.3.2.","<b>Removal of iron and manganese (cl. 3.3.5):</b> Heat the solution and evaporate to about 50 ml. Add a little bromine water or hydrogen peroxide water. Heat to oxidize iron, etc.","Add 5 g of ammonium chloride. While stirring, add 15 ml of ammonium hydroxide to precipitate iron, etc.","Then add 10 to 20 ml of bromine water or 0.5 g of ammonium persulphate. Cover with a watch glass and boil for a few minutes.","<b>(cl. 3.3.6)</b> Let it stand a while. Filter into a 500-ml conical flask. Wash the filter paper several times with ammonium chloride wash solution. Keep the filtrate and washings as the main solution.","Wash the precipitate with water into the original beaker. Add 10 ml of hydrochloric acid (1 : 1) and heat to dissolve the precipitate.","<b>(cl. 3.3.7)</b> Add 3 g of ammonium chloride. Repeat 3.3.5 (ammonium hydroxide, and bromine water or ammonium persulphate) to precipitate iron, etc.","Filter the precipitate through the original filter paper. Wash with ammonium chloride wash solution. Add the filtrate and washings to the main solution.","Boil the solution for a few minutes to destroy excess bromine or ammonium persulphate. Adjust the volume to about 200 ml.","<b>Titration (cl. 3.3.8):</b> Add hydrochloric acid drop by drop to neutralize the solution against litmus paper. Add 5 ml more of the acid, then 50 ml of hydrogen sulphide water (saturated).","Keep the solution at 75 to 80 °C. Titrate with potassium ferrocyanide solution, using uranyl salt as external indicator.","Add the potassium ferrocyanide solution in small portions at first. Shake the flask each time. The precipitate slowly becomes fine and turns milky near the end point.","Near the end point add 1 or 2 drops of standard solution at a time and shake the flask after each addition.","Take 1 drop of the solution with a glass rod onto a porcelain plate. Mix it with the external indicator on the plate.","Continue the titration until the mixed spot changes colour from yellowish green to pale brown.","Titrate 3 times to get the exact volume of potassium ferrocyanide solution (V<sub>1</sub>).","Run a blank with all reagents under the same conditions (V<sub>2</sub>). Calculate the zinc content (3.4)."],"end_point":"External indicator (uranyl salt) on a porcelain plate — the mixed spot changes colour from yellowish green to pale brown. Titrate at 75 to 80 °C (3.3.8).","tables":[{"title":"Standardisation of potassium ferrocyanide standard solution","rows":[["Solution","Procedure (as in IS)","Formula"],["Potassium ferrocyanide (3.2.16.1)","Weigh accurately 0.25 g of zinc into a 500-ml conical flask. Add 10 ml of hydrochloric acid to dissolve it completely. Add 100 ml of water and 14 g of ammonium chloride. Neutralize with ammonium hydroxide using litmus paper, and add 5 ml of hydrochloric acid. Add 50 ml of hydrogen sulphide water (saturated) and dilute with water to about 250 ml. Titrate zinc as per 3.3.5 (as printed in IS).","m = M / (V<sub>1</sub> − V<sub>2</sub>)"]]}],"calculation":["<b>Standardisation (3.2.16.1):</b> m = M / (V<sub>1</sub> − V<sub>2</sub>)","where m = mass in g of zinc equal to 1 ml of potassium ferrocyanide solution; M = mass in g of zinc taken; V<sub>1</sub> = volume in ml of the solution used in titration; V<sub>2</sub> = volume in ml of the solution used for the blank.","<b>Sample (3.4):</b> Zinc (as Zn), percent by mass = [m × (V<sub>1</sub> − V<sub>2</sub>) / M] × 100","where m = mass in g of zinc equal to 1 ml of potassium ferrocyanide solution; V<sub>1</sub> = volume in ml of the solution used in titration for sample; V<sub>2</sub> = volume in ml of the solution used for the blank; M = mass in g of the sample taken (in the test solution)."],"reporting":"If the final value (observed or calculated) is to be rounded off, round it as per IS : 2-1960 (0.5).","notes":["Foreword (0.2): the accuracy of the volumetric method compares well with the gravimetric method. The volumetric method is faster when many samples are to be analysed. Assistance was taken from JIS M 8124-1965 'Methods for determination of zinc in ores' (0.4).","Validate the method for FES dust before use (ISO/IEC 17025:2017, cl. 7.2.2.1).","Store potassium ferrocyanide standard solution in a brown bottle in a dark place. Restandardize before use (3.2.16.1).","Titrate 3 times to get the exact volume. Run the blank with all reagents under the same conditions (3.3.8).","Reagents listed in IS but not used in the written procedure: sulphuric acid (1 : 2), ammonium carbonate, HCl (1 : 5) (as printed in IS)."]},"rev":"00","dept":"Quality","hi":{"short_title":"FES Dust में Zinc (Ferrocyanide)","title":"FES (Fume Extraction System) Dust में Zinc का निर्धारण — Potassium Ferrocyanide विधि, IS 9252 : 1979 से अनुकूलित","purpose":"IS 9252 : 1979 की potassium ferrocyanide volumetric विधि से FES / bag-filter dust में zinc (Zn के रूप में) ज्ञात करना।","scope":"IS 9252 : 1979 में zinc के volumetric निर्धारण की विधियाँ (a) potassium ferrocyanide और (b) ethylenediamine tetraacetate (EDTA) द्वारा दी गई हैं (cl. 1.1)। यह WI केवल विधि (a) को कवर करता है। IS का उद्देश्य विभिन्न Indian Standards में zinc की एक समान विधि देना है (0.3); इसमें FES dust का नाम नहीं है। FES (Fume Extraction System) dust पर इसका प्रयोग laboratory adaptation है। प्रयोग से पहले विधि validate करें (ISO/IEC 17025:2017, cl. 7.2.2.1)।","reference":"IS 9252 : 1979 (Reaffirmed 1998, 2015, 2020, 2024 जैसा प्रति पर दिखा), Clauses 0.5, 1, 2 और 3 (3.1 से 3.4); ISO/IEC 17025:2017, cl. 7.2.2.1","principle":"नमूने को hydrochloric acid और nitric acid से decompose करें। Cadmium और copper को precipitate करने के लिए hydrogen sulphide gas प्रवाहित करें। Iron और manganese हटाने के लिए filtrate में ammonium chloride, ammonium hydroxide और bromine water डालें। Hydrochloric acid डालकर uranyl salt indicator के साथ potassium ferrocyanide standard solution से titrate करें (3.1)।","apparatus":["Analytical balance (सही-सही तौलने के लिए, 3.3.1)","300-ml beaker (3.3.1); 500-ml beakers (3.3.2); 500-ml conical flasks (3.2.16.1, 3.3.6)","Watch glass (3.3.1, 3.3.5); filter paper और funnel (3.3.2, 3.3.3)","Hydrogen sulphide gas supply (3.2.6, 3.3.2)","External indicator के लिए porcelain plate (spot plate) और glass rod (3.3.8)","Potassium ferrocyanide standard solution रखने के लिए brown bottle (3.2.16.1)"],"reagents":[{"name":"रसायनों की गुणवत्ता (2.1)","prep":"जब तक अन्यथा न कहा गया हो, pure chemicals और distilled water (देखें IS : 1070-1977) प्रयोग करें। 'Pure chemicals' का अर्थ है ऐसे रसायन जिनमें परिणाम को प्रभावित करने वाली अशुद्धियाँ न हों (Note)।"},{"name":"Concentrated hydrochloric acid (3.2.1)","prep":"देखें IS : 265-1976।"},{"name":"Hydrochloric acid (3.2.2)","prep":"1 : 1, 1 : 2, 1 : 5 और 1 : 50।"},{"name":"Nitric acid (3.2.3)","prep":"1 : 1।"},{"name":"Sulphuric acid (3.2.4)","prep":"1 : 2।"},{"name":"Ammonium hydroxide (3.2.5)","prep":""},{"name":"Hydrogen sulphide gas (3.2.6)","prep":""},{"name":"Bromine water (3.2.7)","prep":""},{"name":"Hydrogen peroxide (3.2.8)","prep":"1 : 10।"},{"name":"Ammonium chloride (3.2.9)","prep":""},{"name":"Ammonium persulphate (3.2.10)","prep":""},{"name":"Ammonium carbonate (3.2.11)","prep":""},{"name":"Ammonium chloride wash solution (3.2.12)","prep":"20 g ammonium chloride पानी में घोलें। 10 ml ammonium hydroxide डालें। 1 litre तक dilute करें।"},{"name":"Litmus paper (3.2.13)","prep":""},{"name":"Hydrogen sulphide water (3.2.14)","prep":"Saturated।"},{"name":"Uranyl salt indicator (3.2.15)","prep":"10 g uranyl acetate या uranyl nitrate पानी में घोलें। 100 ml तक dilute करें।"},{"name":"Potassium ferrocyanide standard solution (3.2.16)","prep":"21.6 g potassium ferrocyanide पानी में घोलें। पानी से 1 litre तक dilute करें। 3.2.16.1 के अनुसार standardize करें (Standardisation तालिका देखें)। Brown bottle में अँधेरी जगह रखें। प्रयोग से पहले फिर से standardize करें।"}],"sampling":"<b>नमूने का भार (3.3.1):</b> 0.3 से 1 g नमूना सही-सही तौलें।","procedure":["<b>Decomposition (cl. 3.3.1):</b> 0.3 से 1 g नमूना सही-सही तौलकर 300-ml beaker में लें। Watch glass से ढकें और थोड़े पानी से गीला करें।","20 से 30 ml hydrochloric acid डालें। Sulphide के sulphur को hydrogen sulphide gas के रूप में निकालने के लिए धीरे गरम करें।","10 ml nitric acid डालें। नमूना पूरी तरह decompose होने तक गरम करते रहें। लगभग सूखने तक evaporate करें।","ठंडा करें। Soluble salts घोलने के लिए 10 ml hydrochloric acid (1 : 1) डालें। पानी से 3 percent by volume hydrochloric acid solution तक dilute करें।","<b>Cadmium और copper हटाना (cl. 3.3.2):</b> Solution को 80 से 90 °C तक गरम करें। तुरंत 20 से 30 minutes तक hydrogen sulphide gas प्रवाहित करें।","कुछ देर रखें। Filter करें, और filter paper को hydrogen sulphide gas से saturated hydrochloric acid (1 : 50) से धोएँ। Filtrate और washings 500-ml beaker में इकट्ठा करें। इसे main solution के रूप में रखें।","<b>(cl. 3.3.3)</b> मूल beaker को funnel के नीचे रखें। Precipitate घोलने के लिए filter paper पर 9 ml hydrochloric acid (1 : 2) बूँद-बूँद डालें। लगभग 100 ml गुनगुने पानी से धोएँ।","<b>(cl. 3.3.4)</b> Solution गरम करें और sulphides precipitate करने के लिए hydrogen sulphide gas, 3.3.2 की तरह, प्रवाहित करें (80 से 90 °C तक गरम करें, 20 से 30 minutes H<sub>2</sub>S प्रवाहित करें, कुछ देर रखें, filter करें, H<sub>2</sub>S से saturated HCl (1 : 50) से धोएँ)। Filter करें, धोएँ, और filtrate व washings को 3.3.2 में रखे main solution में मिलाएँ।","<b>Iron और manganese हटाना (cl. 3.3.5):</b> Solution को गरम करके लगभग 50 ml तक evaporate करें। थोड़ा bromine water या hydrogen peroxide water डालें। Iron आदि को oxidize करने के लिए गरम करें।","5 g ammonium chloride डालें। Iron आदि को precipitate करने के लिए हिलाते हुए 15 ml ammonium hydroxide डालें।","फिर 10 से 20 ml bromine water या 0.5 g ammonium persulphate डालें। Watch glass से ढककर कुछ minutes उबालें।","<b>(cl. 3.3.6)</b> कुछ देर रखें। 500-ml conical flask में filter करें। Filter paper को ammonium chloride wash solution से कई बार धोएँ। Filtrate और washings को main solution के रूप में रखें।","Precipitate को पानी से धोकर मूल beaker में डालें। 10 ml hydrochloric acid (1 : 1) डालें और precipitate घोलने के लिए गरम करें।","<b>(cl. 3.3.7)</b> 3 g ammonium chloride डालें। Iron आदि को precipitate करने के लिए 3.3.5 (ammonium hydroxide, और bromine water या ammonium persulphate) दोहराएँ।","Precipitate को मूल filter paper से filter करें। Ammonium chloride wash solution से धोएँ। Filtrate और washings को main solution में मिलाएँ।","अतिरिक्त bromine या ammonium persulphate नष्ट करने के लिए solution को कुछ minutes उबालें। Volume लगभग 200 ml करें।","<b>Titration (cl. 3.3.8):</b> Litmus paper से जाँचते हुए solution को neutralize करने के लिए hydrochloric acid बूँद-बूँद डालें। 5 ml acid और डालें, फिर 50 ml hydrogen sulphide water (saturated) डालें।","Solution को 75 से 80 °C पर रखें। Uranyl salt को external indicator के रूप में प्रयोग करते हुए potassium ferrocyanide solution से titrate करें।","शुरू में potassium ferrocyanide solution थोड़ा-थोड़ा डालें। हर बार flask हिलाएँ। Precipitate धीरे-धीरे बारीक होता है और end point के पास दूधिया हो जाता है।","End point के पास एक बार में 1 या 2 बूँद standard solution डालें और हर बार flask हिलाएँ।","Glass rod से solution की 1 बूँद porcelain plate पर लें। उसे plate पर रखे external indicator से मिलाएँ।","मिली हुई बूँद का रंग yellowish green से pale brown होने तक titration जारी रखें।","Potassium ferrocyanide solution का सही volume पाने के लिए 3 बार titrate करें (V<sub>1</sub>)।","सभी reagents के साथ समान शर्तों पर blank चलाएँ (V<sub>2</sub>)। Zinc की मात्रा की गणना करें (3.4)।"],"end_point":"Porcelain plate पर external indicator (uranyl salt) — मिली हुई बूँद का रंग yellowish green से pale brown हो जाता है। 75 से 80 °C पर titrate करें (3.3.8)।","tables":[{"title":"Potassium ferrocyanide standard solution का standardisation","rows":[["Solution","विधि (Procedure, जैसा IS में)","सूत्र (Formula)"],["Potassium ferrocyanide (3.2.16.1)","0.25 g zinc सही-सही तौलकर 500-ml conical flask में लें। पूरी तरह घोलने के लिए 10 ml hydrochloric acid डालें। 100 ml पानी और 14 g ammonium chloride डालें। Litmus paper से जाँचते हुए ammonium hydroxide से neutralize करें, और 5 ml hydrochloric acid डालें। 50 ml hydrogen sulphide water (saturated) डालें और पानी से लगभग 250 ml तक dilute करें। 3.3.5 के अनुसार zinc titrate करें (जैसा IS में छपा है)।","m = M / (V<sub>1</sub> − V<sub>2</sub>)"]]}],"calculation":["<b>Standardisation (3.2.16.1):</b> m = M / (V<sub>1</sub> − V<sub>2</sub>)","जहाँ m = potassium ferrocyanide solution के 1 ml के बराबर zinc का भार, g में; M = लिए गए zinc का भार, g में; V<sub>1</sub> = titration में लगा solution का volume, ml में; V<sub>2</sub> = blank में लगा solution का volume, ml में।","<b>नमूना (3.4):</b> Zinc (Zn के रूप में), percent by mass = [m × (V<sub>1</sub> − V<sub>2</sub>) / M] × 100","जहाँ m = potassium ferrocyanide solution के 1 ml के बराबर zinc का भार, g में; V<sub>1</sub> = नमूने के titration में लगा solution का volume, ml में; V<sub>2</sub> = blank में लगा solution का volume, ml में; M = लिए गए नमूने का भार, g में (test solution में)।"],"reporting":"यदि अंतिम मान (observed या calculated) को round off करना हो, तो IS : 2-1960 के अनुसार करें (0.5)।","notes":["Foreword (0.2): volumetric विधि की accuracy gravimetric विधि के बराबर अच्छी है। बहुत से नमूनों के विश्लेषण में volumetric विधि तेज़ है। JIS M 8124-1965 'Methods for determination of zinc in ores' से सहायता ली गई है (0.4)।","FES dust के लिए प्रयोग से पहले विधि validate करें (ISO/IEC 17025:2017, cl. 7.2.2.1)।","Potassium ferrocyanide standard solution को brown bottle में अँधेरी जगह रखें। प्रयोग से पहले फिर से standardize करें (3.2.16.1)।","सही volume पाने के लिए 3 बार titrate करें। सभी reagents के साथ समान शर्तों पर blank चलाएँ (3.3.8)।","IS में दिए पर लिखित विधि में प्रयोग न होने वाले reagents: sulphuric acid (1 : 2), ammonium carbonate, HCl (1 : 5) (जैसा IS में छपा है)।"]}},{"id":"WI-47","no":"DM/QA/WI/47","type":"WI","cat":"FES dust","std":["is9252"],"keywords":"zinc zn fes dust bag filter fume extraction ferrocyanide edta zinc in fes dust (edta)","en":{"short_title":"Zinc in FES Dust (EDTA)","title":"Determination of Zinc in FES (Fume Extraction System) Dust by EDTA Method (Ion Exchange) — adapted from IS 9252 : 1979","purpose":"To find zinc (as Zn) in FES / bag-filter dust by the EDTA volumetric method of IS 9252 : 1979.","scope":"IS 9252 : 1979 gives methods for volumetric determination of zinc by (a) potassium ferrocyanide and (b) ethylenediamine tetraacetate (EDTA) (cl. 1.1). This WI covers method (b) only. The IS aims at a uniform method for zinc in various Indian Standards (0.3); it does not name FES dust. Its use for FES (Fume Extraction System) dust is a laboratory adaptation. Validate the method before use (ISO/IEC 17025:2017, cl. 7.2.2.1).","reference":"IS 9252 : 1979 (Reaffirmed 1998, 2015, 2020, 2024 as seen on copy), Clauses 0.5, 1, 2 and 4 (4.1 to 4.5); ISO/IEC 17025:2017, cl. 7.2.2.1","principle":"Decompose the sample with hydrochloric acid and nitric acid. Hold the zinc on a strongly basic anion exchange resin. Wash the resin column with dilute hydrochloric acid. Then elute the zinc with dilute ammonium hydroxide containing ammonium chloride. Adjust the pH of the eluate to about 5.5 and titrate with EDTA standard solution, using xylenol orange indicator (4.1).","apparatus":["Analytical balance (weigh accurately, 4.4.1)","Watch glass (4.4.1); filter paper and funnel","Ion-exchange resin column as in Fig. 1 of IS 9252 (4.2.1): dropping funnel (100 ml), 30 mm ID, overall 230 mm, with stopcock; column tube 10 mm ID, overall 300 mm, resin column length 200 mm, glass filter (G1) and stopcock (all dimensions in mm)","Strongly basic anion exchange resin, grain size 215 to 150 micron IS sieve (see IS : 460-1962) (4.2.1)","250-ml beakers (4.4.1); 500-ml beaker (4.4.3); 500-ml conical flasks (4.3.14, 4.3.15.1)","pH meter (4.3.8)"],"reagents":[{"name":"Quality of reagents (2.1)","prep":"Use pure chemicals and distilled water (see IS : 1070-1977), unless stated otherwise. 'Pure chemicals' means chemicals that do not contain impurities which affect the results (Note)."},{"name":"Concentrated hydrochloric acid (4.3.1)","prep":"See IS : 265-1976."},{"name":"Hydrochloric acid (4.3.2)","prep":"1 : 5."},{"name":"Nitric acid (4.3.3)","prep":"1 : 1."},{"name":"Sulphuric acid (4.3.4)","prep":"1 : 1 and 1 : 10."},{"name":"Acetic acid (4.3.5)","prep":"1 : 1."},{"name":"Ascorbic acid - hydrochloric acid solution (4.3.6)","prep":"Dissolve 0.25 g of ascorbic acid in hydrochloric acid (1 : 5). Dilute to 100 ml."},{"name":"Ammonium hydroxide (7 : 100) (4.2.1)","prep":"For conditioning the resin column."},{"name":"Ammoniacal eluent (4.3.7)","prep":"Dissolve 20 g of ammonium chloride in 1 litre of ammonium hydroxide (7 : 100)."},{"name":"Buffer solution (4.3.8)","prep":"Dissolve 250 g of ammonium acetate in water. Add 25 ml of glacial acetic acid and dilute with water to 1 litre. Adjust the pH to about 5.5 with a pH meter."},{"name":"Ammonium fluoride solution (4.3.9)","prep":"5 percent (m/v)."},{"name":"Sodium thiosulphate solution (4.3.10)","prep":"10 percent (m/v)."},{"name":"Xylenol orange indicator solution (4.3.11)","prep":"Dissolve 9.1 g of xylenol orange in 100 ml of water or 100 ml of 50 percent ethyl alcohol (v/v) (mass as printed in IS)."},{"name":"Sodium diethyl dithiocarbamate (4.3.12)","prep":""},{"name":"Eriochrome black T indicator solution (4.3.13)","prep":"Dissolve 0.5 g of eriochrome black T in 100 ml of ethyl alcohol. Add 4 g of hydroxylamine hydrochloride."},{"name":"Zinc standard solution — 0.05 M (4.3.14)","prep":"Weigh accurately 3.269 g of zinc into a 500-ml conical flask. Add 20 ml of hydrochloric acid to dissolve it. Heat the solution and dilute with water to exactly 1 litre. Standardize with EDTA standard solution (0.05 M) as in 4.3.14.1 (see Standardisation table)."},{"name":"EDTA standard solution — 0.5 M (as printed in IS) (4.3.15)","prep":"Dissolve 18.610 g of disodium ethylenediamine tetraacetate dihydrate in water. Dilute to 1 litre. 1 ml of this solution is equal to about 3.269 mg of zinc. Standardize as in 4.3.15.1 (see Standardisation table). For samples with a small amount of zinc, prepare EDTA solution (0.01 M) (4.3.15.2)."}],"sampling":"<b>Sample mass (4.4.1):</b> Weigh accurately 0.3 to 1 g of the sample.","procedure":["<b>Prepare the ion-exchange column (cl. 4.2.1):</b> Fill about 20 g of the resin with water into the tube.","Pour 100 ml of ammonium hydroxide (7 : 100) through it at 5 ml per minute. Then pour about 50 ml of water at the same rate.","Wash the column with 100 ml of hydrochloric acid (1 : 5) and then with 50 ml of water. Repeat this procedure. When the resin is used again, one washing cycle is enough.","<b>Decomposition (cl. 4.4.1):</b> Weigh accurately 0.3 to 1 g of the sample into a 250-ml beaker. Cover with a watch glass and moisten with a little water.","Add 20 to 30 ml of hydrochloric acid. Heat gently to drive off sulphur (from sulphide) as hydrogen sulphide gas.","Add 10 ml of nitric acid. Continue heating to decompose the sample completely.","Add 10 ml of sulphuric acid (1 : 1). Heat until white fumes come off.","Cool. Add 50 ml of water and heat to dissolve soluble salts. Cool to room temperature.","Filter the precipitate. Wash several times with cold sulphuric acid (1 : 10). Collect the filtrate and washings in a 250-ml beaker.","Pour into the dropping funnel of the apparatus. Add 16 ml of hydrochloric acid and water to make 100 ml. Mix well.","<b>Ion exchange (cl. 4.4.2):</b> Pour the solution onto the column at about 6 ml per minute. Let the zinc be adsorbed on the column.","After pouring, wash the column with 100 ml of hydrochloric acid, then 100 ml of ascorbic acid-hydrochloric acid solution, and finally 100 ml of hydrochloric acid. Add each solution at about 7 ml per minute.","<b>Elution (cl. 4.4.3):</b> Add 180 ml of ammoniacal eluent at about 6 ml per minute to elute the zinc. Collect the effluent in a 500-ml beaker.","<b>Titration (cl. 4.4.3):</b> Neutralize the solution with acetic acid. Add 20 ml of buffer solution to adjust the pH to 5.0 to 5.5.","Add 2.5 ml of ammonium fluoride solution 5 percent (m/v), 5 ml of sodium thiosulphate solution [10 percent (m/v)] and a few drops of xylenol orange indicator solution.","Titrate with EDTA solution until the colour changes from pink to yellow (V<sub>1</sub>).","Calculate the zinc content as in 4.5.1. V<sub>2</sub> = volume in ml of EDTA solution used for the blank."],"end_point":"Xylenol orange at pH 5.0 to 5.5 — colour changes from pink to yellow (4.4.3).<br/>Zinc standard check (4.3.14.1): Eriochrome black T — colour changes from blue to violet.","tables":[{"title":"Standardisation of standard solutions","rows":[["Solution","Procedure (as in IS)","Formula"],["Zinc standard 0.05 M (4.3.14.1)","To 10 ml of EDTA standard solution, add 180 ml of ammoniacal eluent and a few drops of Eriochrome black T indicator solution. Titrate with the zinc solution until the colour changes from blue to violet.","—"],["EDTA (4.3.15.1)","Weigh accurately 0.15 g of zinc into a 500-ml conical flask. Add 10 ml of hydrochloric acid to dissolve it. Add 180 ml of ammoniacal eluent, neutralize with acetic acid (1 : 1) and proceed as in 4.4.3.","m = M / (V<sub>1</sub> − V<sub>2</sub>)"]]}],"calculation":["<b>Standardisation (4.3.15.1):</b> m = M / (V<sub>1</sub> − V<sub>2</sub>)","where m = mass in g of zinc equal to 1 ml of EDTA solution; M = mass in g of zinc taken; V<sub>1</sub> = volume in ml of the solution used in titration; V<sub>2</sub> = volume in ml of the solution used for the blank.","<b>Sample (4.5.1):</b> Zinc (as Zn), percent by mass = [m × (V<sub>1</sub> − V<sub>2</sub>) / M] × 100","where m = mass in g of zinc equal to 1 ml of EDTA solution; V<sub>1</sub> = volume in ml of the solution used in titration for sample; V<sub>2</sub> = volume in ml of the solution used for the blank; M = mass in g of the sample taken (in the test solution)."],"reporting":"If the final value (observed or calculated) is to be rounded off, round it as per IS : 2-1960 (0.5).","notes":["Foreword (0.2): the accuracy of the volumetric method compares well with the gravimetric method. The volumetric method is faster when many samples are to be analysed. Assistance was taken from JIS M 8124-1965 'Methods for determination of zinc in ores' (0.4).","Validate the method for FES dust before use (ISO/IEC 17025:2017, cl. 7.2.2.1).","When the resin is used again, only one washing cycle is needed (4.2.1).","For samples with a small amount of zinc, prepare EDTA solution (0.01 M) (4.3.15.2).","Reagents listed in IS but not used in the written procedure: nitric acid (1 : 1), sodium diethyl dithiocarbamate (as printed in IS)."]},"rev":"00","dept":"Quality","hi":{"short_title":"FES Dust में Zinc (EDTA)","title":"FES (Fume Extraction System) Dust में Zinc का निर्धारण — EDTA विधि (Ion Exchange), IS 9252 : 1979 से अनुकूलित","purpose":"IS 9252 : 1979 की EDTA volumetric विधि से FES / bag-filter dust में zinc (Zn के रूप में) ज्ञात करना।","scope":"IS 9252 : 1979 में zinc के volumetric निर्धारण की विधियाँ (a) potassium ferrocyanide और (b) ethylenediamine tetraacetate (EDTA) द्वारा दी गई हैं (cl. 1.1)। यह WI केवल विधि (b) को कवर करता है। IS का उद्देश्य विभिन्न Indian Standards में zinc की एक समान विधि देना है (0.3); इसमें FES dust का नाम नहीं है। FES (Fume Extraction System) dust पर इसका प्रयोग laboratory adaptation है। प्रयोग से पहले विधि validate करें (ISO/IEC 17025:2017, cl. 7.2.2.1)।","reference":"IS 9252 : 1979 (Reaffirmed 1998, 2015, 2020, 2024 जैसा प्रति पर दिखा), Clauses 0.5, 1, 2 और 4 (4.1 से 4.5); ISO/IEC 17025:2017, cl. 7.2.2.1","principle":"नमूने को hydrochloric acid और nitric acid से decompose करें। Zinc को strongly basic anion exchange resin पर रोकें। Resin column को dilute hydrochloric acid से धोएँ। फिर ammonium chloride युक्त dilute ammonium hydroxide से zinc को elute करें। Eluate का pH लगभग 5.5 करें और xylenol orange indicator के साथ EDTA standard solution से titrate करें (4.1)।","apparatus":["Analytical balance (सही-सही तौलने के लिए, 4.4.1)","Watch glass (4.4.1); filter paper और funnel","IS 9252 के Fig. 1 के अनुसार ion-exchange resin column (4.2.1): dropping funnel (100 ml), 30 mm ID, कुल 230 mm, stopcock सहित; column tube 10 mm ID, कुल 300 mm, resin column की लंबाई 200 mm, glass filter (G1) और stopcock (सभी माप mm में)","Strongly basic anion exchange resin, grain size 215 से 150 micron IS sieve (देखें IS : 460-1962) (4.2.1)","250-ml beakers (4.4.1); 500-ml beaker (4.4.3); 500-ml conical flasks (4.3.14, 4.3.15.1)","pH meter (4.3.8)"],"reagents":[{"name":"रसायनों की गुणवत्ता (2.1)","prep":"जब तक अन्यथा न कहा गया हो, pure chemicals और distilled water (देखें IS : 1070-1977) प्रयोग करें। 'Pure chemicals' का अर्थ है ऐसे रसायन जिनमें परिणाम को प्रभावित करने वाली अशुद्धियाँ न हों (Note)।"},{"name":"Concentrated hydrochloric acid (4.3.1)","prep":"देखें IS : 265-1976।"},{"name":"Hydrochloric acid (4.3.2)","prep":"1 : 5।"},{"name":"Nitric acid (4.3.3)","prep":"1 : 1।"},{"name":"Sulphuric acid (4.3.4)","prep":"1 : 1 और 1 : 10।"},{"name":"Acetic acid (4.3.5)","prep":"1 : 1।"},{"name":"Ascorbic acid - hydrochloric acid solution (4.3.6)","prep":"0.25 g ascorbic acid को hydrochloric acid (1 : 5) में घोलें। 100 ml तक dilute करें।"},{"name":"Ammonium hydroxide (7 : 100) (4.2.1)","prep":"Resin column को condition करने के लिए।"},{"name":"Ammoniacal eluent (4.3.7)","prep":"20 g ammonium chloride को 1 litre ammonium hydroxide (7 : 100) में घोलें।"},{"name":"Buffer solution (4.3.8)","prep":"250 g ammonium acetate पानी में घोलें। 25 ml glacial acetic acid डालें और पानी से 1 litre तक dilute करें। pH meter से pH लगभग 5.5 करें।"},{"name":"Ammonium fluoride solution (4.3.9)","prep":"5 percent (m/v)।"},{"name":"Sodium thiosulphate solution (4.3.10)","prep":"10 percent (m/v)।"},{"name":"Xylenol orange indicator solution (4.3.11)","prep":"9.1 g xylenol orange को 100 ml पानी या 100 ml 50 percent ethyl alcohol (v/v) में घोलें (भार जैसा IS में छपा है)।"},{"name":"Sodium diethyl dithiocarbamate (4.3.12)","prep":""},{"name":"Eriochrome black T indicator solution (4.3.13)","prep":"0.5 g eriochrome black T को 100 ml ethyl alcohol में घोलें। 4 g hydroxylamine hydrochloride डालें।"},{"name":"Zinc standard solution — 0.05 M (4.3.14)","prep":"3.269 g zinc सही-सही तौलकर 500-ml conical flask में लें। घोलने के लिए 20 ml hydrochloric acid डालें। Solution गरम करें और पानी से ठीक 1 litre तक dilute करें। 4.3.14.1 के अनुसार EDTA standard solution (0.05 M) से standardize करें (Standardisation तालिका देखें)।"},{"name":"EDTA standard solution — 0.5 M (जैसा IS में छपा है) (4.3.15)","prep":"18.610 g disodium ethylenediamine tetraacetate dihydrate पानी में घोलें। 1 litre तक dilute करें। इस solution का 1 ml लगभग 3.269 mg zinc के बराबर है। 4.3.15.1 के अनुसार standardize करें (Standardisation तालिका देखें)। कम zinc वाले नमूनों के लिए EDTA solution (0.01 M) बनाएँ (4.3.15.2)।"}],"sampling":"<b>नमूने का भार (4.4.1):</b> 0.3 से 1 g नमूना सही-सही तौलें।","procedure":["<b>Ion-exchange column तैयार करना (cl. 4.2.1):</b> लगभग 20 g resin को पानी के साथ tube में भरें।","इसमें 100 ml ammonium hydroxide (7 : 100) 5 ml प्रति minute की दर से डालें। फिर उसी दर से लगभग 50 ml पानी डालें।","Column को 100 ml hydrochloric acid (1 : 5) से और फिर 50 ml पानी से धोएँ। यह क्रिया दोहराएँ। Resin दोबारा प्रयोग करने पर एक washing cycle पर्याप्त है।","<b>Decomposition (cl. 4.4.1):</b> 0.3 से 1 g नमूना सही-सही तौलकर 250-ml beaker में लें। Watch glass से ढकें और थोड़े पानी से गीला करें।","20 से 30 ml hydrochloric acid डालें। Sulphide के sulphur को hydrogen sulphide gas के रूप में निकालने के लिए धीरे गरम करें।","10 ml nitric acid डालें। नमूना पूरी तरह decompose होने तक गरम करते रहें।","10 ml sulphuric acid (1 : 1) डालें। सफ़ेद धुआँ निकलने तक गरम करें।","ठंडा करें। 50 ml पानी डालें और soluble salts घोलने के लिए गरम करें। कमरे के तापमान तक ठंडा करें।","Precipitate को filter करें। ठंडे sulphuric acid (1 : 10) से कई बार धोएँ। Filtrate और washings 250-ml beaker में इकट्ठा करें।","इसे apparatus के dropping funnel में डालें। 16 ml hydrochloric acid और पानी डालकर 100 ml बनाएँ। अच्छी तरह मिलाएँ।","<b>Ion exchange (cl. 4.4.2):</b> Solution को लगभग 6 ml प्रति minute की दर से column पर डालें। Zinc को column पर adsorb होने दें।","डालने के बाद column को 100 ml hydrochloric acid, फिर 100 ml ascorbic acid-hydrochloric acid solution, और अंत में 100 ml hydrochloric acid से धोएँ। हर solution लगभग 7 ml प्रति minute की दर से डालें।","<b>Elution (cl. 4.4.3):</b> Zinc को elute करने के लिए 180 ml ammoniacal eluent लगभग 6 ml प्रति minute की दर से डालें। Effluent को 500-ml beaker में इकट्ठा करें।","<b>Titration (cl. 4.4.3):</b> Solution को acetic acid से neutralize करें। pH 5.0 से 5.5 करने के लिए 20 ml buffer solution डालें।","2.5 ml ammonium fluoride solution 5 percent (m/v), 5 ml sodium thiosulphate solution [10 percent (m/v)] और कुछ बूँदें xylenol orange indicator solution डालें।","रंग pink से yellow होने तक EDTA solution से titrate करें (V<sub>1</sub>)।","4.5.1 के अनुसार zinc की मात्रा की गणना करें। V<sub>2</sub> = blank में लगा EDTA solution का volume, ml में।"],"end_point":"pH 5.0 से 5.5 पर xylenol orange — रंग pink से yellow हो जाता है (4.4.3)।<br/>Zinc standard की जाँच (4.3.14.1): Eriochrome black T — रंग blue से violet हो जाता है।","tables":[{"title":"Standard solutions का standardisation","rows":[["Solution","विधि (Procedure, जैसा IS में)","सूत्र (Formula)"],["Zinc standard 0.05 M (4.3.14.1)","10 ml EDTA standard solution में 180 ml ammoniacal eluent और कुछ बूँदें Eriochrome black T indicator solution डालें। रंग blue से violet होने तक zinc solution से titrate करें।","—"],["EDTA (4.3.15.1)","0.15 g zinc सही-सही तौलकर 500-ml conical flask में लें। घोलने के लिए 10 ml hydrochloric acid डालें। 180 ml ammoniacal eluent डालें, acetic acid (1 : 1) से neutralize करें और 4.4.3 के अनुसार आगे बढ़ें।","m = M / (V<sub>1</sub> − V<sub>2</sub>)"]]}],"calculation":["<b>Standardisation (4.3.15.1):</b> m = M / (V<sub>1</sub> − V<sub>2</sub>)","जहाँ m = EDTA solution के 1 ml के बराबर zinc का भार, g में; M = लिए गए zinc का भार, g में; V<sub>1</sub> = titration में लगा solution का volume, ml में; V<sub>2</sub> = blank में लगा solution का volume, ml में।","<b>नमूना (4.5.1):</b> Zinc (Zn के रूप में), percent by mass = [m × (V<sub>1</sub> − V<sub>2</sub>) / M] × 100","जहाँ m = EDTA solution के 1 ml के बराबर zinc का भार, g में; V<sub>1</sub> = नमूने के titration में लगा solution का volume, ml में; V<sub>2</sub> = blank में लगा solution का volume, ml में; M = लिए गए नमूने का भार, g में (test solution में)।"],"reporting":"यदि अंतिम मान (observed या calculated) को round off करना हो, तो IS : 2-1960 के अनुसार करें (0.5)।","notes":["Foreword (0.2): volumetric विधि की accuracy gravimetric विधि के बराबर अच्छी है। बहुत से नमूनों के विश्लेषण में volumetric विधि तेज़ है। JIS M 8124-1965 'Methods for determination of zinc in ores' से सहायता ली गई है (0.4)।","FES dust के लिए प्रयोग से पहले विधि validate करें (ISO/IEC 17025:2017, cl. 7.2.2.1)।","Resin दोबारा प्रयोग करने पर केवल एक washing cycle आवश्यक है (4.2.1)।","कम zinc वाले नमूनों के लिए EDTA solution (0.01 M) बनाएँ (4.3.15.2)।","IS में दिए पर लिखित विधि में प्रयोग न होने वाले reagents: nitric acid (1 : 1), sodium diethyl dithiocarbamate (जैसा IS में छपा है)।"]}},{"id":"WI-48","no":"DM/QA/WI/48","type":"WI","cat":"FES dust","std":[],"keywords":"zinc oxide zno zn in fes dust filter dust (nh3 sep. - edta) xylenol orange","en":{"short_title":"ZnO in FES Dust (NH3 Sep. - EDTA)","title":"Determination of Zinc Oxide (ZnO) in FES Dust — Ammonia Separation and EDTA Titration (Xylenol Orange)","purpose":"To find zinc oxide (ZnO) in FES (Fume Extraction System) dust by EDTA titration, after removing iron and other interfering metals with ammonia.","scope":"FES / filter dust from the Steel Melting Shop. This is the laboratory's routine method.","reference":"Laboratory method (Procedure of ZnO in Filter Dust); ISO/IEC 17025:2017, cl. 7.2.2.1 (validation of laboratory-developed methods).","principle":"The dust is dissolved in hydrochloric and nitric acids. Ammonium sulphate and potassium fluoride are added, and then excess ammonia: iron, aluminium and other metals come down as hydroxides, calcium and magnesium as fluorides and lead as sulphate, while zinc stays in solution as the zinc–ammonia complex. The solution is filtered and made up to volume. In an aliquot, the pH is adjusted with methyl orange, hydrochloric acid and ammonia, and then buffered with sodium acetate. Potassium fluoride masks aluminium, sodium thiosulphate masks copper and ascorbic acid reduces any iron(III) left. Zinc is titrated with EDTA using xylenol orange indicator; the colour changes from pink/red to yellow.","apparatus":["Analytical balance (0.1 mg)","Beaker, 250 ml, with watch glass","Hot plate","Pipettes, 10 ml, 15 ml and 50 ml (and 5 ml for nitric acid)","Measuring cylinders, 25 ml and 50 ml","Funnel and filter paper","Volumetric flask, 500 ml","Conical flask, 250 ml","Dropping bottles (methyl orange, hydrochloric acid, ammonia solution, xylenol orange)","Burette","Spatula"],"reagents":[{"name":"Hydrochloric acid, concentrated","prep":""},{"name":"Nitric acid, concentrated","prep":""},{"name":"Ammonium sulphate solution, 30 percent (m/v)","prep":"Dissolve 30 g ammonium sulphate in water and make up to 100 ml."},{"name":"Potassium fluoride solution, 10 percent (m/v)","prep":"Dissolve 10 g potassium fluoride in water and make up to 100 ml. Store in a plastic bottle."},{"name":"Ammonia solution","prep":""},{"name":"Methyl orange indicator","prep":"In a dropping bottle."},{"name":"Hydrochloric acid (for pH adjustment)","prep":"In a dropping bottle."},{"name":"Sodium thiosulphate solution, 10 percent (m/v)","prep":"Dissolve 10 g sodium thiosulphate in water and make up to 100 ml."},{"name":"Sodium acetate solution, 20 percent (m/v)","prep":"Dissolve 20 g sodium acetate in water and make up to 100 ml."},{"name":"Ascorbic acid (solid)","prep":""},{"name":"Xylenol orange indicator","prep":"In a dropping bottle."},{"name":"EDTA standard solution","prep":"Standardized; its factor F (g of ZnO equal to 1 ml) is used in the calculation."}],"sampling":"Take the FES dust sample as per the laboratory sampling practice and use the powdered, well-mixed sample.","procedure":["<b>Dissolution:</b> Weigh 0.5 g of dust sample into a 250 ml beaker.","Add 15 ml concentrated hydrochloric acid with a pipette.","Add 5 ml concentrated nitric acid.","Cover the beaker with a watch glass.","Boil for 5 minutes on the hot plate.","Cool at room temperature for about 10 minutes.","<b>Separation:</b> Add 10 ml ammonium sulphate solution (30 percent) with a pipette.","Add 10 ml potassium fluoride solution (10 percent) with a pipette.","Add 35 ml ammonia solution with a measuring cylinder.","Boil for 10 minutes on the hot plate.","Cool to room temperature.","Add 10 ml ammonia solution with a measuring cylinder.","<b>Make up:</b> Filter the solution through a funnel into a 500 ml volumetric flask. Rinse the beaker and the filter paper with water into the flask, make up to the mark (500 ml) and mix.","<b>Titration:</b> Pipette 50 ml of this solution into a 250 ml conical flask.","Add one drop of methyl orange.","Add hydrochloric acid drop by drop until the colour turns pink.","Add ammonia solution drop by drop until the colour turns yellow.","Add 10 ml potassium fluoride solution (10 percent) with a pipette.","Add 10 ml sodium thiosulphate solution (10 percent) with a pipette.","Add 20 ml sodium acetate solution (20 percent).","Add a pinch of ascorbic acid with a spatula.","Add 3 drops of xylenol orange indicator.","Titrate with EDTA standard solution from the burette until the colour changes from pink/red to yellow. Note the burette reading (V)."],"end_point":"Xylenol orange: pink/red to clear yellow.","calculation":["ZnO, percent = V × F × 100 / W","where V = burette reading, ml of EDTA solution; F = EDTA factor, g of ZnO equal to 1 ml of EDTA solution; W = mass of sample in the aliquot = 0.5 × 50 / 500 = 0.05 g.","So, ZnO, percent = V × F × 2 000","Example: for 0.05 M EDTA, F = 0.05 × 81.38 / 1 000 = 0.004 069 g, and ZnO, percent = V × 8.138.","If zinc is needed as Zn: Zn, percent = ZnO percent × 0.803 4  (65.38 / 81.38)."],"reporting":"Report ZnO percent. If the value is to be rounded off, round it as per IS 2.","notes":["Potassium fluoride gives hydrofluoric acid in acid solution. Handle it with gloves and keep it in plastic bottles; do not let it stand long in glass.","Add the acids and boil in a fume hood.","This is a laboratory-developed method. Validate it before routine use (ISO/IEC 17025:2017, cl. 7.2.2.1): recovery of a known zinc addition to a FES dust sample, repeatability on duplicates, and comparison with DM/QA/WI/47 or a reference material.","Zinc oxide factor: molecular mass of ZnO (81.38) / atomic mass of Zn (65.38) = 1.244 7."]},"rev":"01","dept":"Quality","hi":{"short_title":"FES Dust में ZnO (NH3 पृथक्करण - EDTA)","title":"FES Dust में Zinc Oxide (ZnO) का निर्धारण — Ammonia द्वारा पृथक्करण और EDTA Titration (Xylenol Orange)","purpose":"Iron और दूसरी बाधक धातुओं को ammonia से हटाने के बाद, EDTA titration द्वारा FES (Fume Extraction System) dust में zinc oxide (ZnO) ज्ञात करना।","scope":"Steel Melting Shop की FES / filter dust। यह लैब की नियमित विधि है।","reference":"लैब विधि (Procedure of ZnO in Filter
