Repository: mishrachemist/mishrachemist.github.io

File: data/sop_list.json (part 22 of 26)
Dust); ISO/IEC 17025:2017, cl. 7.2.2.1 (लैब द्वारा विकसित विधियों का validation)।","principle":"Dust को hydrochloric और nitric acid में घोला जाता है। Ammonium sulphate और potassium fluoride डालकर फिर अधिक ammonia डाला जाता है: iron, aluminium और दूसरी धातुएँ hydroxide के रूप में, calcium और magnesium fluoride के रूप में और lead sulphate के रूप में नीचे बैठ जाते हैं, जबकि zinc, zinc–ammonia complex के रूप में घोल में रहता है। घोल को छानकर volume बनाया जाता है। Aliquot में methyl orange, hydrochloric acid और ammonia से pH ठीक किया जाता है, फिर sodium acetate से buffer किया जाता है। Potassium fluoride, aluminium को mask करता है, sodium thiosulphate, copper को mask करता है और ascorbic acid बचे हुए iron(III) को कम करता है। Zinc को xylenol orange indicator के साथ EDTA से titrate किया जाता है; रंग गुलाबी/लाल से पीला हो जाता है।","apparatus":["Analytical balance (0.1 mg)","Beaker, 250 ml, watch glass के साथ","Hot plate","Pipettes, 10 ml, 15 ml और 50 ml (और nitric acid के लिए 5 ml)","Measuring cylinders, 25 ml और 50 ml","Funnel और filter paper","Volumetric flask, 500 ml","Conical flask, 250 ml","Dropping bottles (methyl orange, hydrochloric acid, ammonia solution, xylenol orange)","Burette","Spatula"],"reagents":[{"name":"Hydrochloric acid, concentrated","prep":""},{"name":"Nitric acid, concentrated","prep":""},{"name":"Ammonium sulphate solution, 30 percent (m/v)","prep":"30 g ammonium sulphate पानी में घोलकर 100 ml बनाएँ।"},{"name":"Potassium fluoride solution, 10 percent (m/v)","prep":"10 g potassium fluoride पानी में घोलकर 100 ml बनाएँ। Plastic की बोतल में रखें।"},{"name":"Ammonia solution","prep":""},{"name":"Methyl orange indicator","prep":"Dropping bottle में।"},{"name":"Hydrochloric acid (pH ठीक करने के लिए)","prep":"Dropping bottle में।"},{"name":"Sodium thiosulphate solution, 10 percent (m/v)","prep":"10 g sodium thiosulphate पानी में घोलकर 100 ml बनाएँ।"},{"name":"Sodium acetate solution, 20 percent (m/v)","prep":"20 g sodium acetate पानी में घोलकर 100 ml बनाएँ।"},{"name":"Ascorbic acid (ठोस)","prep":""},{"name":"Xylenol orange indicator","prep":"Dropping bottle में।"},{"name":"EDTA standard solution","prep":"Standardize किया हुआ; इसका factor F (1 ml के बराबर ZnO, g में) calculation में लिया जाता है।"}],"sampling":"FES dust का नमूना लैब की sampling पद्धति के अनुसार लें और पाउडर किया हुआ, अच्छी तरह मिला हुआ नमूना प्रयोग करें।","procedure":["<b>घोलना:</b> 0.5 g dust नमूना 250 ml beaker में तौलें।","Pipette से 15 ml concentrated hydrochloric acid डालें।","5 ml concentrated nitric acid डालें।","Beaker को watch glass से ढकें।","Hot plate पर 5 मिनट उबालें।","कमरे के तापमान पर लगभग 10 मिनट ठंडा करें।","<b>पृथक्करण:</b> Pipette से 10 ml ammonium sulphate solution (30 percent) डालें।","Pipette से 10 ml potassium fluoride solution (10 percent) डालें।","Measuring cylinder से 35 ml ammonia solution डालें।","Hot plate पर 10 मिनट उबालें।","कमरे के तापमान तक ठंडा करें।","Measuring cylinder से 10 ml ammonia solution डालें।","<b>Volume बनाना:</b> घोल को funnel से 500 ml volumetric flask में छानें। Beaker और filter paper को पानी से धोकर धोवन flask में लें, निशान तक (500 ml) भरें और मिलाएँ।","<b>Titration:</b> इस घोल का 50 ml pipette से 250 ml conical flask में लें।","Methyl orange की एक बूँद डालें।","रंग गुलाबी होने तक hydrochloric acid बूँद-बूँद डालें।","रंग पीला होने तक ammonia solution बूँद-बूँद डालें।","Pipette से 10 ml potassium fluoride solution (10 percent) डालें।","Pipette से 10 ml sodium thiosulphate solution (10 percent) डालें।","20 ml sodium acetate solution (20 percent) डालें।","Spatula से एक चुटकी ascorbic acid डालें।","Xylenol orange indicator की 3 बूँदें डालें।","Burette से EDTA standard solution से तब तक titrate करें जब तक रंग गुलाबी/लाल से पीला न हो जाए। Burette reading (V) नोट करें।"],"end_point":"Xylenol orange: गुलाबी/लाल से साफ पीला।","calculation":["ZnO, प्रतिशत = V × F × 100 / W","जहाँ V = burette reading, EDTA solution (ml); F = EDTA factor, 1 ml EDTA solution के बराबर ZnO (g); W = aliquot में नमूने का द्रव्यमान = 0.5 × 50 / 500 = 0.05 g।","इसलिए, ZnO, प्रतिशत = V × F × 2 000","उदाहरण: 0.05 M EDTA के लिए F = 0.05 × 81.38 / 1 000 = 0.004 069 g, और ZnO, प्रतिशत = V × 8.138।","Zinc, Zn के रूप में चाहिए तो: Zn, प्रतिशत = ZnO प्रतिशत × 0.803 4  (65.38 / 81.38)।"],"reporting":"ZnO प्रतिशत रिपोर्ट करें। Round off करना हो तो IS 2 के अनुसार करें।","notes":["Potassium fluoride, acid घोल में hydrofluoric acid बनाता है। इसे gloves पहनकर संभालें और plastic की बोतल में रखें; कांच में देर तक न रहने दें।","Acid डालना और उबालना fume hood में करें।","यह लैब द्वारा विकसित विधि है। नियमित उपयोग से पहले इसका validation करें (ISO/IEC 17025:2017, cl. 7.2.2.1): FES dust नमूने में ज्ञात zinc मिलाकर recovery, duplicates पर repeatability, और DM/QA/WI/47 या reference material से तुलना।","Zinc oxide factor: ZnO का आणविक द्रव्यमान (81.38) / Zn का परमाणु द्रव्यमान (65.38) = 1.244 7।"]}},{"id":"WI-49","no":"DM/QA/WI/49","type":"WI","cat":"Remix / Redex","std":["is12107_3","jisg2404"],"keywords":"remix redex aluminium dross al2o3 alumina total deoxidiser powder total al as al2o3 in remix / redex","en":{"short_title":"Total Al as Al2O3 in Remix / Redex","title":"Determination of Total Aluminium (as Al<sub>2</sub>O<sub>3</sub>) in Remix / Redex Powder by EDTA Method — adapted from IS 12107 (Part 3) : 1987","purpose":"To find total aluminium, expressed as Al<sub>2</sub>O<sub>3</sub>, in remix / redex powder by the EDTA method of IS 12107 (Part 3) : 1987.","scope":"IS 12107 (Part 3) : 1987 gives a method for aluminium (as Al<sub>2</sub>O<sub>3</sub>) in alumino silicate refractory materials (clause 1). Its use for remix / redex (aluminium dross based deoxidiser powders) is a laboratory adaptation, i.e. a standard method used outside its intended scope. Validate it before use as required by ISO/IEC 17025 : 2017, clause 7.2.2.1. The result is total aluminium (metallic Al + Al<sub>2</sub>O<sub>3</sub>) expressed as Al<sub>2</sub>O<sub>3</sub>, as calculated in the IS.","reference":"IS 12107 (Part 3) : 1987 (Reaffirmed 2022), Clauses 1, 2.1, 2.2, 2.3; IS 12107 (Part 1) : 1987, Clauses 2 and 3; ISO/IEC 17025 : 2017, Clause 7.2.2.1","principle":"Boil the solution with excess EDTA. Aluminium (and iron and titanium, if present) forms a complex with EDTA. Back titrate the excess EDTA with standard zinc acetate solution at pH 5.3, using xylenol orange indicator. Then boil with sodium fluoride: the aluminium EDTA complex (and titanium EDTA complex, if present) releases EDTA. Titrate this EDTA with standard zinc acetate solution; it gives the aluminium and titanium in the solution. Correct for titania (2.1).","apparatus":["Conical flask, 250-ml (2.3.1)","Volumetric flask, 1 000-ml (2.2.6.1)","Beaker (2.2.6.1)","Desiccator (2.2.6.1)","Crusher with hardened tool steel faces, magnet, agate mortar, IS Sieve 15 (aperture 75 µm, see IS 460 (Part 1)) (IS 12107 (Part 1), 2.2)","Glass weighing bottle and air oven, 105 to 110 °C (IS 12107 (Part 1), 2.3)"],"reagents":[{"name":"Quality of reagents (IS 12107 (Part 1), 3)","prep":"Use analytical grade reagents and distilled water, unless stated otherwise. (This clause applies to all parts of IS 12107.)"},{"name":"EDTA solution, 0.025 M (2.2.1)","prep":"Dissolve 9.31 g of EDTA (disodium salt) (C<sub>10</sub>H<sub>14</sub>N<sub>2</sub>Na<sub>2</sub>O<sub>8</sub>.2H<sub>2</sub>O) in 1 litre of water."},{"name":"Methyl orange indicator solution (2.2.2)","prep":"0.05 percent (m/v) in ethanol."},{"name":"Dilute ammonia solution (2.2.3)","prep":"1 : 2 (v/v)."},{"name":"Buffer solution, pH 5.3 (2.2.4)","prep":"Dissolve 21.5 g of sodium acetate with 2 ml of glacial acetic acid in 300 ml of water. Dilute to 1 litre."},{"name":"Xylenol orange indicator solution, 0.1 percent (m/v) (2.2.5)","prep":"Dissolve 0.1 g of xylenol orange indicator in 100 ml of water containing 2-3 drops of dilute hydrochloric acid (1 : 1)."},{"name":"Standard zinc acetate solution, 0.025 M (2.2.6)","prep":"Dissolve 5.50 g of zinc acetate [Zn(CH<sub>3</sub>COO)<sub>2</sub>.2H<sub>2</sub>O] in 1 000 ml of water containing 25 ml of buffer solution (pH 5.3). Standardize against standard aluminium solution by the aluminium method of 2.3.1."},{"name":"Standard aluminium solution, 0.025 M (2.2.6.1)","prep":"Wash an aluminium foil with absolute alcohol and dry in a desiccator. Weigh 0.674 5 g of the foil into a beaker with 25 ml of water and 25 ml of concentrated hydrochloric acid. Heat to dissolve the metal. Cool and dilute to 1 000 ml in a volumetric flask (1 ml = 0.001 275 g of Al<sub>2</sub>O<sub>3</sub>)."},{"name":"Sodium fluoride (2.2.7)","prep":"Solid."},{"name":"Dilute hydrochloric acid (2.2.8)","prep":"1 : 3 (v/v)."}],"sampling":"<b>Sampling (IS 12107 (Part 1), 2.1):</b> As per IS 1528 (Part 7).<br/><b>Laboratory sample (IS 12107 (Part 1), 2.2):</b> Crush the sample in a crusher with hardened tool steel faces. Take care that steel particles from the equipment do not contaminate the sample during crushing and grinding. After quartering, carefully screen 20 g of the sample with a magnet to remove loose iron particles. Then grind in an agate mortar until it fully passes IS Sieve 15 (aperture 75 µm).<br/><b>Test sample (IS 12107 (Part 1), 2.3):</b> Dry enough laboratory sample in a glass weighing bottle in an air oven at 105 to 110 °C.<br/><b>Main solution:</b> Prepare the main solution from a weighed mass M (g) of test sample as per 2.3.3 of IS 12107 (Part 2) : 1987 (Determination of silica). The main solution is 500 ml (factor 500 in 2.3.2).","procedure":["<b>(cl. 2.3.1)</b> Transfer 25 ml of main solution [see 2.3.3 of IS 12107 (Part 2) : 1987] to a 250-ml conical flask.","Add 35 ml of EDTA solution and 2-3 drops of methyl orange indicator solution.","Add dilute ammonia solution drop by drop until the colour just turns yellow.","Add 15 ml of buffer solution. Boil for 5 minutes. Cool to room temperature.","Add 5-6 drops of xylenol orange indicator. Titrate with standard zinc acetate solution to just pink colour (this first titration back titrates the excess EDTA).","Add 1 g of sodium fluoride, then 2-3 drops of dilute hydrochloric acid.","Boil again for 5 minutes. Cool to room temperature.","Add 5 ml of buffer solution. Titrate the released EDTA with standard zinc acetate solution, using 5-6 drops of xylenol orange indicator, to pink end point.","Record the second titre (V ml). It equals the titanium and aluminium.","<b>Standardization of zinc acetate (2.2.6):</b> Standardize the zinc acetate solution against the standard aluminium solution (1 ml = 0.001 275 g of Al<sub>2</sub>O<sub>3</sub>) by the method of 2.3.1. Get E, the equivalent Al<sub>2</sub>O<sub>3</sub> in g/ml of zinc acetate solution."],"end_point":"Pink colour with xylenol orange (pH 5.3), for both the back titration of excess EDTA and the titration of EDTA released by sodium fluoride (2.3.1).","calculation":["Aluminium (as Al<sub>2</sub>O<sub>3</sub>), percent by mass = (V × E × 500 × 100) / (25 × M) − (0.673 8 × T)  (2.3.2)","where","V = ml of zinc acetate used (second titre),","E = equivalent Al<sub>2</sub>O<sub>3</sub> in g/ml of zinc acetate solution,","M = mass in g of sample taken, and","T = percent of TiO<sub>2</sub> by mass [value found by the method of IS 12107 (Part 5) : 1987 'Determination of titanium'].","<b>Stoichiometric conversion (not from the IS):</b> Where metallic Al (Al<sub>m</sub>) is known: Al<sub>2</sub>O<sub>3</sub> (oxide only), % = Al<sub>2</sub>O<sub>3</sub> (total), % − Al<sub>m</sub>, % × 1.889 (1.889 = Al<sub>2</sub>O<sub>3</sub>/2Al = 101.96/53.96, stoichiometric)."],"notes":["Laboratory adaptation: IS 12107 (Part 3) is written for alumino silicate refractory materials. Validate the method before routine use on remix / redex powder (ISO/IEC 17025 : 2017, 7.2.2.1: the laboratory shall validate non-standard methods, laboratory-developed methods and standard methods used outside their intended scope or otherwise modified).","Iron and titanium also form complexes with EDTA (2.1). The second titre equals titanium and aluminium; titania is corrected by the term 0.673 8 × T (2.3.2).","This method does not find metallic aluminium. JIS G 2404 : 2022 (Methods for chemical analysis of aluminium dross for iron and steel making) has methods for metallic aluminium (cl. 5) and aluminium oxide (cl. 10); the full text of JIS G 2404 is needed to add them. Metallic aluminium: see DM/QA/WI/38 (adapted from IS 438 : 2006, Annex K). Al<sub>2</sub>O<sub>3</sub> (oxide only) can then be found with the stoichiometric relation in Calculation."]},"rev":"00","dept":"Quality","hi":{"short_title":"Remix / Redex में कुल Al (Al2O3)","title":"Remix / Redex Powder में कुल Aluminium (Al<sub>2</sub>O<sub>3</sub> के रूप में) का निर्धारण — EDTA विधि, IS 12107 (Part 3) : 1987 से अनुकूलित","purpose":"IS 12107 (Part 3) : 1987 की EDTA विधि से remix / redex powder में कुल aluminium, Al<sub>2</sub>O<sub>3</sub> के रूप में, ज्ञात करना।","scope":"IS 12107 (Part 3) : 1987 में alumino silicate refractory सामग्री में aluminium (Al<sub>2</sub>O<sub>3</sub> के रूप में) की विधि दी गई है (clause 1)। Remix / redex (aluminium dross आधारित deoxidiser powders) पर इसका प्रयोग laboratory adaptation है, अर्थात् इच्छित scope से बाहर प्रयोग की गई standard विधि। ISO/IEC 17025 : 2017, clause 7.2.2.1 के अनुसार प्रयोग से पहले validate करें। परिणाम कुल aluminium (metallic Al + Al<sub>2</sub>O<sub>3</sub>) है, जो IS की गणना के अनुसार Al<sub>2</sub>O<sub>3</sub> के रूप में व्यक्त होता है।","reference":"IS 12107 (Part 3) : 1987 (Reaffirmed 2022), Clauses 1, 2.1, 2.2, 2.3; IS 12107 (Part 1) : 1987, Clauses 2 और 3; ISO/IEC 17025 : 2017, Clause 7.2.2.1","principle":"Solution को अधिक EDTA के साथ उबालें। Aluminium (और iron व titanium, यदि हों) EDTA के साथ complex बनाता है। अतिरिक्त EDTA को pH 5.3 पर xylenol orange indicator के साथ standard zinc acetate solution से back titrate करें। फिर sodium fluoride के साथ उबालें: aluminium EDTA complex (और titanium EDTA complex, यदि हो) EDTA मुक्त करता है। इस EDTA को standard zinc acetate solution से titrate करें; इससे solution में aluminium और titanium की मात्रा मिलती है। Titania के लिए correction करें (2.1)।","apparatus":["Conical flask, 250-ml (2.3.1)","Volumetric flask, 1 000-ml (2.2.6.1)","Beaker (2.2.6.1)","Desiccator (2.2.6.1)","Hardened tool steel faces वाला crusher, magnet, agate mortar, IS Sieve 15 (aperture 75 µm, देखें IS 460 (Part 1)) (IS 12107 (Part 1), 2.2)","Glass weighing bottle और air oven, 105 से 110 °C (IS 12107 (Part 1), 2.3)"],"reagents":[{"name":"रसायनों की गुणवत्ता (IS 12107 (Part 1), 3)","prep":"जब तक अन्यथा न कहा गया हो, analytical grade reagents और distilled water प्रयोग करें। (यह clause IS 12107 के सभी parts पर लागू है।)"},{"name":"EDTA solution, 0.025 M (2.2.1)","prep":"9.31 g EDTA (disodium salt) (C<sub>10</sub>H<sub>14</sub>N<sub>2</sub>Na<sub>2</sub>O<sub>8</sub>.2H<sub>2</sub>O) को 1 litre पानी में घोलें।"},{"name":"Methyl orange indicator solution (2.2.2)","prep":"Ethanol में 0.05 percent (m/v)।"},{"name":"Dilute ammonia solution (2.2.3)","prep":"1 : 2 (v/v)।"},{"name":"Buffer solution, pH 5.3 (2.2.4)","prep":"21.5 g sodium acetate और 2 ml glacial acetic acid को 300 ml पानी में घोलें। 1 litre तक dilute करें।"},{"name":"Xylenol orange indicator solution, 0.1 percent (m/v) (2.2.5)","prep":"0.1 g xylenol orange indicator को 100 ml पानी में घोलें, जिसमें 2-3 बूँद dilute hydrochloric acid (1 : 1) हो।"},{"name":"Standard zinc acetate solution, 0.025 M (2.2.6)","prep":"5.50 g zinc acetate [Zn(CH<sub>3</sub>COO)<sub>2</sub>.2H<sub>2</sub>O] को 1 000 ml पानी में घोलें, जिसमें 25 ml buffer solution (pH 5.3) हो। 2.3.1 की aluminium विधि से standard aluminium solution के विरुद्ध standardize करें।"},{"name":"Standard aluminium solution, 0.025 M (2.2.6.1)","prep":"Aluminium foil को absolute alcohol से धोकर desiccator में सुखाएँ। 0.674 5 g foil तौलकर beaker में लें जिसमें 25 ml पानी और 25 ml concentrated hydrochloric acid हो। Metal घोलने के लिए गरम करें। ठंडा करके volumetric flask में 1 000 ml तक dilute करें (1 ml = 0.001 275 g Al<sub>2</sub>O<sub>3</sub>)।"},{"name":"Sodium fluoride (2.2.7)","prep":"ठोस।"},{"name":"Dilute hydrochloric acid (2.2.8)","prep":"1 : 3 (v/v)।"}],"sampling":"<b>Sampling (IS 12107 (Part 1), 2.1):</b> IS 1528 (Part 7) के अनुसार।<br/><b>Laboratory sample (IS 12107 (Part 1), 2.2):</b> नमूने को hardened tool steel faces वाले crusher में कूटें। ध्यान रखें कि crushing और grinding के समय उपकरण के steel कण नमूने में न मिलें। Quartering के बाद 20 g नमूने को magnet से सावधानी से जाँचकर ढीले iron कण हटाएँ। फिर agate mortar में तब तक पीसें जब तक पूरा नमूना IS Sieve 15 (aperture 75 µm) से निकल जाए।<br/><b>Test sample (IS 12107 (Part 1), 2.3):</b> पर्याप्त laboratory sample को glass weighing bottle में air oven में 105 से 110 °C पर सुखाएँ।<br/><b>Main solution:</b> Test sample के तौले गए भार M (g) से IS 12107 (Part 2) : 1987 (Determination of silica) के 2.3.3 के अनुसार main solution बनाएँ। Main solution 500 ml है (2.3.2 में factor 500)।","procedure":["<b>(cl. 2.3.1)</b> 25 ml main solution [देखें IS 12107 (Part 2) : 1987 का 2.3.3] 250-ml conical flask में लें।","35 ml EDTA solution और 2-3 बूँद methyl orange indicator solution डालें।","रंग ठीक yellow होने तक dilute ammonia solution बूँद-बूँद डालें।","15 ml buffer solution डालें। 5 minutes उबालें। कमरे के तापमान तक ठंडा करें।","5-6 बूँद xylenol orange indicator डालें। Standard zinc acetate solution से ठीक pink रंग तक titrate करें (यह पहला titration अतिरिक्त EDTA का back titration है)।","1 g sodium fluoride डालें, फिर 2-3 बूँद dilute hydrochloric acid डालें।","फिर से 5 minutes उबालें। कमरे के तापमान तक ठंडा करें।","5 ml buffer solution डालें। मुक्त हुए EDTA को 5-6 बूँद xylenol orange indicator के साथ standard zinc acetate solution से pink end point तक titrate करें।","दूसरा titre लिखें (V ml)। यह titanium और aluminium के बराबर है।","<b>Zinc acetate का standardization (2.2.6):</b> 2.3.1 की विधि से zinc acetate solution को standard aluminium solution (1 ml = 0.001 275 g Al<sub>2</sub>O<sub>3</sub>) के विरुद्ध standardize करें। E प्राप्त करें, अर्थात् zinc acetate solution के g/ml में equivalent Al<sub>2</sub>O<sub>3</sub>।"],"end_point":"Xylenol orange (pH 5.3) के साथ pink रंग — अतिरिक्त EDTA के back titration और sodium fluoride से मुक्त EDTA के titration, दोनों के लिए (2.3.1)।","calculation":["Aluminium (Al<sub>2</sub>O<sub>3</sub> के रूप में), percent by mass = (V × E × 500 × 100) / (25 × M) − (0.673 8 × T)  (2.3.2)","जहाँ","V = लगा zinc acetate, ml में (दूसरा titre),","E = zinc acetate solution का equivalent Al<sub>2</sub>O<sub>3</sub>, g/ml में,","M = लिए गए नमूने का भार, g में, और","T = TiO<sub>2</sub> का percent by mass [IS 12107 (Part 5) : 1987 'Determination of titanium' की विधि से प्राप्त मान]।","<b>Stoichiometric रूपांतरण (IS से नहीं):</b> जहाँ metallic Al (Al<sub>m</sub>) ज्ञात हो: Al<sub>2</sub>O<sub>3</sub> (केवल oxide), % = Al<sub>2</sub>O<sub>3</sub> (कुल), % − Al<sub>m</sub>, % × 1.889 (1.889 = Al<sub>2</sub>O<sub>3</sub>/2Al = 101.96/53.96, stoichiometric)।"],"notes":["Laboratory adaptation: IS 12107 (Part 3) alumino silicate refractory सामग्री के लिए लिखा गया है। Remix / redex powder पर routine प्रयोग से पहले विधि validate करें (ISO/IEC 17025 : 2017, 7.2.2.1: laboratory को non-standard methods, laboratory-developed methods और इच्छित scope से बाहर प्रयोग या बदली गई standard methods को validate करना होगा)।","Iron और titanium भी EDTA से complex बनाते हैं (2.1)। दूसरा titre titanium और aluminium के बराबर है; titania का correction 0.673 8 × T पद से होता है (2.3.2)।","यह विधि metallic aluminium ज्ञात नहीं करती। JIS G 2404 : 2022 (Methods for chemical analysis of aluminium dross for iron and steel making) में metallic aluminium (cl. 5) और aluminium oxide (cl. 10) की विधियाँ हैं; इन्हें जोड़ने के लिए JIS G 2404 का पूरा पाठ चाहिए। Metallic aluminium: देखें DM/QA/WI/38 (IS 438 : 2006, Annex K से अनुकूलित)। फिर Al<sub>2</sub>O<sub>3</sub> (केवल oxide) गणना में दिए stoichiometric संबंध से निकाला जा सकता है।"]}},{"id":"SOP-05","no":"DM/QA/SOP/05","type":"SOP","cat":"Sodium silicate","std":["is381"],"keywords":"sodium silicate na2o sio2 ratio density insoluble viscosity chloride sulphate iron sampling of sodium silicate","en":{"short_title":"Sampling of Sodium Silicate","title":"Sampling of Sodium Silicate (Solid and Liquid), Number of Tests and Criteria for Conformity as per IS 381 : 2024","purpose":"To draw representative samples of sodium silicate (solid and liquid) from a lot, prepare individual and composite samples, and judge the lot against Table 1 of IS 381 : 2024.","scope":"IS 381 : 2024 gives requirements and method of sampling for sodium silicate, in solid and liquid forms, for use in various industries (IS 381, cl. 1). Grades: neutral and alkaline (cl. 3). Liquid, neutral: Type 1 — for pharmaceutical and toilet preparations; Type 2 — for adhesive and other purposes (cl. 4.1). Liquid, alkaline: Type 1, Type 2 and Type 3, for soap, detergent, textile, welding electrode and cement industries (cl. 4.2). The tests themselves are done as per IS 14212 : 1995 (separate WIs).","reference":"IS 381 : 2024 (Third Revision), Clauses 1, 3, 4, 5, 6, 7, Table 1, Annex B (B-1 to B-5, Table 3)","apparatus":["Appropriate sampling instrument (B-3.1.1)","Suitable, clean and dry sample containers with proper closures (B-1.4)","Random number tables (IS 4905) for random selection of drums (B-2.3)"],"sampling":"Take about 500 g (solid) or about 300 g (liquid) from each selected drum (B-3.1.1). Composite sample: about 300 g, divided into three equal parts (B-3.1.3). Number of drums: Table 3 (B-2.2).","procedure":["<b>General (B-1):</b> Follow these precautions while drawing, preparing, storing and handling samples (B-1.1).","Protect the samples, sampling instruments and sample containers from contamination (B-1.2).","Mix the material well before drawing the sample (B-1.3).","Put the samples in suitable, clean and dry containers with proper closures (B-1.4). After filling, seal each container air-tight and mark it with full details of sampling (B-1.5).","<b>Lot (B-2.1):</b> All containers in a single consignment of one grade from a single batch of manufacture form a lot. If a consignment has different grades or batches, separate the containers and group them into lots as above.","Test samples from each lot to check conformity of the material to the specification (B-2.1.1).","<b>Number of drums (B-2.2):</b> Select the number (n) of containers from a lot as per the lot size (N), from col (2) and col (3) of Table 3.","Choose the drums for sampling at random, preferably with random number tables. To make sure selection is random, the procedure of IS 4905 may be followed (B-2.3).","<b>Drawing the sample (B-3.1.1):</b> Mix the contents of each selected drum well and then let the liquid come to rest (as printed in IS for the solid). With a suitable sampling instrument, draw small portions of sodium silicate (solid) from different parts of each selected drum. The total from each drum must be about 500 g.","For liquid, mix the contents of the drum well, let the liquid come to rest, and then draw a sample of about 300 g (B-3.1.1).","<b>Individual samples (B-3.1.2):</b> Put the portions from each drum into separate sample containers. These filled containers are the individual samples.","<b>Composite sample (B-3.1.3):</b> Take a small but equal quantity from each individual sample. Mix them all well to make a composite sample of about 300 g.","If sieving is needed, sieve the portions from each individual sample separately. Make the composite sample only from the sieved material (B-3.1.3).","Divide the composite sample into three equal parts: one for the purchaser, one for the supplier and the third as referee sample (B-3.1.3).","<b>Referee sample (B-3.2):</b> The referee sample is the composite sample (B-3.1.3) plus a set of individual test samples (B-3.1.2) marked for this purpose. It must carry the seals of the purchaser and the supplier. Keep it at a place agreed by the purchaser and the supplier. Use it in case of dispute between them.","<b>Number of tests (B-4.1):</b> Test total soluble silicates and the ratio of total alkalinity to total soluble silica on any three individual samples, chosen at random from those prepared as per B-3.1.2. Use the same samples for both tests.","Test all other characteristics on the composite sample (B-4.2).","<b>Description check (cl. 5.1):</b> The material must be clear and free from dirt and other visible impurities. Liquid sodium silicate must be a thick, viscid, translucent mass of water, white or slightly grey colour (5.1.1). Solid sodium silicate must be glassy lumps of pale grey or green colour; for special needs, particle size as agreed between the purchaser and the supplier (5.1.2).","<b>Requirements (cl. 5.2):</b> The material must also meet Table 1 when tested by the methods of IS 14212 (see the separate test WIs)."],"tables":[{"title":"IS 381 : 2024, Table 3 Number of Drums to be Selected (Clause B-2.2)","rows":[["Sl No. (1)","Lot Size N (2)","Number of Drums to be Selected n (3)"],["i)","Up to 10","3"],["ii)","11 to 20","5"],["iii)","21 to 30","7"],["iv)","31 to 50","10"],["v)","51 and above","15"]]},{"title":"IS 381 : 2024, Table 1 Requirements for Sodium Silicate (Clauses 5.2, B-5.1 and B-5.2)","rows":[["Sl No.","Characteristic","Liquid Neutral Type 1 (3)","Liquid Neutral Type 2 (4)","Liquid Alkaline Type 1 (5)","Liquid Alkaline Type 2 (6)","Liquid Alkaline Type 3 (7)","Solid Neutral (8)","Solid Alkaline (9)","Method of Test [Ref to Clause in IS 14212] (10)"],["i)","Matter insoluble in water, percent by mass, <i>Max</i>","0.1","0.2","0.2","0.2","0.2","4.0","1.5","A-3"],["ii)","Relative density at 27/27 °C","1.39 to 1.41","1.39 to 1.41","1.69 to 1.71","1.54 to 1.56","1.34 to 1.36","–","–","A-5"],["iii)","Total soluble silicates, percent by mass, <i>Min</i>","38","38","54","48","30","95","98","A-7 or A-12"],["iv)","Ratio of total alkalinity (as Na<sub>2</sub>O) to total soluble silica (as SiO<sub>2</sub>) (Na<sub>2</sub>O : SiO<sub>2</sub>)","1 : 3.2 ± 0.1","1 : 3.2 ± 0.1","1 : 2.0 ± 0.1","1 : 2.0 ± 0.1","1 : 2.0 ± 0.1","1 : 3.2 ± 0.1","1 : 2.0 ± 0.1","A-9"],["v)","Loss in mass on ignition, percent by mass, <i>Max</i>","–","–","–","–","–","1.0","0.5","A-10"],["vi)","Iron as (Fe), percent by mass, <i>Max</i>","0.005","0.02","0.02","0.02","0.02","0.04","0.04","A-11"],["vii)","Viscosity at 20 °C","200 to 500","–","–","–","–","–","–","A-12"],["viii)","Chloride (as NaCl), percent by mass, <i>Max</i>","0.25","–","–","–","–","–","–","A-14"],["ix)","Sulphate (as Na<sub>2</sub>SO<sub>4</sub>), percent by mass, <i>Max</i>","0.2","–","–","–","–","–","–","A-15"]],"after":"Column (2) to (10) numbering as in IS 381. Col (10) gives the relevant clause of IS 14212 for each test (IS 381, cl. 5.2). Annex A of IS 381 (instrumental methods) applies to Table 1, Sl No. (vi), (viii) and (ix)."}],"reporting":"<b>Criteria for conformity (B-5):</b> B-5.1 For the characteristics tested on individual samples (B-4.1), every result on each individual sample must meet the matching requirement of Table 1 for the lot to conform. B-5.2 For the other characteristics of Table 1, the result on the composite sample must meet the requirement. B-5.3 Declare the lot as conforming to the specification only if both B-5.1 and B-5.2 are met.<br/><b>Rounding (IS 381, Foreword):</b> To decide compliance, round off the final value (observed or calculated) as per IS 2 : 2022. Keep the same number of significant places as in the specified value.","notes":["Table 1 limits for loss on ignition apply to solid material only; viscosity, chloride and sulphate apply to liquid, neutral, Type 1 only; relative density applies to liquid only.","Packing (IS 381, 6.1): air-tight mild steel drums of capacity as agreed between the purchaser and the supplier. Marking (6.2): name and grade of the material; source of manufacture; gross and net mass of the material; year of manufacture; and lot number so that the batch of manufacture can be traced from the records.","Table 1, col (10) of IS 381 gives 'A-7 or A-12' for total soluble silicates (Sl No. iii). In IS 14212, A-7 is total alkalinity, A-8 is total soluble silicates (A-6 + A-7) and A-12 is viscosity. See the test WI for the method used."]},"rev":"00","dept":"Quality","hi":{"short_title":"Sodium Silicate का नमूना लेना","title":"IS 381 : 2024 के अनुसार Sodium Silicate (ठोस और तरल) का नमूना लेना, परीक्षणों की संख्या और अनुरूपता के मानदंड","purpose":"Lot से sodium silicate (ठोस और तरल) के प्रतिनिधि नमूने लेना, individual और composite samples तैयार करना, और lot को IS 381 : 2024 की Table 1 के विरुद्ध परखना।","scope":"IS 381 : 2024 विभिन्न उद्योगों में उपयोग के लिए ठोस और तरल रूप में sodium silicate की आवश्यकताएँ और नमूना लेने की विधि देता है (IS 381, cl. 1)। Grades: neutral और alkaline (cl. 3)। तरल, neutral: Type 1 — pharmaceutical और toilet preparations के लिए; Type 2 — adhesive और अन्य उपयोगों के लिए (cl. 4.1)। तरल, alkaline: Type 1, Type 2 और Type 3, soap, detergent, textile, welding electrode और cement उद्योगों के लिए (cl. 4.2)। परीक्षण स्वयं IS 14212 : 1995 के अनुसार किए जाते हैं (अलग WIs)।","reference":"IS 381 : 2024 (Third Revision), Clauses 1, 3, 4, 5, 6, 7, Table 1, Annex B (B-1 to B-5, Table 3)","apparatus":["उपयुक्त sampling instrument (B-3.1.1)","उपयुक्त, साफ और सूखे sample containers, सही ढक्कन सहित (B-1.4)","Drums के random चयन के लिए random number tables (IS 4905) (B-2.3)"],"sampling":"हर चुने drum से लगभग 500 g (ठोस) या लगभग 300 g (तरल) लें (B-3.1.1)। Composite sample: लगभग 300 g, तीन बराबर भागों में बाँटा गया (B-3.1.3)। Drums की संख्या: Table 3 (B-2.2)।","procedure":["<b>सामान्य (B-1):</b> नमूने लेते, तैयार करते, रखते और संभालते समय ये सावधानियाँ अपनाएँ (B-1.1)।","नमूनों, sampling instruments और sample containers को दूषण से बचाएँ (B-1.2)।","नमूना लेने से पहले माल को अच्छी तरह मिलाएँ (B-1.3)।","नमूनों को उपयुक्त, साफ और सूखे containers में सही ढक्कन के साथ रखें (B-1.4)। भरने के बाद हर container को air-tight seal करें और उस पर नमूना लेने का पूरा विवरण लिखें (B-1.5)।","<b>Lot (B-2.1):</b> एक consignment में एक grade के, एक ही batch of manufacture के सभी containers एक lot बनाते हैं। यदि consignment में अलग-अलग grades या batches हों, तो containers को अलग करके ऊपर के अनुसार lots में बाँटें।","Specification के अनुरूपता जाँचने के लिए हर lot के नमूनों का परीक्षण करें (B-2.1.1)।","<b>Drums की संख्या (B-2.2):</b> lot से containers की संख्या (n) lot size (N) के अनुसार Table 3 के col (2) और col (3) से चुनें।","नमूने के लिए drums random चुनें, अच्छा हो कि random number tables से। random चयन सुनिश्चित करने के लिए IS 4905 की विधि अपनाई जा सकती है (B-2.3)।","<b>नमूना लेना (B-3.1.1):</b> हर चुने drum का माल अच्छी तरह मिलाएँ और फिर तरल को स्थिर होने दें (ठोस के लिए IS में ऐसा ही छपा है)। उपयुक्त sampling instrument से हर चुने drum के अलग-अलग भागों से sodium silicate (ठोस) के छोटे भाग लें। हर drum से कुल लगभग 500 g हो।","तरल के लिए drum का माल अच्छी तरह मिलाएँ, तरल को स्थिर होने दें, फिर लगभग 300 g नमूना लें (B-3.1.1)।","<b>Individual samples (B-3.1.2):</b> हर drum से लिए भाग अलग-अलग sample containers में रखें। ये भरे containers individual samples हैं।","<b>Composite sample (B-3.1.3):</b> हर individual sample से थोड़ी परंतु बराबर मात्रा लें। सबको अच्छी तरह मिलाकर लगभग 300 g का composite sample बनाएँ।","यदि छानना आवश्यक हो, तो हर individual sample के भाग अलग-अलग छानें। composite sample केवल छने हुए माल से बनाएँ (B-3.1.3)।","Composite sample को तीन बराबर भागों में बाँटें: एक purchaser के लिए, एक supplier के लिए और तीसरा referee sample (B-3.1.3)।","<b>Referee sample (B-3.2):</b> referee sample में composite sample (B-3.1.3) और इस उद्देश्य के लिए चिह्नित individual test samples (B-3.1.2) का एक सेट होता है। इस पर purchaser और supplier दोनों की seals हों। इसे purchaser और supplier द्वारा तय स्थान पर रखें। दोनों के बीच विवाद होने पर इसका उपयोग करें।","<b>परीक्षणों की संख्या (B-4.1):</b> total soluble silicates और total alkalinity तथा total soluble silica के अनुपात का परीक्षण B-3.1.2 के अनुसार बने individual samples में से random चुने किन्हीं तीन पर करें। दोनों परीक्षणों के लिए वही नमूने उपयोग करें।","अन्य सभी गुणों का परीक्षण composite sample पर करें (B-4.2)।","<b>विवरण जाँच (cl. 5.1):</b> माल साफ हो और धूल तथा अन्य दिखने वाली अशुद्धियों से मुक्त हो। तरल sodium silicate गाढ़ा, चिपचिपा, पारभासी (translucent) पानी जैसा द्रव्यमान हो, सफेद या हल्के भूरे रंग का (5.1.1)। ठोस sodium silicate हल्के भूरे या हरे रंग के कांच जैसे टुकड़ों के रूप में हो; विशेष आवश्यकता के लिए कण आकार purchaser और supplier के बीच तय अनुसार (5.1.2)।","<b>आवश्यकताएँ (cl. 5.2):</b> IS 14212 की विधियों से परखने पर माल Table 1 को भी पूरा करे (अलग परीक्षण WIs देखें)।"],"tables":[{"title":"IS 381 : 2024, Table 3 चुने जाने वाले Drums की संख्या (Clause B-2.2)","rows":[["क्र. सं. (Sl No.) (1)","Lot Size N (2)","चुने जाने वाले Drums की संख्या n (3)"],["i)","10 तक","3"],["ii)","11 से 20","5"],["iii)","21 से 30","7"],["iv)","31 से 50","10"],["v)","51 और अधिक","15"]]},{"title":"IS 381 : 2024, Table 1 Sodium Silicate की आवश्यकताएँ (Clauses 5.2, B-5.1 and B-5.2)","rows":[["क्र. सं. (Sl No.)","गुण (Characteristic)","तरल Neutral Type 1 (3)","तरल Neutral Type 2 (4)","तरल Alkaline Type 1 (5)","तरल Alkaline Type 2 (6)","तरल Alkaline Type 3 (7)","ठोस Neutral (8)","ठोस Alkaline (9)","परीक्षण विधि [IS 14212 का Clause] (10)"],["i)","पानी में अघुलनशील पदार्थ, percent by mass, <i>Max</i>","0.1","0.2","0.2","0.2","0.2","4.0","1.5","A-3"],["ii)","Relative density, 27/27 °C पर","1.39 to 1.41","1.39 to 1.41","1.69 to 1.71","1.54 to 1.56","1.34 to 1.36","–","–","A-5"],["iii)","Total soluble silicates, percent by mass, <i>Min</i>","38","38","54","48","30","95","98","A-7 or A-12"],["iv)","Total alkalinity (Na<sub>2</sub>O के रूप में) और total soluble silica (SiO<sub>2</sub> के रूप में) का अनुपात (Na<sub>2</sub>O : SiO<sub>2</sub>)","1 : 3.2 ± 0.1","1 : 3.2 ± 0.1","1 : 2.0 ± 0.1","1 : 2.0 ± 0.1","1 : 2.0 ± 0.1","1 : 3.2 ± 0.1","1 : 2.0 ± 0.1","A-9"],["v)","Ignition पर द्रव्यमान में कमी, percent by mass, <i>Max</i>","–","–","–","–","–","1.0","0.5","A-10"],["vi)","Iron (Fe के रूप में), percent by mass, <i>Max</i>","0.005","0.02","0.02","0.02","0.02","0.04","0.04","A-11"],["vii)","Viscosity, 20 °C पर","200 to 500","–","–","–","–","–","–","A-12"],["viii)","Chloride (NaCl के रूप में), percent by mass, <i>Max</i>","0.25","–","–","–","–","–","–","A-14"],["ix)","Sulphate (Na<sub>2</sub>SO<sub>4</sub> के रूप में), percent by mass, <i>Max</i>","0.2","–","–","–","–","–","–","A-15"]],"after":"Column (2) से (10) की numbering IS 381 के अनुसार। Col (10) में हर परीक्षण के लिए IS 14212 का संबंधित clause दिया है (IS 381, cl. 5.2)। IS 381 का Annex A (instrumental methods) Table 1 के Sl No. (vi), (viii) और (ix) पर लागू है।"}],"reporting":"<b>अनुरूपता के मानदंड (B-5):</b> B-5.1 individual samples पर परखे गए गुणों (B-4.1) के लिए, lot के अनुरूप होने हेतु हर individual sample का हर परिणाम Table 1 की संबंधित आवश्यकता पूरी करे। B-5.2 Table 1 के अन्य गुणों के लिए composite sample का परिणाम आवश्यकता पूरी करे। B-5.3 lot को specification के अनुरूप तभी घोषित करें जब B-5.1 और B-5.2 दोनों पूरे हों।<br/><b>Rounding (IS 381, Foreword):</b> अनुपालन तय करने के लिए अंतिम मान (देखा गया या गणना किया गया) IS 2 : 2022 के अनुसार round off करें। significant places उतने ही रखें जितने निर्धारित मान में हैं।","notes":["Table 1 में ignition पर कमी की सीमा केवल ठोस माल पर लागू है; viscosity, chloride और sulphate केवल तरल, neutral, Type 1 पर लागू हैं; relative density केवल तरल पर लागू है।","Packing (IS 381, 6.1): air-tight mild steel drums, क्षमता purchaser और supplier के बीच तय अनुसार। Marking (6.2): माल का नाम और grade; निर्माण का स्रोत; माल का gross और net द्रव्यमान; निर्माण का वर्ष; और lot number ताकि records से batch of manufacture का पता लगाया जा सके।","IS 381 की Table 1, col (10) में total soluble silicates (Sl No. iii) के लिए 'A-7 or A-12' दिया है। IS 14212 में A-7 total alkalinity है, A-8 total soluble silicates (A-6 + A-7) है और A-12 viscosity है। उपयोग की गई विधि के लिए परीक्षण WI देखें।"]}},{"id":"WI-50","no":"DM/QA/WI/50","type":"WI","cat":"Sodium silicate","std":["is381","is14212"],"keywords":"sodium silicate na2o sio2 ratio density insoluble viscosity chloride sulphate iron insoluble matter in sodium silicate","en":{"short_title":"Insoluble Matter in Sodium Silicate","title":"Determination of Matter Insoluble in Water in Sodium Silicate (IS 14212, A-3)","purpose":"To find the matter insoluble in water in sodium silicate (liquid and solid).","scope":"Sodium silicate, liquid and solid, all grades and types of IS 381 : 2024 (Table 1, Sl No. i). Method: IS 14212 : 1995, A-3.","reference":"IS 14212 : 1995 (Reaffirmed 2021), Annex A, cl. A-1.1, A-2.2, A-3.1, A-3.2; IS 381 : 2024, cl. 5.2, Table 1 (Sl No. i), Annex B","apparatus":["400-ml beaker","Gooch crucible, tared, with suction","Oven maintained at 110 ± 5 °C","Desiccator","For solid material (A-2.2): autoclave, 4 kg/cm<super>2</super>; 150 micron IS Sieve (see IS 460 : 1985) for the neutral type"],"reagents":[{"name":"Quality of reagents (IS 14212, A-1.1)","prep":"Use pure chemicals and reagent grade water (see IS 1070 : 1992), unless stated otherwise. 'Pure chemicals' means chemicals that do not contain impurities which affect the result."},{"name":"Freshly boiled water","prep":"For dissolving and washing."},{"name":"Phenolphthalein","prep":"Used to check that the washings are free from alkali (no colour)."}],"sampling":"Draw and prepare the sample as per DM/QA/SOP/05 (IS 381, Annex B). Do this test on the composite sample (IS 381, B-4.2).","procedure":["Weigh accurately about 25 g of the material into a 400-ml beaker.","Dissolve it in about 250 ml freshly boiled water. For solid material, prepare the solution as under A-2.2 (see Note 1).","Filter by applying suction through a tared Gooch crucible.","Wash the beaker and the residue with freshly boiled water until free from alkali (washings give no colour with phenolphthalein).","Dry the Gooch crucible in an oven maintained at 110 ± 5 °C.","Cool in a desiccator and weigh.","Repeat heating and cooling until constant mass is obtained."],"tables":[{"title":"Requirement — IS 381 : 2024, Table 1 (Sl No. i)","rows":[["Sl No.","Characteristic","Liquid Neutral Type 1 (3)","Liquid Neutral Type 2 (4)","Liquid Alkaline Type 1 (5)","Liquid Alkaline Type 2 (6)","Liquid Alkaline Type 3 (7)","Solid Neutral (8)","Solid Alkaline (9)","Method of Test [Ref to Clause in IS 14212] (10)"],["i)","Matter insoluble in water, percent by mass, <i>Max</i>","0.1","0.2","0.2","0.2","0.2","4.0","1.5","A-3"]],"after":"Column numbering as in IS 381, Table 1. '–' = not specified for that grade/type."}],"calculation":["Matter insoluble in water, percent by weight = 100 × M<sub>1</sub> / M (A-3.2)","where M<sub>1</sub> = mass in g of the residue, and M = mass in g of the material taken for the test."],"reporting":"Round off the final value as per IS 2 : 2022. Keep the same number of significant places as in the specified value of IS 381 (IS 381, Foreword). Judge conformity of the lot as per DM/QA/SOP/05 (IS 381, B-5).","notes":["Note 1 — A-2.2 (solid material): alkaline silicate — digest the weighed material with 10 times its weight of water in an autoclave for two hours at a pressure of 4 kg/cm<super>2</super> (A-2.2.1); neutral silicate — crush to pass 150 micron IS Sieve, then digest with twice its weight of water in an autoclave for 2 hours at a pressure of 4 kg/cm<super>2</super> (A-2.2.2).","Matter insoluble in water applies to all grades and types in IS 381, Table 1."]},"rev":"00","dept":"Quality","hi":{"short_title":"सोडियम सिलिकेट में अघुलनशील पदार्थ","title":"सोडियम सिलिकेट में जल में अघुलनशील पदार्थ का निर्धारण (IS 14212, A-3)","purpose":"सोडियम सिलिकेट (द्रव और ठोस) में जल में अघुलनशील पदार्थ ज्ञात करना।","scope":"IS 381 : 2024 के सभी ग्रेड और टाइप का सोडियम सिलिकेट, द्रव और ठोस (Table 1, Sl No. i)। विधि: IS 14212 : 1995, A-3।","reference":"IS 14212 : 1995 (Reaffirmed 2021), Annex A, cl. A-1.1, A-2.2, A-3.1, A-3.2; IS 381 : 2024, cl. 5.2, Table 1 (Sl No. i), Annex B","apparatus":["400-ml beaker","Gooch crucible, tared, suction के साथ","Oven, 110 ± 5
