Repository: mishrachemist/mishrachemist.github.io

File: data/sop_list.json (part 23 of 26)
°C पर नियंत्रित","Desiccator","ठोस पदार्थ के लिए (A-2.2): autoclave, 4 kg/cm<super>2</super>; न्यूट्रल टाइप के लिए 150 micron IS Sieve (देखें IS 460 : 1985)"],"reagents":[{"name":"अभिकर्मकों की गुणवत्ता (IS 14212, A-1.1)","prep":"जब तक अलग से न कहा गया हो, शुद्ध रसायन और reagent grade water (देखें IS 1070 : 1992) प्रयोग करें। 'शुद्ध रसायन' का अर्थ है ऐसे रसायन जिनमें परिणाम को प्रभावित करने वाली अशुद्धियाँ न हों।"},{"name":"ताज़ा उबला पानी","prep":"घोलने और धोने के लिए।"},{"name":"Phenolphthalein","prep":"यह जाँचने के लिए कि धोवन (washings) alkali से मुक्त है (कोई रंग नहीं)।"}],"sampling":"नमूना DM/QA/SOP/05 (IS 381, Annex B) के अनुसार लें और तैयार करें। यह परीक्षण composite sample पर करें (IS 381, B-4.2)।","procedure":["लगभग 25 g पदार्थ सही-सही तौलकर 400-ml beaker में लें।","इसे लगभग 250 ml ताज़े उबले पानी में घोलें। ठोस पदार्थ के लिए विलयन A-2.2 के अनुसार तैयार करें (देखें Note 1)।","Tared Gooch crucible से suction लगाकर छानें।","Beaker और अवशेष को ताज़े उबले पानी से तब तक धोएँ जब तक alkali मुक्त न हो जाए (phenolphthalein से कोई रंग नहीं)।","Gooch crucible को 110 ± 5 °C पर रखे oven में सुखाएँ।","Desiccator में ठंडा करें और तौलें।","स्थिर द्रव्यमान (constant mass) मिलने तक गर्म करना और ठंडा करना दोहराएँ।"],"tables":[{"title":"आवश्यकता — IS 381 : 2024, Table 1 (Sl No. i)","rows":[["क्रम सं. (Sl No.)","विशेषता (Characteristic)","द्रव न्यूट्रल Type 1 (3)","द्रव न्यूट्रल Type 2 (4)","द्रव एल्कलाइन Type 1 (5)","द्रव एल्कलाइन Type 2 (6)","द्रव एल्कलाइन Type 3 (7)","ठोस न्यूट्रल (8)","ठोस एल्कलाइन (9)","परीक्षण विधि [IS 14212 का खंड] (10)"],["i)","जल में अघुलनशील पदार्थ, द्रव्यमान से प्रतिशत, <i>अधिकतम</i>","0.1","0.2","0.2","0.2","0.2","4.0","1.5","A-3"]],"after":"कॉलम क्रमांक IS 381, Table 1 के अनुसार। '–' = उस ग्रेड/टाइप के लिए निर्धारित नहीं।"}],"calculation":["जल में अघुलनशील पदार्थ, भार से प्रतिशत = 100 × M<sub>1</sub> / M (A-3.2)","जहाँ M<sub>1</sub> = अवशेष का द्रव्यमान, g में, और M = परीक्षण के लिए लिए गए पदार्थ का द्रव्यमान, g में।"],"reporting":"अंतिम मान को IS 2 : 2022 के अनुसार round off करें। IS 381 में दिए निर्धारित मान जितने ही significant places रखें (IS 381, Foreword)। लॉट की अनुरूपता DM/QA/SOP/05 (IS 381, B-5) के अनुसार तय करें।","notes":["Note 1 — A-2.2 (ठोस पदार्थ): एल्कलाइन सिलिकेट — तौले गए पदार्थ को उसके भार के 10 गुना पानी के साथ autoclave में 4 kg/cm<super>2</super> दबाव पर दो घंटे digest करें (A-2.2.1); न्यूट्रल सिलिकेट — 150 micron IS Sieve से निकलने तक पीसें, फिर उसके भार के दोगुने पानी के साथ autoclave में 4 kg/cm<super>2</super> दबाव पर 2 घंटे digest करें (A-2.2.2)।","जल में अघुलनशील पदार्थ IS 381, Table 1 के सभी ग्रेड और टाइप पर लागू है।"]}},{"id":"WI-51","no":"DM/QA/WI/51","type":"WI","cat":"Sodium silicate","std":["is381","is14212"],"keywords":"sodium silicate na2o sio2 ratio density insoluble viscosity chloride sulphate iron relative density of sodium silicate","en":{"short_title":"Relative Density of Sodium Silicate","title":"Determination of Relative Density at 27/27 °C of Sodium Silicate (Liquid) by Pyknometer (IS 14212, A-5)","purpose":"To find the relative density at 27/27 °C of liquid sodium silicate.","scope":"Sodium silicate, liquid (neutral Type 1 and Type 2; alkaline Type 1, Type 2 and Type 3) of IS 381 : 2024 (Table 1, Sl No. ii). Not specified for solid material. Method: IS 14212 : 1995, A-5.","reference":"IS 14212 : 1995 (Reaffirmed 2021), Annex A, cl. A-1.1, A-5.1, A-5.2.1, A-5.2.2, A-5.3; IS 381 : 2024, cl. 5.2, Table 1 (Sl No. ii), Annex B","apparatus":["Pyknometer, wide neck — the channel of the stopper not being a capillary tube (see Types 5 and 6 of IS 5717 : 1991)","Water-bath maintained at 27 ± 0.5 °C","Balance reading to 0.001 g"],"reagents":[{"name":"Quality of reagents (IS 14212, A-1.1)","prep":"Use pure chemicals and reagent grade water (see IS 1070 : 1992), unless stated otherwise. 'Pure chemicals' means chemicals that do not contain impurities which affect the result."},{"name":"Water","prep":"Boiled and cooled to 27 ± 0.5 °C."},{"name":"Alcohol or acetone","prep":"For rinsing the pyknometer."}],"sampling":"Draw and prepare the sample as per DM/QA/SOP/05 (IS 381, Annex B). Do this test on the composite sample (IS 381, B-4.2).","procedure":["<b>Mass of water (A-5.2.1):</b> Clean and dry the pyknometer with its stopper. Weigh to the nearest 0.001 g.","Fill the pyknometer with water boiled and cooled to 27 ± 0.5 °C. Place it in the water-bath controlled at 27 ± 0.5 °C.","Allow at least 30 minutes for the temperature to reach equilibrium.","Remove the pyknometer from the water-bath, holding it by the neck. Stopper it, wipe the outside and remove the excess water from the upper part of the stopper.","Weigh the pyknometer and stopper to the nearest 0.001 g. Find the mass of water (M) by difference.","<b>Mass of sample (A-5.2.2):</b> Empty the pyknometer. Rinse it with alcohol or acetone and let it dry.","Fill it with the sample, previously adjusted to 27 ± 0.5 °C. Avoid air bubbles, especially when the solution is very viscous.","Place the pyknometer in the water-bath at 27 ± 0.5 °C. Allow at least 30 minutes for the temperature to reach equilibrium.","Weigh as in A-5.2.1. Find the mass of sample (M<sub>1</sub>) by difference."],"tables":[{"title":"Requirement — IS 381 : 2024, Table 1 (Sl No. ii)","rows":[["Sl No.","Characteristic","Liquid Neutral Type 1 (3)","Liquid Neutral Type 2 (4)","Liquid Alkaline Type 1 (5)","Liquid Alkaline Type 2 (6)","Liquid Alkaline Type 3 (7)","Solid Neutral (8)","Solid Alkaline (9)","Method of Test [Ref to Clause in IS 14212] (10)"],["ii)","Relative density at 27/27 °C","1.39 to 1.41","1.39 to 1.41","1.69 to 1.71","1.54 to 1.56","1.34 to 1.36","–","–","A-5"]],"after":"Column numbering as in IS 381, Table 1. '–' = not specified for that grade/type."}],"calculation":["Relative density, 27/27 °C = (M<sub>1</sub> / M) × d (A-5.3)","where M<sub>1</sub> = mass in g of the sample, M = mass in g of the same volume of water, and d = density of water at 27 °C."],"reporting":"Round off the final value as per IS 2 : 2022. Keep the same number of significant places as in the specified value of IS 381 (IS 381, Foreword). Judge conformity of the lot as per DM/QA/SOP/05 (IS 381, B-5).","notes":["If the pyknometer gets soiled on the outside by the solution under test, wash it with water at a temperature slightly below 27 °C and then wipe it (A-5.2 Note).","IS 14212, A-4 (specific gravity by Twaddell hydrometer at 15.5 °C) is not called by IS 381 Table 1; relative density is by A-5.","Relative density is specified for liquid material only (IS 381, Table 1)."]},"rev":"00","dept":"Quality","hi":{"short_title":"सोडियम सिलिकेट का आपेक्षिक घनत्व","title":"Pyknometer द्वारा सोडियम सिलिकेट (द्रव) का 27/27 °C पर आपेक्षिक घनत्व ज्ञात करना (IS 14212, A-5)","purpose":"द्रव सोडियम सिलिकेट का 27/27 °C पर आपेक्षिक घनत्व (relative density) ज्ञात करना।","scope":"IS 381 : 2024 का द्रव सोडियम सिलिकेट (न्यूट्रल Type 1 और Type 2; एल्कलाइन Type 1, Type 2 और Type 3) (Table 1, Sl No. ii)। ठोस पदार्थ के लिए निर्धारित नहीं। विधि: IS 14212 : 1995, A-5।","reference":"IS 14212 : 1995 (Reaffirmed 2021), Annex A, cl. A-1.1, A-5.1, A-5.2.1, A-5.2.2, A-5.3; IS 381 : 2024, cl. 5.2, Table 1 (Sl No. ii), Annex B","apparatus":["Pyknometer, चौड़े मुँह वाला — stopper का channel capillary tube न हो (देखें IS 5717 : 1991 के Types 5 और 6)","Water-bath, 27 ± 0.5 °C पर नियंत्रित","Balance, 0.001 g तक पढ़ने वाला"],"reagents":[{"name":"अभिकर्मकों की गुणवत्ता (IS 14212, A-1.1)","prep":"जब तक अलग से न कहा गया हो, शुद्ध रसायन और reagent grade water (देखें IS 1070 : 1992) प्रयोग करें। 'शुद्ध रसायन' का अर्थ है ऐसे रसायन जिनमें परिणाम को प्रभावित करने वाली अशुद्धियाँ न हों।"},{"name":"पानी","prep":"उबालकर 27 ± 0.5 °C तक ठंडा किया हुआ।"},{"name":"Alcohol या acetone","prep":"Pyknometer को खंगालने (rinse) के लिए।"}],"sampling":"नमूना DM/QA/SOP/05 (IS 381, Annex B) के अनुसार लें और तैयार करें। यह परीक्षण composite sample पर करें (IS 381, B-4.2)।","procedure":["<b>पानी का द्रव्यमान (A-5.2.1):</b> Pyknometer को stopper सहित साफ करें और सुखाएँ। 0.001 g तक तौलें।","Pyknometer में उबालकर 27 ± 0.5 °C तक ठंडा किया पानी भरें। इसे 27 ± 0.5 °C पर नियंत्रित water-bath में रखें।","तापमान को संतुलन (equilibrium) तक आने के लिए कम से कम 30 मिनट दें।","Pyknometer को गर्दन से पकड़कर water-bath से निकालें। stopper लगाएँ, बाहर से पोंछें और stopper के ऊपरी भाग से अतिरिक्त पानी हटाएँ।","Pyknometer और stopper को 0.001 g तक तौलें। अंतर से पानी का द्रव्यमान (M) ज्ञात करें।","<b>नमूने का द्रव्यमान (A-5.2.2):</b> Pyknometer खाली करें। इसे alcohol या acetone से खंगालें और सूखने दें।","इसमें पहले से 27 ± 0.5 °C पर लाया गया नमूना भरें। हवा के बुलबुले न बनने दें, विशेषकर जब विलयन बहुत गाढ़ा (viscous) हो।","Pyknometer को 27 ± 0.5 °C वाले water-bath में रखें। तापमान को संतुलन तक आने के लिए कम से कम 30 मिनट दें।","A-5.2.1 की तरह तौलें। अंतर से नमूने का द्रव्यमान (M<sub>1</sub>) ज्ञात करें।"],"tables":[{"title":"आवश्यकता — IS 381 : 2024, Table 1 (Sl No. ii)","rows":[["क्रम सं. (Sl No.)","विशेषता (Characteristic)","द्रव न्यूट्रल Type 1 (3)","द्रव न्यूट्रल Type 2 (4)","द्रव एल्कलाइन Type 1 (5)","द्रव एल्कलाइन Type 2 (6)","द्रव एल्कलाइन Type 3 (7)","ठोस न्यूट्रल (8)","ठोस एल्कलाइन (9)","परीक्षण विधि [IS 14212 का खंड] (10)"],["ii)","27/27 °C पर आपेक्षिक घनत्व (Relative density)","1.39 to 1.41","1.39 to 1.41","1.69 to 1.71","1.54 to 1.56","1.34 to 1.36","–","–","A-5"]],"after":"कॉलम क्रमांक IS 381, Table 1 के अनुसार। '–' = उस ग्रेड/टाइप के लिए निर्धारित नहीं।"}],"calculation":["आपेक्षिक घनत्व, 27/27 °C = (M<sub>1</sub> / M) × d (A-5.3)","जहाँ M<sub>1</sub> = नमूने का द्रव्यमान, g में, M = उतने ही आयतन पानी का द्रव्यमान, g में, और d = 27 °C पर पानी का घनत्व।"],"reporting":"अंतिम मान को IS 2 : 2022 के अनुसार round off करें। IS 381 में दिए निर्धारित मान जितने ही significant places रखें (IS 381, Foreword)। लॉट की अनुरूपता DM/QA/SOP/05 (IS 381, B-5) के अनुसार तय करें।","notes":["यदि परीक्षण के दौरान pyknometer बाहर से विलयन से गंदा हो जाए, तो उसे 27 °C से थोड़े कम तापमान के पानी से धोएँ और फिर पोंछें (A-5.2 Note)।","IS 14212, A-4 (15.5 °C पर Twaddell hydrometer से specific gravity) IS 381 Table 1 में नहीं माँगा गया है; relative density A-5 से ज्ञात करें।","आपेक्षिक घनत्व केवल द्रव पदार्थ के लिए निर्धारित है (IS 381, Table 1)।"]}},{"id":"WI-52","no":"DM/QA/WI/52","type":"WI","cat":"Sodium silicate","std":["is381","is14212"],"keywords":"sodium silicate na2o sio2 ratio density insoluble viscosity chloride sulphate iron total alkalinity (na2o) — sodium silicate","en":{"short_title":"Total Alkalinity (Na2O) — Sodium Silicate","title":"Determination of Total Alkalinity (as Na<sub>2</sub>O) in Sodium Silicate by Titration — Method A (IS 14212, A-7)","purpose":"To find the total alkalinity, as sodium oxide (Na<sub>2</sub>O), of sodium silicate. The result is used for total soluble silicates and the Na<sub>2</sub>O : SiO<sub>2</sub> ratio.","scope":"Sodium silicate, liquid and solid, of IS 381 : 2024 (used for Table 1, Sl No. iii and iv). Method: IS 14212 : 1995, A-7 (Method A).","reference":"IS 14212 : 1995 (Reaffirmed 2021), Annex A, cl. A-7.1, A-7.2.1, A-7.2.2, A-7.2.3, A-8, A-9; IS 381 : 2024, cl. 5.2, Table 1 (Sl No. iii, iv), Annex B (B-4.1)","principle":"Titrate the total alkalinity of a test portion with a standard volumetric solution of hydrochloric acid, using methyl orange as indicator (A-7.1).","apparatus":["250-ml one-mark volumetric flask","Burette"],"reagents":[{"name":"Quality of reagents (A-7.2.1)","prep":"Use only reagents of recognized analytical grade and only distilled water or water of equivalent purity."},{"name":"Hydrochloric acid, 1 N standard volumetric solution (A-7.2.1 a)","prep":""},{"name":"Methyl orange, 0.5 g/l solution (A-7.2.1 b)","prep":"Methyl orange may be replaced by any other indicator having the end-point in the same pH range."}],"sampling":"Draw and prepare the sample as per DM/QA/SOP/05 (IS 381, Annex B). For total soluble silicates and the Na<sub>2</sub>O : SiO<sub>2</sub> ratio, do this test on any three individual samples chosen at random; use the same samples for both tests (IS 381, B-4.1).","procedure":["Weigh, to the nearest 0.01 g, 10 ± 1 g of the test sample.","Put the test portion in a 250-ml one-mark volumetric flask. Dissolve with water, dilute to the mark and mix.","Take a volume of this solution that needs about 20 ml of the standard hydrochloric acid solution for neutralization.","Add 5 drops of the methyl orange solution.","Titrate with the standard volumetric hydrochloric acid solution until the indicator changes from yellow to orange-pink (V)."],"end_point":"Methyl orange: yellow to orange-pink.","tables":[{"title":"Requirement — IS 381 : 2024, Table 1 (Sl No. iii, iv)","rows":[["Sl No.","Characteristic","Liquid Neutral Type 1 (3)","Liquid Neutral Type 2 (4)","Liquid Alkaline Type 1 (5)","Liquid Alkaline Type 2 (6)","Liquid Alkaline Type 3 (7)","Solid Neutral (8)","Solid Alkaline (9)","Method of Test [Ref to Clause in IS 14212] (10)"],["iii)","Total soluble silicates, percent by mass, <i>Min</i>","38","38","54","48","30","95","98","A-7 or A-12"],["iv)","Ratio of total alkalinity (as Na<sub>2</sub>O) to total soluble silica (as SiO<sub>2</sub>) (Na<sub>2</sub>O : SiO<sub>2</sub>)","1 : 3.2 ± 0.1","1 : 3.2 ± 0.1","1 : 2.0 ± 0.1","1 : 2.0 ± 0.1","1 : 2.0 ± 0.1","1 : 3.2 ± 0.1","1 : 2.0 ± 0.1","A-9"]],"after":"Column numbering as in IS 381, Table 1. '–' = not specified for that grade/type."}],"calculation":["Sodium oxide (Na<sub>2</sub>O), percent by mass = V × (100/m) × 0.031 0 = 3.10 × V / m (A-7.2.3)","where V = volume, in ml, of the standard volumetric hydrochloric acid solution used for the titration; m = mass, in g, of the test portion (or the mass, in g, of test portion contained in the aliquot of the test solution used); 0.031 0 = mass, in g, of sodium oxide corresponding to 1 ml of exactly 1 N hydrochloric acid solution.","If the concentration of the standard volumetric solution is not exactly as specified, make a suitable correction."],"reporting":"Round off the final value as per IS 2 : 2022. Keep the same number of significant places as in the specified value of IS 381 (IS 381, Foreword). Judge conformity of the lot as per DM/QA/SOP/05 (IS 381, B-5).","notes":["Table 1 of IS 381 has no separate limit for total alkalinity. Use the Na<sub>2</sub>O result with the SiO<sub>2</sub> result to calculate total soluble silicates (A-8) and the Na<sub>2</sub>O : SiO<sub>2</sub> ratio (A-9) — see DM/QA/WI/55."]},"rev":"00","dept":"Quality","hi":{"short_title":"सोडियम सिलिकेट: कुल क्षारीयता","title":"अनुमापन द्वारा सोडियम सिलिकेट में कुल क्षारीयता (Na<sub>2</sub>O के रूप में) ज्ञात करना — Method A (IS 14212, A-7)","purpose":"सोडियम सिलिकेट की कुल क्षारीयता, sodium oxide (Na<sub>2</sub>O) के रूप में, ज्ञात करना। परिणाम कुल घुलनशील सिलिकेट और Na<sub>2</sub>O : SiO<sub>2</sub> अनुपात के लिए प्रयोग होता है।","scope":"IS 381 : 2024 का सोडियम सिलिकेट, द्रव और ठोस (Table 1, Sl No. iii और iv के लिए प्रयोग)। विधि: IS 14212 : 1995, A-7 (Method A)।","reference":"IS 14212 : 1995 (Reaffirmed 2021), Annex A, cl. A-7.1, A-7.2.1, A-7.2.2, A-7.2.3, A-8, A-9; IS 381 : 2024, cl. 5.2, Table 1 (Sl No. iii, iv), Annex B (B-4.1)","principle":"परीक्षण भाग की कुल क्षारीयता को hydrochloric acid के standard volumetric solution से, methyl orange indicator की उपस्थिति में, अनुमापित (titrate) करें (A-7.1)।","apparatus":["250-ml one-mark volumetric flask","Burette"],"reagents":[{"name":"अभिकर्मकों की गुणवत्ता (A-7.2.1)","prep":"केवल मान्यता प्राप्त analytical grade के अभिकर्मक और केवल distilled water या समान शुद्धता का पानी प्रयोग करें।"},{"name":"Hydrochloric acid, 1 N standard volumetric solution (A-7.2.1 a)","prep":""},{"name":"Methyl orange, 0.5 g/l solution (A-7.2.1 b)","prep":"Methyl orange के स्थान पर उसी pH range में end-point वाला कोई अन्य indicator प्रयोग किया जा सकता है।"}],"sampling":"नमूना DM/QA/SOP/05 (IS 381, Annex B) के अनुसार लें और तैयार करें। कुल घुलनशील सिलिकेट और Na<sub>2</sub>O : SiO<sub>2</sub> अनुपात के लिए यह परीक्षण किन्हीं तीन यादृच्छिक रूप से चुने गए individual samples पर करें; दोनों परीक्षणों के लिए वही नमूने प्रयोग करें (IS 381, B-4.1)।","procedure":["परीक्षण नमूने का 10 ± 1 g, 0.01 g तक तौलें।","परीक्षण भाग को 250-ml one-mark volumetric flask में डालें। पानी से घोलें, निशान तक पतला करें और मिलाएँ।","इस विलयन का इतना आयतन लें कि उसे उदासीन करने में लगभग 20 ml standard hydrochloric acid solution लगे।","5 बूँद methyl orange solution डालें।","Standard volumetric hydrochloric acid solution से तब तक titrate करें जब तक indicator का रंग पीले से orange-pink न हो जाए (V)।"],"end_point":"Methyl orange: पीला से orange-pink।","tables":[{"title":"आवश्यकता — IS 381 : 2024, Table 1 (Sl No. iii, iv)","rows":[["क्रम सं. (Sl No.)","विशेषता (Characteristic)","द्रव न्यूट्रल Type 1 (3)","द्रव न्यूट्रल Type 2 (4)","द्रव एल्कलाइन Type 1 (5)","द्रव एल्कलाइन Type 2 (6)","द्रव एल्कलाइन Type 3 (7)","ठोस न्यूट्रल (8)","ठोस एल्कलाइन (9)","परीक्षण विधि [IS 14212 का खंड] (10)"],["iii)","कुल घुलनशील सिलिकेट, द्रव्यमान से प्रतिशत, <i>न्यूनतम</i>","38","38","54","48","30","95","98","A-7 या A-12"],["iv)","कुल क्षारीयता (Na<sub>2</sub>O के रूप में) और कुल घुलनशील सिलिका (SiO<sub>2</sub> के रूप में) का अनुपात (Na<sub>2</sub>O : SiO<sub>2</sub>)","1 : 3.2 ± 0.1","1 : 3.2 ± 0.1","1 : 2.0 ± 0.1","1 : 2.0 ± 0.1","1 : 2.0 ± 0.1","1 : 3.2 ± 0.1","1 : 2.0 ± 0.1","A-9"]],"after":"कॉलम क्रमांक IS 381, Table 1 के अनुसार। '–' = उस ग्रेड/टाइप के लिए निर्धारित नहीं।"}],"calculation":["Sodium oxide (Na<sub>2</sub>O), द्रव्यमान से प्रतिशत = V × (100/m) × 0.031 0 = 3.10 × V / m (A-7.2.3)","जहाँ V = titration में लगे standard volumetric hydrochloric acid solution का आयतन, ml में; m = परीक्षण भाग का द्रव्यमान, g में (या प्रयोग किए गए aliquot में उपस्थित परीक्षण भाग का द्रव्यमान, g में); 0.031 0 = ठीक 1 N hydrochloric acid solution के 1 ml के तुल्य sodium oxide का द्रव्यमान, g में।","यदि standard volumetric solution की सांद्रता ठीक निर्धारित मान जितनी नहीं है, तो उचित सुधार (correction) करें।"],"reporting":"अंतिम मान को IS 2 : 2022 के अनुसार round off करें। IS 381 में दिए निर्धारित मान जितने ही significant places रखें (IS 381, Foreword)। लॉट की अनुरूपता DM/QA/SOP/05 (IS 381, B-5) के अनुसार तय करें।","notes":["IS 381 की Table 1 में कुल क्षारीयता की अलग सीमा नहीं है। Na<sub>2</sub>O परिणाम को SiO<sub>2</sub> परिणाम के साथ मिलाकर कुल घुलनशील सिलिकेट (A-8) और Na<sub>2</sub>O : SiO<sub>2</sub> अनुपात (A-9) निकालें — देखें DM/QA/WI/55।"]}},{"id":"WI-53","no":"DM/QA/WI/53","type":"WI","cat":"Sodium silicate","std":["is381","is14212"],"keywords":"sodium silicate na2o sio2 ratio density insoluble viscosity chloride sulphate iron total soluble silica (gravimetric)","en":{"short_title":"Total Soluble Silica (Gravimetric)","title":"Determination of Total Soluble Silica (as SiO<sub>2</sub>) in Sodium Silicate by Gravimetric Method (IS 14212, A-6)","purpose":"To find the total soluble silica, as SiO<sub>2</sub>, of sodium silicate by the gravimetric method. The result is used for total soluble silicates and the Na<sub>2</sub>O : SiO<sub>2</sub> ratio.","scope":"Sodium silicate, liquid and solid, of IS 381 : 2024 (used for Table 1, Sl No. iii and iv). Method: IS 14212 : 1995, A-6.","reference":"IS 14212 : 1995 (Reaffirmed 2021), Annex A, cl. A-1.1, A-2, A-6.1, A-6.2, A-6.2.1, A-6.2.2, A-6.2.3, A-6.3, A-8, A-9; IS 381 : 2024, cl. 5.2, Table 1 (Sl No. iii, iv), Annex B (B-4.1)","apparatus":["500-ml volumetric flask; filter paper (A-2)","Autoclave, 4 kg/cm<super>2</super> (A-2.2, solid only)","150 micron IS Sieve (see IS 460 : 1985) (A-2.2.2, neutral solid only)","Porcelain dish of suitable capacity","Watch-glass supported by a glass triangle","Boiling water bath","Oven controlled at 110 to 120 °C and at 100 to 105 °C","Ashless filter paper of medium porosity","Platinum crucible","Hot plate","Furnace controlled at 950 to 975 °C","Desiccator","Balance reading to 0.000 2 g"],"reagents":[{"name":"Quality of reagents (IS 14212, A-1.1)","prep":"Use pure chemicals and reagent grade water (see IS 1070 : 1992), unless stated otherwise. 'Pure chemicals' means chemicals that do not contain impurities which affect the result."},{"name":"Concentrated hydrochloric acid (A-6.1.1)","prep":"See IS 265 : 1993."},{"name":"Dilute hydrochloric acid (A-6.1.2)","prep":"1 : 1 by volume."},{"name":"Concentrated sulphuric acid (A-6.1.3)","prep":"See IS 266 : 1993."},{"name":"Hydrofluoric acid (A-6.1.4)","prep":"About 40 percent (m/v)."},{"name":"Silver nitrate solution (A-6.2)","prep":"For testing the washings for chloride."}],"sampling":"Draw and prepare the sample as per DM/QA/SOP/05 (IS 381, Annex B). For total soluble silicates and the Na<sub>2</sub>O : SiO<sub>2</sub> ratio, do this test on any three individual samples chosen at random; use the same samples for both tests (IS 381, B-4.1).","procedure":["<b>Prepare the sample solution (A-2).</b> <i>Liquid (A-2.1):</i> Weigh accurately about 20 g of the material. Dissolve it in freshly boiled water.","Filter. Wash the filter paper well with freshly boiled water. Transfer the filtrate and washings to a 500-ml volumetric flask. Dilute to the mark. Keep this prepared sample solution for the test.","<i>Solid (A-2.2):</i> Solid material, especially the neutral type, is very difficult to dissolve. Use the method below.","<i>Alkaline silicate (A-2.2.1):</i> Digest about 20 g of the material, accurately weighed, with 10 times its weight of water in an autoclave for two hours at a pressure of 4 kg/cm<super>2</super>. Then filter, wash and make up to 500 ml as in step b.","<i>Neutral silicate (A-2.2.2):</i> Crush the material fine enough to pass through 150 micron IS Sieve (see IS 460 : 1985). Digest about 20 g of the crushed material, accurately weighed, with twice its weight of water in an autoclave for 2 hours at a pressure of 4 kg/cm<super>2</super>. Then filter, wash and make up to 500 ml as in step b.","<b>First evaporation (A-6.2):</b> Take 25 ml of the test solution (A-2), equal to about 1 g of test sample, in a porcelain dish of suitable capacity.","Carefully add 5 ml of the hydrochloric acid solution while stirring.","Cover the dish with a watch-glass supported by a glass triangle. Place it on a boiling water bath and evaporate to dryness.","Heat the residue in the oven at 110 to 120 °C for at least 1 hour.","Cool. Add 5 ml of the hydrochloric acid solution and 10 ml of water. Keep on the boiling water bath for 5 to 10 minutes and stir to dissolve the soluble salts.","Filter through an ashless filter paper of medium porosity. Collect the filtrate quantitatively.","Transfer the insoluble matter quantitatively to the filter with hot water. Wash with hot water and add the washings to the filtrate.","Continue washing until 10 ml of filtrate from the funnel stays clear 5 min after adding 10 ml of the silver nitrate solution. Discard this tested portion of filtrate.","<b>Second evaporation (A-6.2.1):</b> Transfer the filtrate and washings quantitatively into the same dish. Evaporate to dryness on a boiling water bath.","Heat the residue in the oven at 110 to 120 °C for at least 1 hour.","Cool. Add 5 ml of the hydrochloric acid solution and 10 ml of water. Keep on the boiling water bath for 5 to 10 min and stir to dissolve the soluble salts.","Filter and wash the insoluble matter on another filter paper, in the same way as the first filtration.","<b>Ignition (A-6.2.2):</b> Fold both filter papers with the insoluble matter (from A-6.2 and A-6.2.1). Place them in the platinum crucible.","Dry in the oven at 100 to 105 °C. Then ignite the paper with a low flame until burning stops.","Cool. Wet the residue with a few drops of the sulphuric acid solution. Place the crucible on a hot plate and evaporate the sulphuric acid.","When white fumes stop, place the crucible in the furnace at 950 to 975 °C for 15 min to calcine the contents.","Cool in a desiccator to ambient temperature. Weigh to the nearest 0.000 2 g (m<sub>1</sub>).","<b>Hydrofluoric acid treatment (A-6.2.3):</b> Wet the residue with a few drops of the sulphuric acid solution. Add with care 2 to 3 ml of the hydrofluoric acid solution.","Heat gently on a hot plate to volatilize the hydrofluoric acid. Then heat more strongly to evaporate the sulphuric acid.","If any residue remains in the crucible, repeat the treatment with sulphuric and hydrofluoric acids.","Finally calcine in the furnace at 950 to 975 °C for 15 min. Cool in a desiccator to ambient temperature. Weigh to the nearest 0.000 2 g (m<sub>2</sub>)."],"tables":[{"title":"Requirement — IS 381 : 2024, Table 1 (Sl No. iii, iv)","rows":[["Sl No.","Characteristic","Liquid Neutral Type 1 (3)","Liquid Neutral Type 2 (4)","Liquid Alkaline Type 1 (5)","Liquid Alkaline Type 2 (6)","Liquid Alkaline Type 3 (7)","Solid Neutral (8)","Solid Alkaline (9)","Method of Test [Ref to Clause in IS 14212] (10)"],["iii)","Total soluble silicates, percent by mass, <i>Min</i>","38","38","54","48","30","95","98","A-7 or A-12"],["iv)","Ratio of total alkalinity (as Na<sub>2</sub>O) to total soluble silica (as SiO<sub>2</sub>) (Na<sub>2</sub>O : SiO<sub>2</sub>)","1 : 3.2 ± 0.1","1 : 3.2 ± 0.1","1 : 2.0 ± 0.1","1 : 2.0 ± 0.1","1 : 2.0 ± 0.1","1 : 3.2 ± 0.1","1 : 2.0 ± 0.1","A-9"]],"after":"Column numbering as in IS 381, Table 1. '–' = not specified for that grade/type."}],"calculation":["Silica content, as SiO<sub>2</sub>, percent by mass = (m<sub>1</sub> − m<sub>2</sub>) × 100 / m<sub>0</sub> (A-6.3)","where m<sub>0</sub> = mass, in g, of test portion contained in the volume of solution used; m<sub>1</sub> = mass, in g, of the crucible with the insoluble product before hydrofluoric acid treatment; m<sub>2</sub> = mass, in g, of the crucible after hydrofluoric acid treatment."],"reporting":"Round off the final value as per IS 2 : 2022. Keep the same number of significant places as in the specified value of IS 381 (IS 381, Foreword). Judge conformity of the lot as per DM/QA/SOP/05 (IS 381, B-5).","notes":["The test solution is the prepared sample solution of A-2 (about 20 g in 500 ml); 25 ml corresponds to about 1 g of test sample. Find m<sub>0</sub> from the exact mass taken in A-2.","Table 1 of IS 381 has no separate limit for silica. Use the SiO<sub>2</sub> result with the Na<sub>2</sub>O result (DM/QA/WI/52) to calculate total soluble silicates and the Na<sub>2</sub>O : SiO<sub>2</sub> ratio — see DM/QA/WI/55.","Alternate titrimetric method for silica: IS 14212, A-13 (DM/QA/WI/54)."]},"rev":"00","dept":"Quality","hi":{"short_title":"कुल घुलनशील सिलिका (भारात्मक विधि)","title":"भारात्मक (Gravimetric) विधि द्वारा सोडियम सिलिकेट में कुल घुलनशील सिलिका (SiO<sub>2</sub> के रूप में) ज्ञात करना (IS 14212, A-6)","purpose":"भारात्मक विधि से सोडियम सिलिकेट की कुल घुलनशील सिलिका, SiO<sub>2</sub> के रूप में, ज्ञात करना। परिणाम कुल घुलनशील सिलिकेट और Na<sub>2</sub>O : SiO<sub>2</sub> अनुपात के लिए प्रयोग होता है।","scope":"IS 381 : 2024 का सोडियम सिलिकेट, द्रव और ठोस (Table 1, Sl No. iii और iv के लिए प्रयोग)। विधि: IS 14212 : 1995, A-6।","reference":"IS 14212 : 1995 (Reaffirmed 2021), Annex A, cl. A-1.1, A-2, A-6.1, A-6.2, A-6.2.1, A-6.2.2, A-6.2.3, A-6.3, A-8, A-9; IS 381 : 2024, cl. 5.2, Table 1 (Sl No. iii, iv), Annex B (B-4.1)","apparatus":["500-ml volumetric flask; filter paper (A-2)","Autoclave, 4 kg/cm<super>2</super> (A-2.2, केवल ठोस के लिए)","150 micron IS Sieve (देखें IS 460 : 1985) (A-2.2.2, केवल न्यूट्रल ठोस के लिए)","उपयुक्त क्षमता की porcelain dish","Glass triangle पर टिका watch-glass","Boiling water bath","Oven, 110 से 120 °C तथा 100 से 105 °C पर नियंत्रित","Ashless filter paper, medium porosity","Platinum crucible","Hot plate","Furnace, 950 से 975 °C पर नियंत्रित","Desiccator","Balance, 0.000 2 g तक पढ़ने वाला"],"reagents":[{"name":"अभिकर्मकों की गुणवत्ता (IS 14212, A-1.1)","prep":"जब तक अलग से न कहा गया हो, शुद्ध रसायन और reagent grade water (देखें IS 1070 : 1992) प्रयोग करें। 'शुद्ध रसायन' का अर्थ है ऐसे रसायन जिनमें परिणाम को प्रभावित करने वाली अशुद्धियाँ न हों।"},{"name":"Concentrated hydrochloric acid (A-6.1.1)","prep":"देखें IS 265 : 1993।"},{"name":"Dilute hydrochloric acid (A-6.1.2)","prep":"आयतन से 1 : 1।"},{"name":"Concentrated sulphuric acid (A-6.1.3)","prep":"देखें IS 266 : 1993।"},{"name":"Hydrofluoric acid (A-6.1.4)","prep":"लगभग 40 प्रतिशत (m/v)।"},{"name":"Silver nitrate solution (A-6.2)","prep":"धोवन में chloride जाँचने के लिए।"}],"sampling":"नमूना DM/QA/SOP/05 (IS 381, Annex B) के अनुसार लें और तैयार करें। कुल घुलनशील सिलिकेट और Na<sub>2</sub>O : SiO<sub>2</sub> अनुपात के लिए यह परीक्षण किन्हीं तीन यादृच्छिक रूप से चुने गए individual samples पर करें; दोनों परीक्षणों के लिए वही नमूने प्रयोग करें (IS 381, B-4.1)।","procedure":["<b>नमूना विलयन तैयार करें (A-2)।</b> <i>द्रव (A-2.1):</i> लगभग 20 g पदार्थ सही-सही तौलें। इसे ताज़े उबले पानी में घोलें।","छानें। filter paper को ताज़े उबले पानी से अच्छी तरह धोएँ। filtrate और washings को 500-ml volumetric flask में डालें। निशान तक पतला करें। इस तैयार नमूना विलयन को परीक्षण के लिए रखें।","<i>ठोस (A-2.2):</i> ठोस पदार्थ, विशेषकर न्यूट्रल टाइप, घोलना बहुत कठिन है। नीचे दी गई विधि अपनाएँ।","<i>एल्कलाइन सिलिकेट (A-2.2.1):</i> लगभग 20 g पदार्थ (सही-सही तौला हुआ) को उसके भार के 10 गुना पानी के साथ autoclave में 4 kg/cm<super>2</super> दबाव पर दो घंटे digest करें। फिर step b की तरह छानें, धोएँ और 500 ml तक बनाएँ।","<i>न्यूट्रल सिलिकेट (A-2.2.2):</i> पदार्थ को इतना बारीक पीसें कि वह 150 micron IS Sieve (देखें IS 460 : 1985) से निकल जाए। लगभग 20 g पिसे पदार्थ (सही-सही तौला हुआ) को उसके भार के दोगुने पानी के साथ autoclave में 4 kg/cm<super>2</super> दबाव पर 2 घंटे digest करें। फिर step b की तरह छानें, धोएँ और 500 ml तक बनाएँ।","<b>पहला वाष्पन (A-6.2):</b> परीक्षण विलयन (A-2) का 25 ml, जो लगभग 1 g परीक्षण नमूने के बराबर है, उपयुक्त क्षमता की porcelain dish में लें।","हिलाते हुए सावधानी से 5 ml hydrochloric acid solution डालें।","Dish को glass triangle पर टिके watch-glass से ढकें। boiling water bath पर रखें और सूखने तक वाष्पित करें।","अवशेष को oven में 110 से 120 °C पर कम से कम 1 घंटा गर्म करें।","ठंडा करें। 5 ml hydrochloric acid solution और 10 ml पानी डालें। boiling water bath पर 5 से 10 मिनट रखें और घुलनशील लवण घोलने के लिए हिलाएँ।","Medium porosity के ashless filter paper से छानें। filtrate को पूरा (quantitatively) इकट्ठा करें।","अघुलनशील पदार्थ को गर्म पानी से पूरा filter पर ले जाएँ। गर्म पानी से धोएँ और धोवन filtrate में मिलाएँ।","तब तक धोते रहें जब तक funnel से आया 10 ml filtrate, 10 ml silver nitrate solution डालने के 5 min बाद भी साफ न रहे। filtrate का यह जाँचा गया भाग फेंक दें।","<b>दूसरा वाष्पन (A-6.2.1):</b> filtrate और धोवन को पूरा उसी dish में डालें। boiling water bath पर सूखने तक वाष्पित करें।","अवशेष को oven में 110 से 120 °C पर कम से कम 1 घंटा गर्म करें।","ठंडा करें। 5 ml hydrochloric acid solution और 10 ml पानी डालें। boiling water bath पर 5 से 10 min रखें और घुलनशील लवण घोलने के लिए हिलाएँ।","अघुलनशील पदार्थ को दूसरे filter paper पर, पहली छनाई की तरह ही, छानें और धोएँ।","<b>प्रज्वलन (A-6.2.2):</b> अघुलनशील पदार्थ वाले दोनों filter papers (A-6.2 और A-6.2.1 से) को मोड़ें। उन्हें platinum crucible में रखें।","Oven में 100 से 105 °C पर सुखाएँ। फिर कागज़ को धीमी लौ पर जलना रुकने तक जलाएँ।","ठंडा करें। अवशेष को sulphuric acid solution की कुछ बूँदों से गीला करें। crucible को hot plate पर रखें और sulphuric acid वाष्पित करें।","जब सफेद धुआँ निकलना बंद हो जाए, crucible को furnace में 950 से 975 °C पर 15 min के लिए रखें ताकि सामग्री calcine हो जाए।","Desiccator में कमरे के तापमान तक ठंडा करें। 0.000 2 g तक तौलें (m<sub>1</sub>)।","<b>Hydrofluoric acid उपचार (A-6.2.3):</b> अवशेष को sulphuric acid solution की कुछ बूँदों से गीला करें। सावधानी से 2 से 3 ml hydrofluoric acid solution डालें।","Hydrofluoric acid उड़ाने के लिए hot plate पर धीरे गर्म करें। फिर sulphuric acid वाष्पित करने के लिए तेज़ गर्म करें।","यदि crucible में कोई अवशेष बचे, तो sulphuric और hydrofluoric acids से उपचार दोहराएँ।","अंत में furnace में 950 से 975 °C पर 15 min calcine करें। desiccator में कमरे के तापमान तक ठंडा करें। 0.000 2 g तक तौलें (m<sub>2</sub>)।"],"tables":[{"title":"आवश्यकता — IS 381 : 2024, Table 1 (Sl No. iii, iv)","rows":[["क्रम सं. (Sl No.)","विशेषता (Characteristic)","द्रव न्यूट्रल Type 1 (3)","द्रव न्यूट्रल Type 2 (4)","द्रव एल्कलाइन Type 1 (5)","द्रव एल्कलाइन Type 2 (6)","द्रव एल्कलाइन Type 3 (7)","ठोस न्यूट्रल (8)","ठोस एल्कलाइन (9)","परीक्षण विधि [IS 14212 का खंड] (10)"],["iii)","कुल घुलनशील सिलिकेट, द्रव्यमान से प्रतिशत, <i>न्यूनतम</i>","38","38","54","48","30","95","98","A-7 या A-12"],["iv)","कुल क्षारीयता (Na<sub>2</sub>O के रूप में) और कुल घुलनशील सिलिका (SiO<sub>2</sub> के रूप में) का अनुपात (Na<sub>2</sub>O : SiO<sub>2</sub>)","1 : 3.2 ± 0.1","1 : 3.2 ± 0.1","1 : 2.0 ± 0.1","1 : 2.0 ± 0.1","1 : 2.0 ± 0.1","1 : 3.2 ± 0.1","1 : 2.0 ± 0.1","A-9"]],"after":"कॉलम क्रमांक IS 381, Table 1 के अनुसार। '–' = उस ग्रेड/टाइप के लिए निर्धारित नहीं।"}],"calculation":["सिलिका, SiO<sub>2</sub> के रूप में, द्रव्यमान से प्रतिशत = (m<sub>1</sub> − m<sub>2</sub>) × 100 / m<sub>0</sub> (A-6.3)","जहाँ m<sub>0</sub> = प्रयोग किए गए विलयन के आयतन में उपस्थित परीक्षण भाग का द्रव्यमान, g में; m<sub>1</sub> = hydrofluoric acid उपचार से पहले अघुलनशील उत्पाद सहित crucible का द्रव्यमान, g में; m<sub>2</sub> = hydrofluoric acid उपचार के बाद crucible का द्रव्यमान, g में।"],"reporting":"अंतिम मान को IS 2 : 2022 के अनुसार round off करें। IS 381 में दिए निर्धारित मान जितने ही significant places रखें (IS 381, Foreword)। लॉट की अनुरूपता DM/QA/SOP/05 (IS 381, B-5) के अनुसार तय करें।","notes":["परीक्षण विलयन A-2 का तैयार नमूना विलयन है (लगभग 20 g, 500 ml में); 25 ml लगभग 1 g परीक्षण नमूने के बराबर है। m<sub>0</sub> को A-2 में लिए गए सही द्रव्यमान से निकालें।","IS 381 की Table 1 में सिलिका की अलग सीमा नहीं है। SiO<sub>2</sub> परिणाम को Na<sub>2</sub>O परिणाम (DM/QA/WI/52) के साथ मिलाकर कुल घुलनशील सिलिकेट और Na<sub>2</sub>O : SiO<sub>2</sub> अनुपात निकालें — देखें DM/QA/WI/55।","सिलिका की वैकल्पिक अनुमापनी विधि: IS 14212, A-13 (DM/QA/WI/54)।"]}},{"id":"WI-54","no":"DM/QA/WI/54","type":"WI","cat":"Sodium silicate","std":["is381","is14212"],"keywords":"sodium silicate na2o sio2 ratio density insoluble viscosity chloride sulphate iron silica (titrimetric) — sodium silicate","en":{"short_title":"Silica (Titrimetric) — Sodium Silicate","title":"Determination of Silica Content in Sodium Silicate by Titrimetric Method — Alternate Method (IS 14212, A-13)","purpose":"To find the silica content (as SiO<sub>2</sub>) of sodium silicate by the alternate titrimetric (sodium fluoride) method.","scope":"Sodium silicate of IS 381 : 2024 (used for Table 1, Sl No. iii and iv). Alternate to the gravimetric method A-6. Method: IS 14212 : 1995, A-13.","reference":"IS 14212 : 1995 (Reaffirmed 2021), Annex A, cl. A-13.1, A-13.1.1, A-13.2, A-13.3.1, A-13.3.2, A-13.4; IS 381 : 2024, cl. 5.2, Table 1 (Sl No. iii, iv), Annex B (B-4.1)","principle":"Neutralize the alkalinity of the dissolved test portion with methyl red as indicator. Add sodium fluoride; it reacts with the silicic acid and forms an equal quantity of sodium hydroxide. Add a measured excess of standard hydrochloric acid, then ethanol. Filter off the silicic compound, which is insoluble under these conditions. Titrate the excess acid in the filtrate with standard sodium hydroxide solution, with methyl red as indicator (A-13.1). Reactions (A-13.1.1): H<sub>2</sub>SiO<sub>3</sub> + 6 NaF + H<sub>2</sub>O → Na<sub>2</sub>SiF<sub>6</sub> + 4 NaOH; NaOH + HCl → NaCl + H<sub>2</sub>O.","apparatus":["250-ml conical flasks","250-ml and 200-ml one-mark volumetric flasks","Graduated pipette","Burette","Folded, dry, close grained filter"],"reagents":[{"name":"Water (A-13.2.1)","prep":"Distilled water or water of equivalent purity."},{"name":"Sodium fluoride (A-13.2.2)","prep":"Anhydrous, heated at 600 °C and cooled in a desiccator."},{"name":"Ethanol, approximately 95 percent (v/v) (A-13.2.3)","prep":"See IS 323 : 1959."},{"name":"Ethanol, approximately 50 percent (v/v) (A-13.2.4)","prep":"May be denatured with ether."},{"name":"Standard hydrochloric acid, 1 N (A-13.2.5)","prep":""},{"name":"Hydrochloric acid, approximately 0.1 N solution (A-13.2.6)","prep":""},{"name":"Standard sodium hydroxide solution, 1 N (A-13.2.7)","prep":""},{"name":"Methyl red (A-13.2.8)","prep":"1 g/l solution in 95 percent (v/v) ethanol."}],"sampling":"Draw and prepare the sample as per DM/QA/SOP/05 (IS 381, Annex B). For total soluble silicates and the Na<sub>2</sub>O : SiO<sub>2</sub> ratio, do this test on any three individual samples chosen at random; use the same samples for both tests (IS 381, B-4.1).","procedure":["<b>Blank test (A-13.3.1):</b> In a 250 ml conical flask take 70 ml of water, 5 ml of the sodium hydroxide solution and 0.30 ml of the methyl red solution.","Add, with a graduated pipette, about 4.5 ml of the hydrochloric acid solution (A-13.2.5). Neutralize with hydrochloric acid solution (A-13.2.6) until the indicator turns from yellow to red.","Add 5 ± 0.1 g of sodium fluoride. Stir to help it dissolve.","Add a precisely measured volume (V<sub>3</sub>) of the hydrochloric acid solution (A-13.2.5), giving an excess of about 5 ml after the colour turns red.","Add 50 ml of the ethanol (A-13.2.3). Stir for about 1 min.","Transfer quantitatively to a 200-ml one-mark volumetric flask. Dilute to the mark with ethanol (A-13.2.4) and mix.","Filter a little more than 100 ml through a folded, dry, close grained filter. Discard the first few millilitres.","Take 100.0 ml of the filtrate in a 250-ml conical flask. Add 0.30 ml of the methyl red solution.","Titrate the excess acid with the sodium hydroxide solution (A-13.2.7) from the burette until the colour turns from red to yellow (V<sub>4</sub>).","<b>Determination (A-13.3.2):</b> Weigh, to the nearest 0.1 mg, a quantity of laboratory sample corresponding to 2.0 ± 0.3 g of SiO<sub>2</sub>.","Put the test portion in a 250 ml one-mark volumetric flask. If needed, dissolve it in water. Dilute to the mark and mix.","At once take 50.0 ml of this solution in a 250-ml conical flask. Add 0.30 ml of the methyl red solution.","Neutralize with the hydrochloric acid solution (A-13.2.5) the total alkalinity less about 1 mg equivalent. If needed, do a preliminary titration of this alkalinity on another 50 ml portion.","Then neutralize with hydrochloric acid solution (A-13.2.6) until the indicator turns from yellow to red.","Add 5 ± 0.1 g of sodium fluoride. Stir to help it dissolve.","Add a precisely measured volume (V<sub>1</sub>) of the hydrochloric acid solution (A-13.2.5), giving an excess of about 5 ml after the colour turns red.","Add 50 ml of the ethanol (A-13.2.3). Stir for about 1 min.","Transfer to a 200-ml one-mark volumetric flask. Dilute to the mark with the ethanol (A-13.2.4) and mix.","Filter a little more than 100 ml through a folded, dry, close grained filter. Discard the first few millilitres.","Take 100.0 ml of the filtrate in a 250-ml conical flask. Add 0.30 ml of the methyl red solution.","Titrate the excess acid with the sodium hydroxide solution (A-13.2.7) from the burette until the colour turns from red to yellow (V<sub>2</sub>)."],"end_point":"Methyl red: neutralization — yellow to red; back titration with NaOH — red to yellow.","tables":[{"title":"Requirement — IS 381 : 2024, Table 1 (Sl No. iii, iv)","rows":[["Sl No.","Characteristic","Liquid Neutral Type 1 (3)","Liquid Neutral Type 2 (4)","Liquid Alkaline Type 1 (5)","Liquid Alkaline Type 2 (6)","Liquid Alkaline Type 3 (7)","Solid Neutral (8)","Solid Alkaline (9)","Method of Test [Ref to Clause in IS 14212] (10)"],["iii)","Total soluble silicates, percent by mass, <i>Min</i>","38","38","54","48","30","95","98","A-7 or A-12"],["iv)","Ratio of total alkalinity (as Na<sub>2</sub>O) to total soluble silica (as SiO<sub>2</sub>) (Na<sub>2</sub>O : SiO<sub>2</sub>)","1 : 3.2 ± 0.1","1 : 3.2 ± 0.1","1 : 2.0 ± 0.1","1 : 2.0 ± 0.1","1 : 2.0 ± 0.1","1 : 3.2 ± 0.1","1 : 2.0 ± 0.1","A-9"]],"after":"Column numbering as in IS 381, Table 1. '–' = not specified for that grade/type."}],"calculation":["Silica content, percent by mass = [(V<sub>1</sub> − 2V<sub>2</sub>) − (V<sub>3</sub> − 2V<sub>4</sub>)] × 0.015 02 × (250/50) × (100/m) = [(V<sub>1</sub> − 2V<sub>
