Repository: mishrachemist/mishrachemist.github.io

File: data/sop_list.json (part 24 of 26)
2</sub>) − (V<sub>3</sub> − 2V<sub>4</sub>)] × 7.510 / m (A-13.4)","where V<sub>1</sub> = volume, in ml, of hydrochloric acid solution (A-13.2.5) added in the determination; V<sub>2</sub> = volume, in ml, of sodium hydroxide solution (A-13.2.7) used for back titration in the determination; V<sub>3</sub> = volume, in ml, of hydrochloric acid solution (A-13.2.5) added in the blank test; V<sub>4</sub> = volume, in ml, of sodium hydroxide solution used for back titration in the blank test; 0.015 02 = mass, in g, of SiO<sub>2</sub> corresponding to 1 ml of the hydrochloric acid solution; m = mass, in g, of the test portion."],"reporting":"Round off the final value as per IS 2 : 2022. Keep the same number of significant places as in the specified value of IS 381 (IS 381, Foreword). Judge conformity of the lot as per DM/QA/SOP/05 (IS 381, B-5).","notes":["This is the alternate method for silica. The main method is the gravimetric method A-6 (DM/QA/WI/53).","Table 1 of IS 381 has no separate limit for silica. Use the SiO<sub>2</sub> result with the Na<sub>2</sub>O result (DM/QA/WI/52) to calculate total soluble silicates and the Na<sub>2</sub>O : SiO<sub>2</sub> ratio — see DM/QA/WI/55."]},"rev":"00","dept":"Quality","hi":{"short_title":"सोडियम सिलिकेट: सिलिका (अनुमापनी)","title":"अनुमापनी (Titrimetric) विधि द्वारा सोडियम सिलिकेट में सिलिका ज्ञात करना — वैकल्पिक विधि (IS 14212, A-13)","purpose":"वैकल्पिक अनुमापनी (sodium fluoride) विधि से सोडियम सिलिकेट में सिलिका (SiO<sub>2</sub> के रूप में) ज्ञात करना।","scope":"IS 381 : 2024 का सोडियम सिलिकेट (Table 1, Sl No. iii और iv के लिए प्रयोग)। भारात्मक विधि A-6 की वैकल्पिक विधि। विधि: IS 14212 : 1995, A-13।","reference":"IS 14212 : 1995 (Reaffirmed 2021), Annex A, cl. A-13.1, A-13.1.1, A-13.2, A-13.3.1, A-13.3.2, A-13.4; IS 381 : 2024, cl. 5.2, Table 1 (Sl No. iii, iv), Annex B (B-4.1)","principle":"घुले हुए परीक्षण भाग की क्षारीयता को methyl red indicator के साथ उदासीन करें। sodium fluoride डालें; यह silicic acid से क्रिया कर बराबर मात्रा में sodium hydroxide बनाता है। standard hydrochloric acid की मापी हुई अधिक मात्रा डालें, फिर ethanol डालें। इन स्थितियों में अघुलनशील silicic यौगिक को छान लें। filtrate में बचे अधिक acid को standard sodium hydroxide solution से methyl red indicator के साथ titrate करें (A-13.1)। अभिक्रियाएँ (A-13.1.1): H<sub>2</sub>SiO<sub>3</sub> + 6 NaF + H<sub>2</sub>O → Na<sub>2</sub>SiF<sub>6</sub> + 4 NaOH; NaOH + HCl → NaCl + H<sub>2</sub>O।","apparatus":["250-ml conical flasks","250-ml और 200-ml one-mark volumetric flasks","Graduated pipette","Burette","मोड़ा हुआ, सूखा, close grained filter"],"reagents":[{"name":"पानी (A-13.2.1)","prep":"Distilled water या समान शुद्धता का पानी।"},{"name":"Sodium fluoride (A-13.2.2)","prep":"Anhydrous, 600 °C पर गर्म किया और desiccator में ठंडा किया हुआ।"},{"name":"Ethanol, लगभग 95 प्रतिशत (v/v) (A-13.2.3)","prep":"देखें IS 323 : 1959।"},{"name":"Ethanol, लगभग 50 प्रतिशत (v/v) (A-13.2.4)","prep":"Ether से denature किया जा सकता है।"},{"name":"Standard hydrochloric acid, 1 N (A-13.2.5)","prep":""},{"name":"Hydrochloric acid, लगभग 0.1 N solution (A-13.2.6)","prep":""},{"name":"Standard sodium hydroxide solution, 1 N (A-13.2.7)","prep":""},{"name":"Methyl red (A-13.2.8)","prep":"95 प्रतिशत (v/v) ethanol में 1 g/l solution।"}],"sampling":"नमूना DM/QA/SOP/05 (IS 381, Annex B) के अनुसार लें और तैयार करें। कुल घुलनशील सिलिकेट और Na<sub>2</sub>O : SiO<sub>2</sub> अनुपात के लिए यह परीक्षण किन्हीं तीन यादृच्छिक रूप से चुने गए individual samples पर करें; दोनों परीक्षणों के लिए वही नमूने प्रयोग करें (IS 381, B-4.1)।","procedure":["<b>Blank test (A-13.3.1):</b> 250 ml conical flask में 70 ml पानी, 5 ml sodium hydroxide solution और 0.30 ml methyl red solution लें।","Graduated pipette से लगभग 4.5 ml hydrochloric acid solution (A-13.2.5) डालें। hydrochloric acid solution (A-13.2.6) से तब तक उदासीन करें जब तक indicator पीले से लाल न हो जाए।","5 ± 0.1 g sodium fluoride डालें। घुलने में मदद के लिए हिलाएँ।","Hydrochloric acid solution (A-13.2.5) का सही-सही मापा आयतन (V<sub>3</sub>) डालें, जिससे रंग लाल होने के बाद लगभग 5 ml अधिक हो।","50 ml ethanol (A-13.2.3) डालें। लगभग 1 min हिलाएँ।","पूरा 200-ml one-mark volumetric flask में डालें। ethanol (A-13.2.4) से निशान तक पतला करें और मिलाएँ।","100 ml से थोड़ा अधिक, मोड़े हुए सूखे close grained filter से छानें। पहले कुछ millilitres फेंक दें।","Filtrate का 100.0 ml, 250-ml conical flask में लें। 0.30 ml methyl red solution डालें।","अधिक acid को burette से sodium hydroxide solution (A-13.2.7) द्वारा तब तक titrate करें जब तक रंग लाल से पीला न हो जाए (V<sub>4</sub>)।","<b>निर्धारण (A-13.3.2):</b> प्रयोगशाला नमूने की इतनी मात्रा 0.1 mg तक तौलें जो 2.0 ± 0.3 g SiO<sub>2</sub> के बराबर हो।","परीक्षण भाग को 250 ml one-mark volumetric flask में डालें। आवश्यक हो तो पानी में घोलें। निशान तक पतला करें और मिलाएँ।","तुरंत इस विलयन का 50.0 ml, 250-ml conical flask में लें। 0.30 ml methyl red solution डालें।","Hydrochloric acid solution (A-13.2.5) से कुल क्षारीयता में से लगभग 1 mg equivalent कम तक उदासीन करें। आवश्यक हो तो इस क्षारीयता का प्रारंभिक titration दूसरे 50 ml भाग पर करें।","फिर hydrochloric acid solution (A-13.2.6) से तब तक उदासीन करें जब तक indicator पीले से लाल न हो जाए।","5 ± 0.1 g sodium fluoride डालें। घुलने में मदद के लिए हिलाएँ।","Hydrochloric acid solution (A-13.2.5) का सही-सही मापा आयतन (V<sub>1</sub>) डालें, जिससे रंग लाल होने के बाद लगभग 5 ml अधिक हो।","50 ml ethanol (A-13.2.3) डालें। लगभग 1 min हिलाएँ।","200-ml one-mark volumetric flask में डालें। ethanol (A-13.2.4) से निशान तक पतला करें और मिलाएँ।","100 ml से थोड़ा अधिक, मोड़े हुए सूखे close grained filter से छानें। पहले कुछ millilitres फेंक दें।","Filtrate का 100.0 ml, 250-ml conical flask में लें। 0.30 ml methyl red solution डालें।","अधिक acid को burette से sodium hydroxide solution (A-13.2.7) द्वारा तब तक titrate करें जब तक रंग लाल से पीला न हो जाए (V<sub>2</sub>)।"],"end_point":"Methyl red: उदासीनीकरण — पीला से लाल; NaOH से back titration — लाल से पीला।","tables":[{"title":"आवश्यकता — IS 381 : 2024, Table 1 (Sl No. iii, iv)","rows":[["क्रम सं. (Sl No.)","विशेषता (Characteristic)","द्रव न्यूट्रल Type 1 (3)","द्रव न्यूट्रल Type 2 (4)","द्रव एल्कलाइन Type 1 (5)","द्रव एल्कलाइन Type 2 (6)","द्रव एल्कलाइन Type 3 (7)","ठोस न्यूट्रल (8)","ठोस एल्कलाइन (9)","परीक्षण विधि [IS 14212 का खंड] (10)"],["iii)","कुल घुलनशील सिलिकेट, द्रव्यमान से प्रतिशत, <i>न्यूनतम</i>","38","38","54","48","30","95","98","A-7 या A-12"],["iv)","कुल क्षारीयता (Na<sub>2</sub>O के रूप में) और कुल घुलनशील सिलिका (SiO<sub>2</sub> के रूप में) का अनुपात (Na<sub>2</sub>O : SiO<sub>2</sub>)","1 : 3.2 ± 0.1","1 : 3.2 ± 0.1","1 : 2.0 ± 0.1","1 : 2.0 ± 0.1","1 : 2.0 ± 0.1","1 : 3.2 ± 0.1","1 : 2.0 ± 0.1","A-9"]],"after":"कॉलम क्रमांक IS 381, Table 1 के अनुसार। '–' = उस ग्रेड/टाइप के लिए निर्धारित नहीं।"}],"calculation":["सिलिका, द्रव्यमान से प्रतिशत = [(V<sub>1</sub> − 2V<sub>2</sub>) − (V<sub>3</sub> − 2V<sub>4</sub>)] × 0.015 02 × (250/50) × (100/m) = [(V<sub>1</sub> − 2V<sub>2</sub>) − (V<sub>3</sub> − 2V<sub>4</sub>)] × 7.510 / m (A-13.4)","जहाँ V<sub>1</sub> = निर्धारण में डाले गए hydrochloric acid solution (A-13.2.5) का आयतन, ml में; V<sub>2</sub> = निर्धारण में back titration में लगे sodium hydroxide solution (A-13.2.7) का आयतन, ml में; V<sub>3</sub> = blank test में डाले गए hydrochloric acid solution (A-13.2.5) का आयतन, ml में; V<sub>4</sub> = blank test में back titration में लगे sodium hydroxide solution का आयतन, ml में; 0.015 02 = hydrochloric acid solution के 1 ml के तुल्य SiO<sub>2</sub> का द्रव्यमान, g में; m = परीक्षण भाग का द्रव्यमान, g में।"],"reporting":"अंतिम मान को IS 2 : 2022 के अनुसार round off करें। IS 381 में दिए निर्धारित मान जितने ही significant places रखें (IS 381, Foreword)। लॉट की अनुरूपता DM/QA/SOP/05 (IS 381, B-5) के अनुसार तय करें।","notes":["यह सिलिका की वैकल्पिक विधि है। मुख्य विधि भारात्मक विधि A-6 है (DM/QA/WI/53)।","IS 381 की Table 1 में सिलिका की अलग सीमा नहीं है। SiO<sub>2</sub> परिणाम को Na<sub>2</sub>O परिणाम (DM/QA/WI/52) के साथ मिलाकर कुल घुलनशील सिलिकेट और Na<sub>2</sub>O : SiO<sub>2</sub> अनुपात निकालें — देखें DM/QA/WI/55।"]}},{"id":"WI-55","no":"DM/QA/WI/55","type":"WI","cat":"Sodium silicate","std":["is381","is14212"],"keywords":"sodium silicate na2o sio2 ratio density insoluble viscosity chloride sulphate iron total soluble silicates & sio2:na2o ratio","en":{"short_title":"Total Soluble Silicates & SiO2:Na2O Ratio","title":"Determination of Total Soluble Silicates and Ratio of Total Alkalinity (as Na<sub>2</sub>O) to Total Soluble Silica (as SiO<sub>2</sub>) in Sodium Silicate (IS 14212, A-8 and A-9)","purpose":"To find the total soluble silicates and the Na<sub>2</sub>O : SiO<sub>2</sub> ratio of sodium silicate from the silica and alkalinity results.","scope":"Sodium silicate, liquid and solid, all grades and types of IS 381 : 2024 (Table 1, Sl No. iii and iv). Method: IS 14212 : 1995, A-8 and A-9 (using A-6 and A-7).","reference":"IS 14212 : 1995 (Reaffirmed 2021), Annex A, cl. A-6, A-7, A-8.1, A-9.1, A-13; IS 381 : 2024, cl. 5.2, Table 1 (Sl No. iii, iv), Annex B (B-4.1, B-5.1)","sampling":"Draw and prepare the sample as per DM/QA/SOP/05 (IS 381, Annex B). Do both tests on any three individual samples chosen at random out of those prepared as per B-3.1.2. Use the same samples for both tests (IS 381, B-4.1).","procedure":["Take any three individual samples (IS 381, B-4.1).","On each sample, find the total soluble silica (as SiO<sub>2</sub>) by A-6, gravimetric method (DM/QA/WI/53). A-13, titrimetric method (DM/QA/WI/54), is the alternate method for silica.","On the same sample, find the total alkalinity (as Na<sub>2</sub>O) by A-7 (DM/QA/WI/52).","<b>Total soluble silicates (A-8.1):</b> Add the percentage of SiO<sub>2</sub> and the percentage of Na<sub>2</sub>O.","<b>Ratio (A-9.1):</b> Find the ratio of the two components, Na<sub>2</sub>O : SiO<sub>2</sub>.","Compare the result of each individual sample with Table 1."],"tables":[{"title":"Requirement — IS 381 : 2024, Table 1 (Sl No. iii, iv)","rows":[["Sl No.","Characteristic","Liquid Neutral Type 1 (3)","Liquid Neutral Type 2 (4)","Liquid Alkaline Type 1 (5)","Liquid Alkaline Type 2 (6)","Liquid Alkaline Type 3 (7)","Solid Neutral (8)","Solid Alkaline (9)","Method of Test [Ref to Clause in IS 14212] (10)"],["iii)","Total soluble silicates, percent by mass, <i>Min</i>","38","38","54","48","30","95","98","A-7 or A-12"],["iv)","Ratio of total alkalinity (as Na<sub>2</sub>O) to total soluble silica (as SiO<sub>2</sub>) (Na<sub>2</sub>O : SiO<sub>2</sub>)","1 : 3.2 ± 0.1","1 : 3.2 ± 0.1","1 : 2.0 ± 0.1","1 : 2.0 ± 0.1","1 : 2.0 ± 0.1","1 : 3.2 ± 0.1","1 : 2.0 ± 0.1","A-9"]],"after":"Column numbering as in IS 381, Table 1. '–' = not specified for that grade/type."}],"calculation":["Total soluble silicates, percent by weight = total soluble silica (as SiO<sub>2</sub>), percent + total alkalinity (as Na<sub>2</sub>O), percent (A-8.1)","Ratio of total alkalinity (as Na<sub>2</sub>O) to total soluble silica (as SiO<sub>2</sub>) = Na<sub>2</sub>O percent : SiO<sub>2</sub> percent (A-9.1)","To compare with Table 1, write it as Na<sub>2</sub>O : SiO<sub>2</sub> = 1 : (SiO<sub>2</sub> percent / Na<sub>2</sub>O percent)."],"reporting":"Report the result of each of the three individual samples. Every individual result must meet the Table 1 requirement for the lot to conform (IS 381, B-5.1). Round off the final value as per IS 2 : 2022. Keep the same number of significant places as in the specified value of IS 381 (IS 381, Foreword).","notes":["IS 381 Table 1, col (10) gives 'A-7 or A-12' for total soluble silicates (Sl No. iii). In IS 14212, A-7 is total alkalinity, A-8 is total soluble silicates (A-6 + A-7) and A-12 is viscosity; A-13 is the alternate (titrimetric) method for silica. This WI follows A-8 (using A-6 and A-7), with A-13 as the alternate for silica.","The ratio also gives the molar ratio in case of sodium silicate (A-9.1, as printed in IS)."]},"rev":"00","dept":"Quality","hi":{"short_title":"कुल घुलनशील सिलिकेट व अनुपात","title":"सोडियम सिलिकेट में कुल घुलनशील सिलिकेट तथा कुल क्षारीयता (Na<sub>2</sub>O के रूप में) और कुल घुलनशील सिलिका (SiO<sub>2</sub> के रूप में) का अनुपात ज्ञात करना (IS 14212, A-8 और A-9)","purpose":"सिलिका और क्षारीयता के परिणामों से सोडियम सिलिकेट के कुल घुलनशील सिलिकेट और Na<sub>2</sub>O : SiO<sub>2</sub> अनुपात ज्ञात करना।","scope":"IS 381 : 2024 के सभी ग्रेड और टाइप का सोडियम सिलिकेट, द्रव और ठोस (Table 1, Sl No. iii और iv)। विधि: IS 14212 : 1995, A-8 और A-9 (A-6 और A-7 का प्रयोग करके)।","reference":"IS 14212 : 1995 (Reaffirmed 2021), Annex A, cl. A-6, A-7, A-8.1, A-9.1, A-13; IS 381 : 2024, cl. 5.2, Table 1 (Sl No. iii, iv), Annex B (B-4.1, B-5.1)","sampling":"नमूना DM/QA/SOP/05 (IS 381, Annex B) के अनुसार लें और तैयार करें। दोनों परीक्षण B-3.1.2 के अनुसार तैयार individual samples में से यादृच्छिक रूप से चुने गए किन्हीं तीन नमूनों पर करें। दोनों परीक्षणों के लिए वही नमूने प्रयोग करें (IS 381, B-4.1)।","procedure":["कोई तीन individual samples लें (IS 381, B-4.1)।","प्रत्येक नमूने पर कुल घुलनशील सिलिका (SiO<sub>2</sub> के रूप में) A-6, भारात्मक विधि (DM/QA/WI/53) से ज्ञात करें। A-13, अनुमापनी विधि (DM/QA/WI/54), सिलिका की वैकल्पिक विधि है।","उसी नमूने पर कुल क्षारीयता (Na<sub>2</sub>O के रूप में) A-7 (DM/QA/WI/52) से ज्ञात करें।","<b>कुल घुलनशील सिलिकेट (A-8.1):</b> SiO<sub>2</sub> का प्रतिशत और Na<sub>2</sub>O का प्रतिशत जोड़ें।","<b>अनुपात (A-9.1):</b> दोनों घटकों का अनुपात, Na<sub>2</sub>O : SiO<sub>2</sub>, ज्ञात करें।","प्रत्येक individual sample के परिणाम की तुलना Table 1 से करें।"],"tables":[{"title":"आवश्यकता — IS 381 : 2024, Table 1 (Sl No. iii, iv)","rows":[["क्रम सं. (Sl No.)","विशेषता (Characteristic)","द्रव न्यूट्रल Type 1 (3)","द्रव न्यूट्रल Type 2 (4)","द्रव एल्कलाइन Type 1 (5)","द्रव एल्कलाइन Type 2 (6)","द्रव एल्कलाइन Type 3 (7)","ठोस न्यूट्रल (8)","ठोस एल्कलाइन (9)","परीक्षण विधि [IS 14212 का खंड] (10)"],["iii)","कुल घुलनशील सिलिकेट, द्रव्यमान से प्रतिशत, <i>न्यूनतम</i>","38","38","54","48","30","95","98","A-7 या A-12"],["iv)","कुल क्षारीयता (Na<sub>2</sub>O के रूप में) और कुल घुलनशील सिलिका (SiO<sub>2</sub> के रूप में) का अनुपात (Na<sub>2</sub>O : SiO<sub>2</sub>)","1 : 3.2 ± 0.1","1 : 3.2 ± 0.1","1 : 2.0 ± 0.1","1 : 2.0 ± 0.1","1 : 2.0 ± 0.1","1 : 3.2 ± 0.1","1 : 2.0 ± 0.1","A-9"]],"after":"कॉलम क्रमांक IS 381, Table 1 के अनुसार। '–' = उस ग्रेड/टाइप के लिए निर्धारित नहीं।"}],"calculation":["कुल घुलनशील सिलिकेट, भार से प्रतिशत = कुल घुलनशील सिलिका (SiO<sub>2</sub> के रूप में), प्रतिशत + कुल क्षारीयता (Na<sub>2</sub>O के रूप में), प्रतिशत (A-8.1)","कुल क्षारीयता (Na<sub>2</sub>O के रूप में) और कुल घुलनशील सिलिका (SiO<sub>2</sub> के रूप में) का अनुपात = Na<sub>2</sub>O प्रतिशत : SiO<sub>2</sub> प्रतिशत (A-9.1)","Table 1 से तुलना के लिए इसे Na<sub>2</sub>O : SiO<sub>2</sub> = 1 : (SiO<sub>2</sub> प्रतिशत / Na<sub>2</sub>O प्रतिशत) के रूप में लिखें।"],"reporting":"तीनों individual samples में से प्रत्येक का परिणाम रिपोर्ट करें। लॉट की अनुरूपता के लिए प्रत्येक individual परिणाम Table 1 की आवश्यकता पूरी करे (IS 381, B-5.1)। अंतिम मान को IS 2 : 2022 के अनुसार round off करें। IS 381 में दिए निर्धारित मान जितने ही significant places रखें (IS 381, Foreword)।","notes":["IS 381 Table 1, col (10) में कुल घुलनशील सिलिकेट (Sl No. iii) के लिए 'A-7 or A-12' दिया है। IS 14212 में A-7 कुल क्षारीयता है, A-8 कुल घुलनशील सिलिकेट (A-6 + A-7) है और A-12 viscosity है; A-13 सिलिका की वैकल्पिक (अनुमापनी) विधि है। यह WI, A-8 (A-6 और A-7 का प्रयोग करके) का पालन करता है, और सिलिका के लिए A-13 वैकल्पिक है।","सोडियम सिलिकेट के मामले में यह अनुपात molar ratio भी देता है (A-9.1, as printed in IS)।"]}},{"id":"WI-56","no":"DM/QA/WI/56","type":"WI","cat":"Sodium silicate","std":["is381","is14212"],"keywords":"sodium silicate na2o sio2 ratio density insoluble viscosity chloride sulphate iron loss on ignition — sodium silicate (solid)","en":{"short_title":"Loss on Ignition — Sodium Silicate (Solid)","title":"Determination of Loss in Mass on Ignition of Sodium Silicate (Solid) (IS 14212, A-10)","purpose":"To find the loss in mass on ignition of solid sodium silicate.","scope":"Sodium silicate, solid (neutral and alkaline) of IS 381 : 2024 (Table 1, Sl No. v). Not specified for liquid material. Method: IS 14212 : 1995, A-10.","reference":"IS 14212 : 1995 (Reaffirmed 2021), Annex A, cl. A-1.1, A-10.1, A-10.2; IS 381 : 2024, cl. 5.2, Table 1 (Sl No. v), Annex B","apparatus":["Platinum crucible, clean and tared","Desiccator"],"sampling":"Draw and prepare the sample as per DM/QA/SOP/05 (IS 381, Annex B). Do this test on the composite sample (IS 381, B-4.2).","procedure":["Weigh accurately about 5 g of the material into a clean, tared platinum crucible.","Heat the crucible with a low flame until the material melts.","Increase the heat slowly as water is driven off. Take care to avoid sputtering.","Continue heating until constant weight is obtained.","Cool in a desiccator and weigh."],"tables":[{"title":"Requirement — IS 381 : 2024, Table 1 (Sl No. v)","rows":[["Sl No.","Characteristic","Liquid Neutral Type 1 (3)","Liquid Neutral Type 2 (4)","Liquid Alkaline Type 1 (5)","Liquid Alkaline Type 2 (6)","Liquid Alkaline Type 3 (7)","Solid Neutral (8)","Solid Alkaline (9)","Method of Test [Ref to Clause in IS 14212] (10)"],["v)","Loss in mass on ignition, percent by mass, <i>Max</i>","–","–","–","–","–","1.0","0.5","A-10"]],"after":"Column numbering as in IS 381, Table 1. '–' = not specified for that grade/type."}],"calculation":["Loss in weight on ignition, percent by mass = 100 × (M − M<sub>1</sub>) / M (A-10.2)","where M = mass in g of the material taken for the test, and M<sub>1</sub> = mass in g of the residue after ignition."],"reporting":"Round off the final value as per IS 2 : 2022. Keep the same number of significant places as in the specified value of IS 381 (IS 381, Foreword). Judge conformity of the lot as per DM/QA/SOP/05 (IS 381, B-5).","notes":["Loss in mass on ignition is specified for solid material only (IS 381, Table 1)."]},"rev":"00","dept":"Quality","hi":{"short_title":"प्रज्वलन हानि — सोडियम सिलिकेट (ठोस)","title":"सोडियम सिलिकेट (ठोस) की प्रज्वलन पर द्रव्यमान में कमी ज्ञात करना (IS 14212, A-10)","purpose":"ठोस सोडियम सिलिकेट की प्रज्वलन पर द्रव्यमान में कमी (loss on ignition) ज्ञात करना।","scope":"IS 381 : 2024 का ठोस सोडियम सिलिकेट (न्यूट्रल और एल्कलाइन) (Table 1, Sl No. v)। द्रव पदार्थ के लिए निर्धारित नहीं। विधि: IS 14212 : 1995, A-10।","reference":"IS 14212 : 1995 (Reaffirmed 2021), Annex A, cl. A-1.1, A-10.1, A-10.2; IS 381 : 2024, cl. 5.2, Table 1 (Sl No. v), Annex B","apparatus":["Platinum crucible, साफ और tared","Desiccator"],"sampling":"नमूना DM/QA/SOP/05 (IS 381, Annex B) के अनुसार लें और तैयार करें। यह परीक्षण composite sample पर करें (IS 381, B-4.2)।","procedure":["लगभग 5 g पदार्थ सही-सही तौलकर साफ, tared platinum crucible में लें।","Crucible को धीमी लौ पर तब तक गर्म करें जब तक पदार्थ पिघल न जाए।","जैसे-जैसे पानी निकले, गर्मी धीरे-धीरे बढ़ाएँ। छींटे (sputtering) न उड़ें, इसका ध्यान रखें।","स्थिर भार (constant weight) मिलने तक गर्म करते रहें।","Desiccator में ठंडा करें और तौलें।"],"tables":[{"title":"आवश्यकता — IS 381 : 2024, Table 1 (Sl No. v)","rows":[["क्रम सं. (Sl No.)","विशेषता (Characteristic)","द्रव न्यूट्रल Type 1 (3)","द्रव न्यूट्रल Type 2 (4)","द्रव एल्कलाइन Type 1 (5)","द्रव एल्कलाइन Type 2 (6)","द्रव एल्कलाइन Type 3 (7)","ठोस न्यूट्रल (8)","ठोस एल्कलाइन (9)","परीक्षण विधि [IS 14212 का खंड] (10)"],["v)","प्रज्वलन पर द्रव्यमान में कमी, द्रव्यमान से प्रतिशत, <i>अधिकतम</i>","–","–","–","–","–","1.0","0.5","A-10"]],"after":"कॉलम क्रमांक IS 381, Table 1 के अनुसार। '–' = उस ग्रेड/टाइप के लिए निर्धारित नहीं।"}],"calculation":["प्रज्वलन पर भार में कमी, द्रव्यमान से प्रतिशत = 100 × (M − M<sub>1</sub>) / M (A-10.2)","जहाँ M = परीक्षण के लिए लिए गए पदार्थ का द्रव्यमान, g में, और M<sub>1</sub> = प्रज्वलन के बाद अवशेष का द्रव्यमान, g में।"],"reporting":"अंतिम मान को IS 2 : 2022 के अनुसार round off करें। IS 381 में दिए निर्धारित मान जितने ही significant places रखें (IS 381, Foreword)। लॉट की अनुरूपता DM/QA/SOP/05 (IS 381, B-5) के अनुसार तय करें।","notes":["प्रज्वलन पर द्रव्यमान में कमी केवल ठोस पदार्थ के लिए निर्धारित है (IS 381, Table 1)।"]}},{"id":"WI-57","no":"DM/QA/WI/57","type":"WI","cat":"Sodium silicate","std":["is381","is14212"],"keywords":"sodium silicate na2o sio2 ratio density insoluble viscosity chloride sulphate iron iron (fe) — sodium silicate (classical)","en":{"short_title":"Iron (Fe) — Sodium Silicate (Classical)","title":"Determination of Iron (as Fe) in Sodium Silicate — Thiocyanate Colour Matching Method (IS 14212, A-11)","purpose":"To find the iron content (as Fe) of sodium silicate by matching the colour of iron thiocyanate in butanol against a standard iron solution.","scope":"Sodium silicate, liquid and solid, all grades and types of IS 381 : 2024 (Table 1, Sl No. vi).","reference":"IS 14212 : 1995 (Reaffirmed 2021), cl. A-1.1, A-2, A-11; IS 381 : 2024, cl. 5.2, B-4.2, Table 1.","apparatus":["Nessler cylinders, 50 ml capacity (two) (A-11.1)","Burette","Volumetric flask for making up the sample solution to exactly 100 ml","Filter paper","For solid samples (A-2.2): autoclave (4 kg/cm<super>2</super>); 150 micron IS Sieve (see IS 460 : 1985)"],"reagents":[{"name":"Quality of reagents (A-1.1)","prep":"Use pure chemicals and reagent grade water (see IS 1070 : 1992), unless otherwise specified. 'Pure chemicals' means chemicals that do not contain impurities which affect the results of analysis."},{"name":"Concentrated nitric acid (A-11.2.1)","prep":"See IS 264 : 1976."},{"name":"Ammonium persulphate (A-11.2.2)","prep":"Solid."},{"name":"Butanolic potassium thiocyanate (A-11.2.3)","prep":"Dissolve 10 g of potassium thiocyanate in 10 ml of water. Add enough n-butanol to make up to 100 ml. Shake well until the solution is clear."},{"name":"Dilute sulphuric acid, approximately 10 percent (v/v) (A-11.2.4)","prep":""},{"name":"Standard iron solution (A-11.2.5)","prep":"Weigh 0.702 g of ferrous ammonium sulphate [FeSO<sub>4</sub>(NH<sub>4</sub>)<sub>2</sub>SO<sub>4</sub>.6H<sub>2</sub>O]. Dissolve in 10 ml of dilute sulphuric acid. Dilute with water to 1 000 ml. Take 10 ml of this solution and dilute with water to 100 ml. 1 ml of this solution = 0.01 mg of iron (as Fe)."}],"sampling":"Draw and prepare the sample as per DM/QA/SOP/05 (IS 381, Annex B). Test the composite sample (IS 381, B-4.2).","procedure":["Weigh accurately about 5 g of the sample (A-11.3).","Dissolve it in water as given in A-2 (next steps), according to the form of the material.","<b>Liquid (A-2.1):</b> Dissolve in freshly boiled water. Filter. Wash the filter paper well with freshly boiled water. Keep the filtrate and washings.","<b>Solid, alkaline silicate (A-2.2.1):</b> Digest the sample with 10 times its weight of water in an autoclave for 2 hours at a pressure of 4 kg/cm<super>2</super>. Filter. Wash the filter paper well with freshly boiled water. Keep the filtrate and washings.","<b>Solid, neutral silicate (A-2.2.2):</b> Crush the material to pass through 150 micron IS Sieve. Digest the crushed sample with twice its weight of water in an autoclave for 2 hours at a pressure of 4 kg/cm<super>2</super>. Filter. Wash the filter paper well with freshly boiled water. Keep the filtrate and washings.","Transfer the filtrate and washings to the volumetric flask. Make up to exactly 100 ml with water.","Take a 10 ml aliquot of this solution. Add 1 ml of concentrated nitric acid and boil.","Cool. Transfer the solution to a Nessler cylinder.","Add 30 mg of ammonium persulphate and 15 ml of butanolic potassium thiocyanate solution.","Shake for 30 seconds. Allow the liquid layers to separate.","<b>Control test:</b> In the other Nessler cylinder, take the same quantities of the other reagents in the same total volume of reaction mixture, but no sample.","Add standard iron solution slowly from a burette to the control cylinder (in place of the material).","Stop when the colours of the butanol layers in the two cylinders exactly match. Note the volume of standard iron solution used (V)."],"end_point":"The colours of the butanol layers in the two Nessler cylinders are exactly matched.","tables":[{"title":"IS 381 : 2024, Table 1 Requirements for Sodium Silicate — Iron (Clauses 5.2, B-5.1 and B-5.2)","rows":[["Sl No.","Characteristic","Liquid Neutral Type 1 (3)","Liquid Neutral Type 2 (4)","Liquid Alkaline Type 1 (5)","Liquid Alkaline Type 2 (6)","Liquid Alkaline Type 3 (7)","Solid Neutral (8)","Solid Alkaline (9)","Method of Test [Ref to Clause in IS 14212] (10)"],["vi)","Iron as (Fe), percent by mass, <i>Max</i>","0.005","0.02","0.02","0.02","0.02","0.04","0.04","A-11"]]}],"calculation":["Iron (as Fe), percent by weight = 0.001 V / M  (A-11.4)","where V = volume in ml of standard iron solution required in the control test; M = mass in g of the material present in the aliquot of prepared sample solution (the 10 ml aliquot)."],"reporting":"Round off the final value as per IS 2 : 2022. Keep the same number of significant places as in the specified value of IS 381 (IS 381, Foreword). Compare the result with the limit in Table 1 for the grade and type.","notes":["1 ml of standard iron solution = 0.01 mg of iron (as Fe) (A-11.2.5).","A-2 itself is written for about 20 g of material made up in a 500-ml volumetric flask. For iron, A-11.3 uses about 5 g made up to exactly 100 ml.","Use the same total volume of reaction mixture in both Nessler cylinders."]},"rev":"00","dept":"Quality","hi":{"short_title":"Iron (Fe) — Sodium Silicate (क्लासिकल विधि)","title":"Sodium Silicate में Iron (as Fe) का निर्धारण — Thiocyanate रंग मिलान विधि (IS 14212, A-11)","purpose":"Butanol में iron thiocyanate के रंग का standard iron solution से मिलान करके sodium silicate में iron (as Fe) की मात्रा ज्ञात करना।","scope":"Sodium silicate, द्रव और ठोस, IS 381 : 2024 के सभी grade और type (Table 1, Sl No. vi)।","reference":"IS 14212 : 1995 (Reaffirmed 2021), cl. A-1.1, A-2, A-11; IS 381 : 2024, cl. 5.2, B-4.2, Table 1.","apparatus":["Nessler cylinders, 50 ml क्षमता (दो) (A-11.1)","Burette","नमूना solution को ठीक 100 ml तक बनाने के लिए volumetric flask","Filter paper","ठोस नमूनों के लिए (A-2.2): autoclave (4 kg/cm<super>2</super>); 150 micron IS Sieve (देखें IS 460 : 1985)"],"reagents":[{"name":"रसायनों की गुणवत्ता (A-1.1)","prep":"जब तक अलग से न कहा गया हो, pure chemicals और reagent grade water (देखें IS 1070 : 1992) का उपयोग करें। 'Pure chemicals' का अर्थ है ऐसे रसायन जिनमें विश्लेषण के परिणाम को प्रभावित करने वाली अशुद्धियाँ न हों।"},{"name":"Concentrated nitric acid (A-11.2.1)","prep":"देखें IS 264 : 1976।"},{"name":"Ammonium persulphate (A-11.2.2)","prep":"ठोस।"},{"name":"Butanolic potassium thiocyanate (A-11.2.3)","prep":"10 g potassium thiocyanate को 10 ml पानी में घोलें। 100 ml तक बनाने के लिए पर्याप्त n-butanol डालें। solution साफ होने तक अच्छी तरह हिलाएँ।"},{"name":"Dilute sulphuric acid, लगभग 10 percent (v/v) (A-11.2.4)","prep":""},{"name":"Standard iron solution (A-11.2.5)","prep":"0.702 g ferrous ammonium sulphate [FeSO<sub>4</sub>(NH<sub>4</sub>)<sub>2</sub>SO<sub>4</sub>.6H<sub>2</sub>O] तौलें। 10 ml dilute sulphuric acid में घोलें। पानी से 1 000 ml तक पतला करें। इस solution का 10 ml लें और पानी से 100 ml तक पतला करें। इस solution का 1 ml = 0.01 mg iron (as Fe)।"}],"sampling":"नमूना DM/QA/SOP/05 (IS 381, Annex B) के अनुसार लें और तैयार करें। Composite sample पर परीक्षण करें (IS 381, B-4.2)।","procedure":["लगभग 5 g नमूना सही-सही तौलें (A-11.3)।","सामग्री के रूप के अनुसार इसे A-2 के अनुसार (अगले चरण) पानी में घोलें।","<b>द्रव (A-2.1):</b> ताज़ा उबले पानी में घोलें। Filter करें। Filter paper को ताज़ा उबले पानी से अच्छी तरह धोएँ। Filtrate और washings रखें।","<b>ठोस, alkaline silicate (A-2.2.1):</b> नमूने को उसके वजन के 10 गुना पानी के साथ autoclave में 2 घंटे तक 4 kg/cm<super>2</super> दाब पर digest करें। Filter करें। Filter paper को ताज़ा उबले पानी से अच्छी तरह धोएँ। Filtrate और washings रखें।","<b>ठोस, neutral silicate (A-2.2.2):</b> सामग्री को इतना बारीक पीसें कि वह 150 micron IS Sieve से निकल जाए। पिसे नमूने को उसके वजन के दोगुने पानी के साथ autoclave में 2 घंटे तक 4 kg/cm<super>2</super> दाब पर digest करें। Filter करें। Filter paper को ताज़ा उबले पानी से अच्छी तरह धोएँ। Filtrate और washings रखें।","Filtrate और washings को volumetric flask में डालें। पानी से ठीक 100 ml तक बनाएँ।","इस solution का 10 ml aliquot लें। 1 ml concentrated nitric acid डालें और उबालें।","ठंडा करें। Solution को Nessler cylinder में डालें।","30 mg ammonium persulphate और 15 ml butanolic potassium thiocyanate solution डालें।","30 seconds तक हिलाएँ। द्रव की परतों को अलग होने दें।","<b>Control test:</b> दूसरे Nessler cylinder में बाकी रसायन उतनी ही मात्रा में और reaction mixture का उतना ही कुल आयतन लें, पर नमूना नहीं।","Control cylinder में burette से standard iron solution धीरे-धीरे डालें (सामग्री के स्थान पर)।","जब दोनों cylinders की butanol परतों के रंग बिल्कुल मिल जाएँ, तब रुकें। उपयोग हुए standard iron solution का आयतन (V) नोट करें।"],"end_point":"दोनों Nessler cylinders की butanol परतों के रंग बिल्कुल मिल जाते हैं।","tables":[{"title":"IS 381 : 2024, Table 1 Sodium Silicate की आवश्यकताएँ — Iron (Clauses 5.2, B-5.1 और B-5.2)","rows":[["क्रम सं. (Sl No.)","गुण (Characteristic)","द्रव न्यूट्रल Type 1 (3)","द्रव न्यूट्रल Type 2 (4)","द्रव एल्कलाइन Type 1 (5)","द्रव एल्कलाइन Type 2 (6)","द्रव एल्कलाइन Type 3 (7)","ठोस न्यूट्रल (8)","ठोस एल्कलाइन (9)","परीक्षण विधि [IS 14212 का क्लॉज़] (10)"],["vi)","Iron as (Fe), द्रव्यमान से प्रतिशत, <i>अधिकतम</i>","0.005","0.02","0.02","0.02","0.02","0.04","0.04","A-11"]]}],"calculation":["Iron (as Fe), percent by weight = 0.001 V / M  (A-11.4)","जहाँ V = control test में लगा standard iron solution, ml में; M = तैयार नमूना solution के aliquot (10 ml aliquot) में उपस्थित सामग्री का द्रव्यमान, g में।"],"reporting":"अंतिम मान को IS 2 : 2022 के अनुसार round off करें। उतने ही significant places रखें जितने IS 381 के निर्दिष्ट मान में हैं (IS 381, Foreword)। परिणाम की तुलना grade और type के लिए Table 1 की सीमा से करें।","notes":["1 ml standard iron solution = 0.01 mg iron (as Fe) (A-11.2.5)।","A-2 स्वयं लगभग 20 g सामग्री को 500-ml volumetric flask में बनाने के लिए लिखा है। Iron के लिए A-11.3 में लगभग 5 g को ठीक 100 ml तक बनाया जाता है।","दोनों Nessler cylinders में reaction mixture का कुल आयतन समान रखें।"]}},{"id":"WI-58","no":"DM/QA/WI/58","type":"WI","cat":"Sodium silicate","std":["is381"],"keywords":"sodium silicate na2o sio2 ratio density insoluble viscosity chloride sulphate iron iron (fe) — sodium silicate (icp-oes)","en":{"short_title":"Iron (Fe) — Sodium Silicate (ICP-OES)","title":"Determination of Iron (as Fe) in Sodium Silicate by Inductively Coupled Plasma Optical Emission Spectrometer (ICP-OES) (IS 381, Annex A, A-1)","purpose":"To find the iron content of sodium silicate by ICP-OES, the instrumental method of IS 381 : 2024, Annex A.","scope":"Sodium silicate, all grades and types of IS 381 : 2024 (Table 1, Sl No. vi). Annex A of IS 381 applies to Table 1, Sl No. (vi), (viii) and (ix).","reference":"IS 381 : 2024, cl. 5.2, B-4.2, Table 1, Annex A (A-1.1 to A-1.6), Table 2.","principle":"The sample solution is nebulized through a nebulizer inside a spray chamber. The aerosol is aspirated to an argon plasma torch [produced by a radio-frequency inductively coupled plasma (ICP)]. There the molecules break into atoms and/or molecular species, and the atoms get excited. The excited atoms return to the lower energy state and emit radiation of specific wavelength, characteristic of the element. The photomultiplier tube detector measures this radiation. Its intensity is directly proportional to the concentration of the element in the sample (A-1.1).","apparatus":["ICP-OES (inductively coupled plasma optical emission spectrometer)","50-ml and 100-ml volumetric flasks","HDPE or PP container for the reagent blank solution (PTFE containers for ultra-trace analysis)"],"reagents":[{"name":"Nitric acid (65 percent) Suprapure (A-1.3.1)","prep":""},{"name":"Standard stock solution (A-1.3.2)","prep":"Either prepare by dissolving a proportionate amount of a soluble compound of iron (preferably spectroscopic grade), or use a commercially available certified stock solution of 10 µg/ml, 100 µg/ml or 1 000 µg/ml of iron in 2 percent to 5 percent nitric acid. A single multi-element stock solution is preferable."},{"name":"Standard solution (A-1.3.3)","prep":"Pipette 5 ml of the 100 µg/ml stock solution into a 100 ml volumetric flask. Make up with 2 percent nitric acid. This gives 5 µg/ml solution. From this 5 µg/ml solution, take 1.0 ml, 3.0 ml and 5.0 ml into separate 50 ml volumetric flasks. Make up with 2 percent nitric acid. These give 0.1 µg/ml, 0.3 µg/ml and 0.5 µg/ml solutions."},{"name":"Reagent blank solution (A-1.3.5)","prep":"Place 50 ml of nitric acid and 1 000 ml of water into an HDPE or PP container. For ultra-trace analysis, use polytetrafluoroethylene (PTFE) containers. Before analysis, make sure the acid matrix and concentration of the reagent blank solution are the same as in the standard and sample solutions."}],"sampling":"Draw and prepare the sample as per DM/QA/SOP/05 (IS 381, Annex B). Test the composite sample (IS 381, B-4.2).","procedure":["<b>Sample preparation (A-1.3.4):</b> Weigh about 2.5 g of the sample into a 50 ml volumetric flask.","Add 1.0 ml nitric acid. Make up the volume with water. The solution must be clear before injecting into the instrument.","<b>Wavelength (A-1.2):</b> Select the Fe wavelength from Table 2. Table 2 also gives the typical limits of quantification and the main spectral interference (Co). Actual working detection limits depend on the instrument type, detection device, sample introduction system and sample matrix.","<b>Instrument set-up (A-1.4):</b> Set up the instrument as per the manufacturer's instruction manual for recommended operating parameters. Check it by internal check analysis with standard solution of the element and with data selected carefully from Table 2.","<b>Calibration (A-1.5.1):</b> Profile and calibrate the instrument as per the manufacturer's recommended procedure, using the standard solutions. The relation between concentration and intensity is linear up to six orders of magnitude.","Examine the Fe spectra. If required, adjust the exact peak positions and baselines so that peak intensities are measured correctly.","Flush the system with the reagent blank solution between each standard.","<b>Check before sample run (A-1.5.2):</b> Re-analyse the highest standard as if it were a sample. The value must not differ from the actual value by more than ± 5 percent (or the established control limits, whichever is lower). If it does, correct as per the instrument manufacturer's recommendations.","<b>Sample run:</b> Flush the system with the reagent blank solution between each sample.","Analyse a calibration check solution and the calibration blank solution every 10 samples (recommended).","Analyse the sample solution. Find the concentration of iron in the sample solution in µg/ml."],"tables":[{"title":"IS 381 : 2024, Table 1 Requirements for Sodium Silicate — Iron (Clauses 5.2, B-5.1 and B-5.2)","rows":[["Sl No.","Characteristic","Liquid Neutral Type 1 (3)","Liquid Neutral Type 2 (4)","Liquid Alkaline Type 1 (5)","Liquid Alkaline Type 2 (6)","Liquid Alkaline Type 3 (7)","Solid Neutral (8)","Solid Alkaline (9)","Method of Test [Ref to Clause in IS 14212] (10)"],["vi)","Iron as (Fe), percent by mass, <i>Max</i>","0.005","0.02","0.02","0.02","0.02","0.04","0.04","A-11"]]},{"title":"IS 381 : 2024, Table 2 Recommended Wavelengths, Achievable Limits of Quantification for Different Configuration of Instruments and Important Spectral Interferences (Clauses A-1.2 and A-1.4) — Fe","rows":[["Sl No. (1)","Element (2)","Wavelength, nm (3)","Approximately achievable limits — Radial viewing, µg (4)","Approximately achievable limits — Axial viewing, µg (5)","Interfering elements (6)"],["i)","Fe","238.204","14","(3)","Co"],["","","259.940","6","2","Co"],["","","271.441","–","–","–"]]}],"calculation":["Find the mass concentration with the instrument software (A-1.6):","a) Relate the emission signals of the calibration blank and calibration solutions with the signals of the reference elements. Make a calibration plot.","b) Find the mass concentration of the sample from its emission and the calibration graph. Calculate iron in the sample in mg/kg by multiplying the value by 20 (dilution factor)."],"reporting":"Round off the final value as per IS 2 : 2022. Keep the same number of significant places as in the specified value of IS 381 (IS 381, Foreword). Compare the result with the limit in Table 1 for the grade and type.","notes":["Sensitivity, instrumental detection limit, precision, linear dynamic range and interference effects are to be investigated and established for each analyte line on the particular instrument (A-1.4, Note).","It is recommended to refer to and follow IS 3025 (Part 2)/ISO 11885 for precise and reproducible analysis (A-1.5.2, Note).","A-1.5.1 says to calibrate 'using the intermediate mixed standard solutions (A-1.3.5)'; A-1.3.5 is the reagent blank clause (as printed in IS). The standard solutions are given in A-1.3.3."]},"rev":"00","dept":"Quality","hi":{"short_title":"Iron (Fe) — Sodium Silicate (ICP-OES)","title":"Inductively Coupled Plasma Optical Emission Spectrometer (ICP-OES) द्वारा Sodium Silicate में Iron (as Fe) का निर्धारण (IS 381, Annex A, A-1)","purpose":"IS 381 : 2024, Annex A की instrumental विधि ICP-OES द्वारा sodium silicate में iron की मात्रा ज्ञात करना।","scope":"Sodium silicate, IS 381 : 2024 के सभी grade और type (Table 1, Sl No. vi)। IS 381 का Annex A, Table 1 के Sl No. (vi), (viii) और (ix) पर लागू है।","reference":"IS 381 : 2024, cl. 5.2, B-4.2, Table 1, Annex A (A-1.1 से A-1.6), Table 2.","principle":"नमूना solution को spray chamber के अंदर nebulizer से nebulize किया जाता है। बना aerosol argon plasma torch [radio-frequency inductively coupled plasma (ICP) से बना] में जाता है। वहाँ molecules टूटकर atoms और/या molecular species बनते हैं, और atoms excite होते हैं। Excited atoms निचली ऊर्जा अवस्था में लौटते समय विशेष wavelength का radiation छोड़ते हैं, जो element की पहचान है। Photomultiplier tube detector इस radiation को मापता है। इसकी intensity नमूने में element की सांद्रता के सीधे अनुपात में होती है (A-1.1)।","apparatus":["ICP-OES (inductively coupled plasma optical emission spectrometer)","50-ml और 100-ml volumetric flasks","Reagent blank solution के लिए HDPE या PP container (ultra-trace analysis के लिए PTFE container)"],"reagents":[{"name":"Nitric acid (65 percent) Suprapure (A-1.3.1)","prep":""},{"name":"Standard stock solution (A-1.3.2)","prep":"या तो iron के घुलनशील compound (अधिमानतः spectroscopic grade) की अनुपातिक मात्रा घोलकर बनाएँ, या 2 percent से 5 percent nitric acid में iron का 10 µg/ml, 100 µg/ml या 1 000 µg/ml का बाज़ार में उपलब्ध certified stock solution लें। एक ही multi-element stock solution बेहतर है।"},{"name":"Standard solution (A-1.3.3)","prep":"100 µg/ml stock solution का 5 ml, 100 ml volumetric flask में pipette से डालें। 2 percent nitric acid से volume बनाएँ। इससे 5 µg/ml solution बनता है। इस 5 µg/ml solution से 1.0 ml, 3.0 ml और 5.0 ml अलग-अलग 50 ml volumetric flasks में लें। 2 percent nitric acid से volume बनाएँ। इनसे 0.1 µg/ml, 0.3 µg/ml और 0.5 µg/ml solutions बनते हैं।"},{"name":"Reagent blank solution (A-1.3.5)","prep":"50 ml nitric acid और 1 000 ml पानी HDPE या PP container में लें। Ultra-trace analysis के लिए polytetrafluoroethylene (PTFE) container का उपयोग करें। विश्लेषण से पहले सुनिश्चित करें कि reagent blank solution का acid matrix और सांद्रता standard और नमूना solutions के समान हो।"}],"sampling":"नमूना DM/QA/SOP/05 (IS 381, Annex B) के अनुसार लें और तैयार करें। Composite sample पर परीक्षण करें (IS 381, B-4.2)।","procedure":["<b>नमूना तैयारी (A-1.3.4):</b> लगभग 2.5 g नमूना 50 ml volumetric flask में तौलें।","1.0 ml nitric acid डालें। पानी से volume बनाएँ। Instrument में inject करने से पहले solution साफ होना चाहिए।","<b>Wavelength (A-1.2):</b> Table 2 से Fe की wavelength चुनें। Table 2 में typical limits of
