Repository: mishrachemist/mishrachemist.github.io

File: data/sop_list.json (part 26 of 26)
is cationic and separates the anions. Identify sulphate using a matrix covering the ions of interest. A conductivity detector is generally used. In suppressor ion chromatography, the analyte ions are separated on the ion exchange column and move with the eluent to the suppressor. The suppressor lowers the eluent conductivity and increases the sample ion conductivity, giving a large increase in signal to noise ratio (A-2.1).","apparatus":["Ion chromatograph with: anion guard column (protects the separator column) (A-2.2.1); anion separator column, suitable for selective separation of the ions under analysis (A-2.2.2); anion suppressor device — anion micro membrane suppressor (A-2.2.3); conductivity detector (A-2.2.4); software for control of operating parameters, receiving inputs and analysis of all data (A-2.2.5)","Sample loop of 100 µl, 200 µl, 500 µl or 1 000 µl, used as per instrument manual and practice (A-2.2.6)","Glass or polyethylene sample bottles (A-2.3.1)","PTFE/HDPE beaker","Magnetic stirrer","0.45 µ membrane filter (can be attached directly to the end of a syringe)"],"reagents":[{"name":"Reagent water (A-2.3.2)","prep":"Distilled water or deionized water free from the anions of interest."},{"name":"Eluent — 1.7 mM sodium bicarbonate and 1.8 mM sodium carbonate (A-2.3.3)","prep":"Dissolve 0.285 6 g of sodium bicarbonate and 0.381 6 g of sodium carbonate in 2 litres of water."},{"name":"Micro membrane suppressor solution, 0.025 N sulphuric acid (A-2.3.4)","prep":"Dilute 2.8 ml of concentrated sulphuric acid in 4 litres of water."},{"name":"Sulphate standard solution (A-2.4.2)","prep":"Dissolve 1.81 g of potassium sulphate in 1 000 ml of reagent water."}],"sampling":"Draw and prepare the sample as per DM/QA/SOP/05 (IS 381, Annex B). Test the composite sample (IS 381, B-4.2).","procedure":["<b>Calibration (A-2.5):</b> Prepare sulphate calibration standards at three concentration levels and a blank. Add measured volumes of sulphate standard solution and dilute with reagent water.","Inject 0.1 ml to 1.0 ml of each calibration standard. Tabulate area response or peak height against concentration.","Prepare the calibration curve from these results. Record the retention time.","If the sample concentration is above the calibration range, dilute the sample.","<b>Sample (A-2.6):</b> Dissolve 1 g to 5 g of sample in 25 ml reagent grade water in a PTFE/HDPE beaker. Use this solution for analysis.","Inject a well-mixed sample (0.1 ml to 1.0 ml). Flush it through the injection loop with each new sample. Use the same loop size for standards and samples. An automated constant volume injection system is preferred.","Record the peak in size and area units. The peak width at the sulphate retention time must be the same for sample and standard.","If the peak response is above the working range of the system, dilute the sample with reagent water.","If there is no distinct resolution, spike the sample with a suitable amount of sulphate standard and reanalyse.","<b>Extraction for solid sample (A-2.6):</b> Add reagent water equal to 10 times the dry weight of the sample. Make a slurry and stir for about 10 min on a magnetic stirrer.","Filter the slurry through a 0.45 µ membrane (the membrane can be attached directly to the end of the syringe).","For clear resolution, dilute further. Dilute only to the extent that there is no deviation from the method."],"tables":[{"title":"IS 381 : 2024, Table 1 Requirements for Sodium Silicate — Sulphate (Clauses 5.2, B-5.1 and B-5.2)","rows":[["Sl No.","Characteristic","Liquid Neutral Type 1 (3)","Liquid Neutral Type 2 (4)","Liquid Alkaline Type 1 (5)","Liquid Alkaline Type 2 (6)","Liquid Alkaline Type 3 (7)","Solid Neutral (8)","Solid Alkaline (9)","Method of Test [Ref to Clause in IS 14212] (10)"],["ix)","Sulphate (as Na<sub>2</sub>SO<sub>4</sub>), percent by mass, <i>Max</i>","0.2","–","–","–","–","–","–","A-15"]]}],"calculation":["Prepare the sulphate calibration curve by plotting instrument response against concentration (A-2.7).","Compare the sample response with the standard curve. Compute the sample concentration.","Multiply the value by the appropriate dilution factor."],"reporting":"Report results in mg/l or convert suitably into percentage. Report only values that fall within the range of the lowest and highest calibration standards (A-2.7). Round off the final value as per IS 2 : 2022, with the same number of significant places as the specified value of IS 381 (IS 381, Foreword). Compare with the Table 1 limit.","notes":["Retention time is inversely proportional to concentration (as printed in IS, A-2.6).","A-2.6 introduces the extraction step as 'For solid sample of cobalt acetate' (as printed in IS).","A-2.6 prints the beaker as 'PTTE/HDPE' (as printed in IS); taken here as PTFE/HDPE.","Sulphate applies to liquid, neutral, Type 1 only (IS 381, Table 1)."]},"rev":"00","dept":"Quality","hi":{"short_title":"Sulphate — Sodium Silicate (Ion Chromatography)","title":"Ion Chromatography द्वारा Sodium Silicate में Sulphate का निर्धारण (IS 381, Annex A, A-2)","purpose":"IS 381 : 2024, Annex A की instrumental विधि suppressed ion chromatography द्वारा sodium silicate में sulphate की मात्रा ज्ञात करना।","scope":"IS 381 : 2024 का sodium silicate, द्रव, neutral, Type 1 (Table 1, Sl No. ix)। IS 381 का Annex A, Table 1 के Sl No. (vi), (viii) और (ix) पर लागू है।","reference":"IS 381 : 2024, cl. 5.2, B-4.2, Table 1, Annex A (A-2.1 से A-2.7).","principle":"Ion chromatography ions को ion exchanger के प्रति उनकी affinity के आधार पर अलग करती है। Sulphate जैसे anions के लिए anion exchange chromatography का उपयोग होता है: stationary phase cationic होती है और anions को अलग करती है। Sulphate की पहचान ऐसे matrix से करें जिसमें संबंधित ions शामिल हों। सामान्यतः conductivity detector का उपयोग होता है। Suppressor ion chromatography में analyte ions ion exchange column पर अलग होकर eluent के साथ suppressor तक जाते हैं। Suppressor eluent की conductivity घटाता है और नमूना ions की conductivity बढ़ाता है, जिससे signal to noise ratio बहुत बढ़ जाता है (A-2.1)।","apparatus":["Ion chromatograph, जिसमें: anion guard column (separator column की सुरक्षा के लिए) (A-2.2.1); anion separator column, विश्लेषण वाले ions को चुनकर अलग करने योग्य (A-2.2.2); anion suppressor device — anion micro membrane suppressor (A-2.2.3); conductivity detector (A-2.2.4); operating parameters नियंत्रित करने, inputs लेने और सभी data के analysis के लिए software (A-2.2.5)","100 µl, 200 µl, 500 µl या 1 000 µl का sample loop, instrument manual और प्रचलन के अनुसार (A-2.2.6)","Glass या polyethylene sample bottles (A-2.3.1)","PTFE/HDPE beaker","Magnetic stirrer","0.45 µ membrane filter (syringe के सिरे पर सीधे लगाया जा सकता है)"],"reagents":[{"name":"Reagent water (A-2.3.2)","prep":"Distilled water या deionized water, जिसमें संबंधित anions न हों।"},{"name":"Eluent — 1.7 mM sodium bicarbonate और 1.8 mM sodium carbonate (A-2.3.3)","prep":"0.285 6 g sodium bicarbonate और 0.381 6 g sodium carbonate को 2 litres पानी में घोलें।"},{"name":"Micro membrane suppressor solution, 0.025 N sulphuric acid (A-2.3.4)","prep":"2.8 ml concentrated sulphuric acid को 4 litres पानी में पतला करें।"},{"name":"Sulphate standard solution (A-2.4.2)","prep":"1.81 g potassium sulphate को 1 000 ml reagent water में घोलें।"}],"sampling":"नमूना DM/QA/SOP/05 (IS 381, Annex B) के अनुसार लें और तैयार करें। Composite sample पर परीक्षण करें (IS 381, B-4.2)।","procedure":["<b>Calibration (A-2.5):</b> तीन सांद्रता स्तरों पर sulphate calibration standards और एक blank बनाएँ। Sulphate standard solution की मापी हुई मात्रा डालें और reagent water से पतला करें।","हर calibration standard का 0.1 ml से 1.0 ml inject करें। Area response या peak height को सांद्रता के सामने तालिका में लिखें।","इन परिणामों से calibration curve बनाएँ। Retention time रिकॉर्ड करें।","यदि नमूने की सांद्रता calibration range से अधिक हो, तो नमूने को पतला करें।","<b>नमूना (A-2.6):</b> 1 g से 5 g नमूना 25 ml reagent grade water में PTFE/HDPE beaker में घोलें। इस solution को विश्लेषण के लिए लें।","अच्छी तरह मिला हुआ नमूना (0.1 ml से 1.0 ml) inject करें। हर नए नमूने से injection loop को flush करें। Standards और नमूनों के लिए एक ही आकार का loop लें। Automated constant volume injection system बेहतर है।","Peak को size और area units में रिकॉर्ड करें। Sulphate के retention time पर peak की चौड़ाई नमूने और standard में समान होनी चाहिए।","यदि peak response system की working range से अधिक हो, तो नमूने को reagent water से पतला करें।","यदि स्पष्ट resolution न मिले, तो नमूने में sulphate standard की उचित मात्रा spike करें और दोबारा analyse करें।","<b>ठोस नमूने के लिए extraction (A-2.6):</b> नमूने के dry weight के 10 गुना reagent water डालें। Slurry बनाएँ और magnetic stirrer पर लगभग 10 min हिलाएँ।","Slurry को 0.45 µ membrane से filter करें (membrane को syringe के सिरे पर सीधे लगाया जा सकता है)।","स्पष्ट resolution के लिए और पतला करें। केवल उतना ही पतला करें कि विधि से कोई विचलन न हो।"],"tables":[{"title":"IS 381 : 2024, Table 1 Sodium Silicate की आवश्यकताएँ — Sulphate (Clauses 5.2, B-5.1 और B-5.2)","rows":[["क्रम सं. (Sl No.)","गुण (Characteristic)","द्रव न्यूट्रल Type 1 (3)","द्रव न्यूट्रल Type 2 (4)","द्रव एल्कलाइन Type 1 (5)","द्रव एल्कलाइन Type 2 (6)","द्रव एल्कलाइन Type 3 (7)","ठोस न्यूट्रल (8)","ठोस एल्कलाइन (9)","परीक्षण विधि [IS 14212 का क्लॉज़] (10)"],["ix)","Sulphate (as Na<sub>2</sub>SO<sub>4</sub>), द्रव्यमान से प्रतिशत, <i>अधिकतम</i>","0.2","–","–","–","–","–","–","A-15"]]}],"calculation":["Instrument response को सांद्रता के सामने plot करके sulphate का calibration curve बनाएँ (A-2.7)।","नमूने के response की standard curve से तुलना करें। नमूने की सांद्रता निकालें।","मान को उचित dilution factor से गुणा करें।"],"reporting":"परिणाम mg/l में या उचित रूप से percentage में बदलकर रिपोर्ट करें। केवल वही मान रिपोर्ट करें जो सबसे कम और सबसे अधिक calibration standards की range में हों (A-2.7)। अंतिम मान को IS 2 : 2022 के अनुसार round off करें, उतने ही significant places के साथ जितने IS 381 के निर्दिष्ट मान में हैं (IS 381, Foreword)। Table 1 की सीमा से तुलना करें।","notes":["Retention time सांद्रता के व्युत्क्रमानुपाती है (as printed in IS, A-2.6)।","A-2.6 में extraction step 'For solid sample of cobalt acetate' लिखकर दिया गया है (as printed in IS)।","A-2.6 में beaker 'PTTE/HDPE' छपा है (as printed in IS); यहाँ इसे PTFE/HDPE माना गया है।","Sulphate केवल द्रव, neutral, Type 1 पर लागू है (IS 381, Table 1)।"]}}]
